Repository: TaoLiang120/myml

myml
======

A custom machine learning models for high entropy alloys with Ti, V, Cr, Zr, Nb, Mo, Hf, Ta and W

# myml

# myml

File: Database/MPEA_dataset_EXT.csv (part 1 of 17)
CompID,Composition,Crystal,Processing,GrainSize,Vicker,Tension0_Compression1,temperature,Yield_EXP,UTS_EXP,Elongation_EXP,Elongation_plastic_EXP,Youngs_EXP,Youngs_ROM_ORG,DOI,YEAR,TITLE,ReducedFormula,radius,radius_TC,Tm_ROM,volume,LattPara,CONC0,CONC1,CONC2,CONC3,CONC4,CONC5,CONC6,CONC7,CONC8,CONC9,CONC10,CONC11,CONC12,CONC13,Sconf,sws,Bulk,Eform,Eform_str,Eform_BOKAS,Hmix_TC,Gmix_TC,Hmix_str_TC,Gmix_str_TC,bcc2hcp_Gmix_TC,bcc2hcp_Gmix_TC2CPA,bcc2hcp,amass,VEC,E_negativity,bcc2hcp_Gmix_TC_diff,Exp_Bulk_ROM,Exp_Shear_ROM,Exp_Youngs_ROM,Exp_Poisson_ROM,Exp_Surf_ROM,Cal_Surf_ROM,E_GBR_ROM,DOS_EF_ROM,E_USF_ROM,Exp_Az_ROM,b2h_ROM,density,radius_TC_DELTA,volume_DELTA,Exp_Shear_ROM_DELTA,Exp_Youngs_ROM_DELTA,radius_TC_DISTORT,radius_TC_DISTORT_Max,volume_DISTORT,volume_DISTORT_Max,Exp_Shear_DISTORT,Exp_Shear_DISTORT_Max,Exp_Youngs_DISTORT,Exp_Youngs_DISTORT_Max,ShearBurger,ShearBurger_Surf,USF_Surf,Exp_Poisson_Comp,ElasticEnergy,SH_ratio,temp_ratio,sigma_y0,delta_Eb0,Yield_MC,Elong_M0,Elong_M1,Elong_M2,Elong_M3,Elong_M4,D_Surf_GBR_ROM,ShearBurger_D_Surf_GBR,Predicted_Yield_EXP
0,Al2CrFeCoCuNi,BCC,CAST,,,1,298.15000000,1620.00000000,,,,,156.00000000,10.1007/s11661-005-0218-9,2005,Mechanical performance of the Al x CoCrCuFeNi high-entropy alloy system with multiprincipal elements,Al2CrFeCoCuNi,1.45456064,1.42883475,1530.18000000,12.61377926,2.93286276,0.28600000,0.14300000,0.14300000,0.14300000,0.14300000,0.14300000,0.00000000,0.00000000,0.00000000,0.00000000,0.00000000,0.00000000,0.00000000,0.00000000,0.00015068,2.72468703,146.40354192,0.06842713,0.05465604,-0.06491057,-0.03833217,-0.03111690,-0.05210326,-0.04488799,0.00137983,0.03885219,0.00425876,48.99668174,5.85714286,1.77142857,0.04325002,140.57142857,64.14285714,167.00000000,0.30857143,1.97028571,2.12328571,1.01042857,1.93679143,0.59457143,1.59049300,0.02786200,6.45016518,0.04663453,0.18567968,0.46981178,0.43839533,0.03420863,0.01308391,0.12831868,0.04879974,0.38234908,0.13507936,0.36844945,0.13199520,16.29186015,8.26878055,0.30176914,1.89256199,0.08207317,6.01514739,0.19484636,3151.90144161,2.39700807,2174.19782243,16.43010417,0.32040128,1.81619313,9.06297474,15.40216141,1.20185714,13.55557130,1352.96613908
1,Al2CrFeCoCuNi,BCC,CAST,,,1,773.15000000,1120.00000000,,,,,156.00000000,10.1007/s11661-005-0218-9,2005,Mechanical performance of the Al x CoCrCuFeNi high-entropy alloy system with multiprincipal elements,Al2CrFeCoCuNi,1.45456064,1.42883475,1530.18000000,12.61377926,2.93286276,0.28600000,0.14300000,0.14300000,0.14300000,0.14300000,0.14300000,0.00000000,0.00000000,0.00000000,0.00000000,0.00000000,0.00000000,0.00000000,0.00000000,0.00015068,2.72468703,146.40354192,0.06842713,0.05465604,-0.06491057,-0.03833217,-0.03111690,-0.05210326,-0.04488799,0.00137983,0.03885219,0.00425876,48.99668174,5.85714286,1.77142857,0.04325002,140.57142857,64.14285714,167.00000000,0.30857143,1.97028571,2.12328571,1.01042857,1.93679143,0.59457143,1.59049300,0.02786200,6.45016518,0.04663453,0.18567968,0.46981178,0.43839533,0.03420863,0.01308391,0.12831868,0.04879974,0.38234908,0.13507936,0.36844945,0.13199520,16.29186015,8.26878055,0.30176914,1.89256199,0.08207317,6.01514739,0.50526735,3151.90144161,2.39700807,1395.78244820,16.43010417,0.32040128,1.81619313,9.06297474,15.40216141,1.20185714,13.55557130,991.89942224
2,Al2CrFeCoCuNi,BCC,CAST,,,1,873.15000000,805.00000000,,,,,156.00000000,10.1007/s11661-005-0218-9,2005,Mechanical performance of the Al x CoCrCuFeNi high-entropy alloy system with multiprincipal elements,Al2CrFeCoCuNi,1.45456064,1.42883475,1530.18000000,12.61377926,2.93286276,0.28600000,0.14300000,0.14300000,0.14300000,0.14300000,0.14300000,0.00000000,0.00000000,0.00000000,0.00000000,0.00000000,0.00000000,0.00000000,0.00000000,0.00015068,2.72468703,146.40354192,0.06842713,0.05465604,-0.06491057,-0.03833217,-0.03111690,-0.05210326,-0.04488799,0.00137983,0.03885219,0.00425876,48.99668174,5.85714286,1.77142857,0.04325002,140.57142857,64.14285714,167.00000000,0.30857143,1.97028571,2.12328571,1.01042857,1.93679143,0.59457143,1.59049300,0.02786200,6.45016518,0.04663453,0.18567968,0.46981178,0.43839533,0.03420863,0.01308391,0.12831868,0.04879974,0.38234908,0.13507936,0.36844945,0.13199520,16.29186015,8.26878055,0.30176914,1.89256199,0.08207317,6.01514739,0.57061914,3151.90144161,2.39700807,1256.21136492,16.43010417,0.32040128,1.81619313,9.06297474,15.40216141,1.20185714,13.55557130,631.82045506
3,Al2CrFeCoCuNi,BCC,CAST,,,1,973.15000000,567.00000000,,,,,156.00000000,10.1007/s11661-005-0218-9,2005,Mechanical performance of the Al x CoCrCuFeNi high-entropy alloy system with multiprincipal elements,Al2CrFeCoCuNi,1.45456064,1.42883475,1530.18000000,12.61377926,2.93286276,0.28600000,0.14300000,0.14300000,0.14300000,0.14300000,0.14300000,0.00000000,0.00000000,0.00000000,0.00000000,0.00000000,0.00000000,0.00000000,0.00000000,0.00015068,2.72468703,146.40354192,0.06842713,0.05465604,-0.06491057,-0.03833217,-0.03111690,-0.05210326,-0.04488799,0.00137983,0.03885219,0.00425876,48.99668174,5.85714286,1.77142857,0.04325002,140.57142857,64.14285714,167.00000000,0.30857143,1.97028571,2.12328571,1.01042857,1.93679143,0.59457143,1.59049300,0.02786200,6.45016518,0.04663453,0.18567968,0.46981178,0.43839533,0.03420863,0.01308391,0.12831868,0.04879974,0.38234908,0.13507936,0.36844945,0.13199520,16.29186015,8.26878055,0.30176914,1.89256199,0.08207317,6.01514739,0.63597093,3151.90144161,2.39700807,1130.59667384,16.43010417,0.32040128,1.81619313,9.06297474,15.40216141,1.20185714,13.55557130,474.70119114
4,Al2CrFeCoCuNi,BCC,CAST,,,1,1073.15000000,302.00000000,,,,,156.00000000,10.1007/s11661-005-0218-9,2005,Mechanical performance of the Al x CoCrCuFeNi high-entropy alloy system with multiprincipal elements,Al2CrFeCoCuNi,1.45456064,1.42883475,1530.18000000,12.61377926,2.93286276,0.28600000,0.14300000,0.14300000,0.14300000,0.14300000,0.14300000,0.00000000,0.00000000,0.00000000,0.00000000,0.00000000,0.00000000,0.00000000,0.00000000,0.00015068,2.72468703,146.40354192,0.06842713,0.05465604,-0.06491057,-0.03833217,-0.03111690,-0.05210326,-0.04488799,0.00137983,0.03885219,0.00425876,48.99668174,5.85714286,1.77142857,0.04325002,140.57142857,64.14285714,167.00000000,0.30857143,1.97028571,2.12328571,1.01042857,1.93679143,0.59457143,1.59049300,0.02786200,6.45016518,0.04663453,0.18567968,0.46981178,0.43839533,0.03420863,0.01308391,0.12831868,0.04879974,0.38234908,0.13507936,0.36844945,0.13199520,16.29186015,8.26878055,0.30176914,1.89256199,0.08207317,6.01514739,0.70132272,3151.90144161,2.39700807,1017.54280737,16.43010417,0.32040128,1.81619313,9.06297474,15.40216141,1.20185714,13.55557130,266.34183774
5,Al2CrFeCoCuNi,BCC,CAST,,,1,1173.15000000,214.00000000,,,,,156.00000000,10.1007/s11661-005-0218-9,2005,Mechanical performance of the Al x CoCrCuFeNi high-entropy alloy system with multiprincipal elements,Al2CrFeCoCuNi,1.45456064,1.42883475,1530.18000000,12.61377926,2.93286276,0.28600000,0.14300000,0.14300000,0.14300000,0.14300000,0.14300000,0.00000000,0.00000000,0.00000000,0.00000000,0.00000000,0.00000000,0.00000000,0.00000000,0.00015068,2.72468703,146.40354192,0.06842713,0.05465604,-0.06491057,-0.03833217,-0.03111690,-0.05210326,-0.04488799,0.00137983,0.03885219,0.00425876,48.99668174,5.85714286,1.77142857,0.04325002,140.57142857,64.14285714,167.00000000,0.30857143,1.97028571,2.12328571,1.01042857,1.93679143,0.59457143,1.59049300,0.02786200,6.45016518,0.04663453,0.18567968,0.46981178,0.43839533,0.03420863,0.01308391,0.12831868,0.04879974,0.38234908,0.13507936,0.36844945,0.13199520,16.29186015,8.26878055,0.30176914,1.89256199,0.08207317,6.01514739,0.76667451,3151.90144161,2.39700807,915.79374748,16.43010417,0.32040128,1.81619313,9.06297474,15.40216141,1.20185714,13.55557130,235.51665555
6,Al2CrFeCoCuNi,BCC,CAST,,,1,1273.15000000,116.00000000,,,,,156.00000000,10.1007/s11661-005-0218-9,2005,Mechanical performance of the Al x CoCrCuFeNi high-entropy alloy system with multiprincipal elements,Al2CrFeCoCuNi,1.45456064,1.42883475,1530.18000000,12.61377926,2.93286276,0.28600000,0.14300000,0.14300000,0.14300000,0.14300000,0.14300000,0.00000000,0.00000000,0.00000000,0.00000000,0.00000000,0.00000000,0.00000000,0.00000000,0.00015068,2.72468703,146.40354192,0.06842713,0.05465604,-0.06491057,-0.03833217,-0.03111690,-0.05210326,-0.04488799,0.00137983,0.03885219,0.00425876,48.99668174,5.85714286,1.77142857,0.04325002,140.57142857,64.14285714,167.00000000,0.30857143,1.97028571,2.12328571,1.01042857,1.93679143,0.59457143,1.59049300,0.02786200,6.45016518,0.04663453,0.18567968,0.46981178,0.43839533,0.03420863,0.01308391,0.12831868,0.04879974,0.38234908,0.13507936,0.36844945,0.13199520,16.29186015,8.26878055,0.30176914,1.89256199,0.08207317,6.01514739,0.83202630,3151.90144161,2.39700807,824.21907152,16.43010417,0.32040128,1.81619313,9.06297474,15.40216141,1.20185714,13.55557130,174.72914248
7,Al2CrFeCoCuNi,BCC,CAST,,,1,1373.15000000,79.00000000,,,,,156.00000000,10.1007/s11661-005-0218-9,2005,Mechanical performance of the Al x CoCrCuFeNi high-entropy alloy system with multiprincipal elements,Al2CrFeCoCuNi,1.45456064,1.42883475,1530.18000000,12.61377926,2.93286276,0.28600000,0.14300000,0.14300000,0.14300000,0.14300000,0.14300000,0.00000000,0.00000000,0.00000000,0.00000000,0.00000000,0.00000000,0.00000000,0.00000000,0.00015068,2.72468703,146.40354192,0.06842713,0.05465604,-0.06491057,-0.03833217,-0.03111690,-0.05210326,-0.04488799,0.00137983,0.03885219,0.00425876,48.99668174,5.85714286,1.77142857,0.04325002,140.57142857,64.14285714,167.00000000,0.30857143,1.97028571,2.12328571,1.01042857,1.93679143,0.59457143,1.59049300,0.02786200,6.45016518,0.04663453,0.18567968,0.46981178,0.43839533,0.03420863,0.01308391,0.12831868,0.04879974,0.38234908,0.13507936,0.36844945,0.13199520,16.29186015,8.26878055,0.30176914,1.89256199,0.08207317,6.01514739,0.89737809,3151.90144161,2.39700807,741.80139330,16.43010417,0.32040128,1.81619313,9.06297474,15.40216141,1.20185714,13.55557130,162.44778780
8,AlCrFeCoCuNi,FCC+BCC,CAST,,,1,1273.15000000,47.00000000,,,,,,10.1007/s11661-005-0218-9,2005,Mechanical performance of the Al x CoCrCuFeNi high-entropy alloy system with multiprincipal elements,AlCrFeCoCuNi,1.43323246,1.42116372,1629.65666667,12.17845264,2.89872736,0.16700000,0.16700000,0.16700000,0.16700000,0.16700000,0.16700000,0.00000000,0.00000000,0.00000000,0.00000000,0.00000000,0.00000000,0.00000000,0.00000000,0.00015454,2.68162961,158.11869759,0.08098019,0.06731926,-0.04729923,-0.01740920,-0.01507370,-0.03107013,-0.02873463,0.00457421,0.05179481,-0.00475517,52.66587227,6.33333333,1.79833333,0.05483692,151.33333333,70.50000000,183.16666667,0.30166667,2.10533333,2.27733333,1.10616667,2.13427333,0.66866667,1.66890850,0.04327183,7.18102707,0.03834181,0.15945896,0.39528007,0.36312117,0.02754257,0.00824381,0.10408151,0.03074735,0.33321909,0.08510972,0.31714191,0.08316648,17.69811928,8.40632646,0.31760608,1.86396183,0.07160641,14.46614911,0.78123817,2771.03516078,2.27494810,674.30600606,20.07583917,0.37654238,2.33099270,5.30529656,17.35786197,1.27500000,13.88087787,59.32815262
9,AlCrFeCoCuNi,FCC+BCC,CAST,,,1,1173.15000000,98.00000000,,,,,,10.1007/s11661-005-0218-9,2005,Mechanical performance of the Al x CoCrCuFeNi high-entropy alloy system with multiprincipal elements,AlCrFeCoCuNi,1.43323246,1.42116372,1629.65666667,12.17845264,2.89872736,0.16700000,0.16700000,0.16700000,0.16700000,0.16700000,0.16700000,0.00000000,0.00000000,0.00000000,0.00000000,0.00000000,0.00000000,0.00000000,0.00000000,0.00015454,2.68162961,158.11869759,0.08098019,0.06731926,-0.04729923,-0.01740920,-0.01507370,-0.03107013,-0.02873463,0.00457421,0.05179481,-0.00475517,52.66587227,6.33333333,1.79833333,0.05483692,151.33333333,70.50000000,183.16666667,0.30166667,2.10533333,2.27733333,1.10616667,2.13427333,0.66866667,1.66890850,0.04327183,7.18102707,0.03834181,0.15945896,0.39528007,0.36312117,0.02754257,0.00824381,0.10408151,0.03074735,0.33321909,0.08510972,0.31714191,0.08316648,17.69811928,8.40632646,0.31760608,1.86396183,0.07160641,14.46614911,0.71987556,2771.03516078,2.27494810,753.47176114,20.07583917,0.37654238,2.33099270,5.30529656,17.35786197,1.27500000,13.88087787,126.87583416
10,AlCrFeCoCuNi,FCC+BCC,CAST,,,1,1073.15000000,172.00000000,,,,,,10.1007/s11661-005-0218-9,2005,Mechanical performance of the Al x CoCrCuFeNi high-entropy alloy system with multiprincipal elements,AlCrFeCoCuNi,1.43323246,1.42116372,1629.65666667,12.17845264,2.89872736,0.16700000,0.16700000,0.16700000,0.16700000,0.16700000,0.16700000,0.00000000,0.00000000,0.00000000,0.00000000,0.00000000,0.00000000,0.00000000,0.00000000,0.00015454,2.68162961,158.11869759,0.08098019,0.06731926,-0.04729923,-0.01740920,-0.01507370,-0.03107013,-0.02873463,0.00457421,0.05179481,-0.00475517,52.66587227,6.33333333,1.79833333,0.05483692,151.33333333,70.50000000,183.16666667,0.30166667,2.10533333,2.27733333,1.10616667,2.13427333,0.66866667,1.66890850,0.04327183,7.18102707,0.03834181,0.15945896,0.39528007,0.36312117,0.02754257,0.00824381,0.10408151,0.03074735,0.33321909,0.08510972,0.31714191,0.08316648,17.69811928,8.40632646,0.31760608,1.86396183,0.07160641,14.46614911,0.65851294,2771.03516078,2.27494810,841.93183768,20.07583917,0.37654238,2.33099270,5.30529656,17.35786197,1.27500000,13.88087787,179.09455637
11,AlCrFeCoCuNi,FCC+BCC,CAST,,,1,298.15000000,1125.50000000,,,,,,10.1007/s11661-005-0218-9,2005,Mechanical performance of the Al x CoCrCuFeNi high-entropy alloy system with multiprincipal elements,AlCrFeCoCuNi,1.43323246,1.42116372,1629.65666667,12.17845264,2.89872736,0.16700000,0.16700000,0.16700000,0.16700000,0.16700000,0.16700000,0.00000000,0.00000000,0.00000000,0.00000000,0.00000000,0.00000000,0.00000000,0.00000000,0.00015454,2.68162961,158.11869759,0.08098019,0.06731926,-0.04729923,-0.01740920,-0.01507370,-0.03107013,-0.02873463,0.00457421,0.05179481,-0.00475517,52.66587227,6.33333333,1.79833333,0.05483692,151.33333333,70.50000000,183.16666667,0.30166667,2.10533333,2.27733333,1.10616667,2.13427333,0.66866667,1.66890850,0.04327183,7.18102707,0.03834181,0.15945896,0.39528007,0.36312117,0.02754257,0.00824381,0.10408151,0.03074735,0.33321909,0.08510972,0.31714191,0.08316648,17.69811928,8.40632646,0.31760608,1.86396183,0.07160641,14.46614911,0.18295265,2771.03516078,2.27494810,1880.99698983,20.07583917,0.37654238,2.33099270,5.30529656,17.35786197,1.27500000,13.88087787,1130.26831728
12,AlCrFeCoCuNi,FCC+BCC,CAST,,,1,873.15000000,561.00000000,,,,,,10.1007/s11661-005-0218-9,2005,Mechanical performance of the Al x CoCrCuFeNi high-entropy alloy system with multiprincipal elements,AlCrFeCoCuNi,1.43323246,1.42116372,1629.65666667,12.17845264,2.89872736,0.16700000,0.16700000,0.16700000,0.16700000,0.16700000,0.16700000,0.00000000,0.00000000,0.00000000,0.00000000,0.00000000,0.00000000,0.00000000,0.00000000,0.00015454,2.68162961,158.11869759,0.08098019,0.06731926,-0.04729923,-0.01740920,-0.01507370,-0.03107013,-0.02873463,0.00457421,0.05179481,-0.00475517,52.66587227,6.33333333,1.79833333,0.05483692,151.33333333,70.50000000,183.16666667,0.30166667,2.10533333,2.27733333,1.10616667,2.13427333,0.66866667,1.66890850,0.04327183,7.18102707,0.03834181,0.15945896,0.39528007,0.36312117,0.02754257,0.00824381,0.10408151,0.03074735,0.33321909,0.08510972,0.31714191,0.08316648,17.69811928,8.40632646,0.31760608,1.86396183,0.07160641,14.46614911,0.53578770,2771.03516078,2.27494810,1051.22780002,20.07583917,0.37654238,2.33099270,5.30529656,17.35786197,1.27500000,13.88087787,753.51766972
13,AlCrFeCoCuNi,FCC+BCC,CAST,,,1,973.15000000,307.00000000,,,,,,10.1007/s11661-005-0218-9,2005,Mechanical performance of the Al x CoCrCuFeNi high-entropy alloy system with multiprincipal elements,AlCrFeCoCuNi,1.43323246,1.42116372,1629.65666667,12.17845264,2.89872736,0.16700000,0.16700000,0.16700000,0.16700000,0.16700000,0.16700000,0.00000000,0.00000000,0.00000000,0.00000000,0.00000000,0.00000000,0.00000000,0.00000000,0.00015454,2.68162961,158.11869759,0.08098019,0.06731926,-0.04729923,-0.01740920,-0.01507370,-0.03107013,-0.02873463,0.00457421,0.05179481,-0.00475517,52.66587227,6.33333333,1.79833333,0.05483692,151.33333333,70.50000000,183.16666667,0.30166667,2.10533333,2.27733333,1.10616667,2.13427333,0.66866667,1.66890850,0.04327183,7.18102707,0.03834181,0.15945896,0.39528007,0.36312117,0.02754257,0.00824381,0.10408151,0.03074735,0.33321909,0.08510972,0.31714191,0.08316648,17.69811928,8.40632646,0.31760608,1.86396183,0.07160641,14.46614911,0.59715032,2771.03516078,2.27494810,940.77741974,20.07583917,0.37654238,2.33099270,5.30529656,17.35786197,1.27500000,13.88087787,461.01848304
14,AlCrFeCoCuNi,FCC+BCC,CAST,,,1,1400.00000000,21.40903261,,,,,,10.1007/s11661-005-0218-9,2005,Mechanical performance of the Al x CoCrCuFeNi high-entropy alloy system with multiprincipal elements,AlCrFeCoCuNi,1.43323246,1.42116372,1629.65666667,12.17845264,2.89872736,0.16700000,0.16700000,0.16700000,0.16700000,0.16700000,0.16700000,0.00000000,0.00000000,0.00000000,0.00000000,0.00000000,0.00000000,0.00000000,0.00000000,0.00015454,2.68162961,158.11869759,0.08098019,0.06731926,-0.04729923,-0.01740920,-0.01507370,-0.03107013,-0.02873463,0.00457421,0.05179481,-0.00475517,52.66587227,6.33333333,1.79833333,0.05483692,151.33333333,70.50000000,183.16666667,0.30166667,2.10533333,2.27733333,1.10616667,2.13427333,0.66866667,1.66890850,0.04327183,7.18102707,0.03834181,0.15945896,0.39528007,0.36312117,0.02754257,0.00824381,0.10408151,0.03074735,0.33321909,0.08510972,0.31714191,0.08316648,17.69811928,8.40632646,0.31760608,1.86396183,0.07160641,14.46614911,0.85907666,2771.03516078,2.27494810,585.73706051,20.07583917,0.37654238,2.33099270,5.30529656,17.35786197,1.27500000,13.88087787,34.21059605
15,AlCrFeCuNi,FCC+BCC+B2,POWDER,,,1,1100.00000000,35.98998294,,35.00000000,,,,10.1016/j.jallcom.2019.01.341,2019,Structure formation and mechanical properties of the high-entropy AlCuNiFeCr alloy prepared by mechanical alloying and spark plasma sintering,AlCrFeCuNi,1.44331507,1.42998586,1601.98800000,12.40733710,2.91677453,0.20000000,0.20000000,0.20000000,0.20000000,0.20000000,0.00000000,0.00000000,0.00000000,0.00000000,0.00000000,0.00000000,0.00000000,0.00000000,0.00000000,0.00013869,2.70398476,139.94032098,0.08980402,0.10393184,-0.04758414,-0.09442967,-0.09478666,-0.08030185,-0.08065884,0.06725805,0.13075715,0.19604430,51.41240772,5.80000000,1.78200000,0.07963887,145.60000000,69.40000000,178.00000000,0.30000000,2.01640000,2.17780000,1.18300000,1.79954800,0.77200000,1.78860560,0.06976420,6.88079715,0.03882635,0.16321097,0.43815409,0.40310310,0.02829126,0.00929539,0.10877683,0.03507329,0.36162593,0.10041959,0.34142434,0.09715379,17.53044584,8.69393267,0.38286054,1.85714286,0.07936050,2.35286969,0.68664684,2799.99552139,2.31153669,841.86404661,18.58328520,0.25891223,2.44405032,2.72495411,15.99040280,1.11940000,15.66057338,75.85924753
16,AlCrFeCuNi,FCC+BCC+B2,POWDER,,,1,873.15000000,410.00000000,,35.00000000,,,,10.1016/j.jallcom.2019.01.341,2019,Structure formation and mechanical properties of the high-entropy AlCuNiFeCr alloy prepared by mechanical alloying and spark plasma sintering,AlCrFeCuNi,1.44331507,1.42998586,1601.98800000,12.40733710,2.91677453,0.20000000,0.20000000,0.20000000,0.20000000,0.20000000,0.00000000,0.00000000,0.00000000,0.00000000,0.00000000,0.00000000,0.00000000,0.00000000,0.00000000,0.00013869,2.70398476,139.94032098,0.08980402,0.10393184,-0.04758414,-0.09442967,-0.09478666,-0.08030185,-0.08065884,0.06725805,0.13075715,0.19604430,51.41240772,5.80000000,1.78200000,0.07963887,145.60000000,69.40000000,178.00000000,0.30000000,2.01640000,2.17780000,1.18300000,1.79954800,0.77200000,1.78860560,0.06976420,6.88079715,0.03882635,0.16321097,0.43815409,0.40310310,0.02829126,0.00929539,0.10877683,0.03507329,0.36162593,0.10041959,0.34142434,0.09715379,17.53044584,8.69393267,0.38286054,1.85714286,0.07936050,2.35286969,0.54504154,2799.99552139,2.31153669,1078.63658557,18.58328520,0.25891223,2.44405032,2.72495411,15.99040280,1.11940000,15.66057338,553.21709789
17,AlCrFeCuNi,FCC+BCC+B2,POWDER,,,1,673.15000000,1366.00000000,,17.00000000,,,,10.1016/j.jallcom.2019.01.341,2019,Structure formation and mechanical properties of the high-entropy AlCuNiFeCr alloy prepared by mechanical alloying and spark plasma sintering,AlCrFeCuNi,1.44331507,1.42998586,1601.98800000,12.40733710,2.91677453,0.20000000,0.20000000,0.20000000,0.20000000,0.20000000,0.00000000,0.00000000,0.00000000,0.00000000,0.00000000,0.00000000,0.00000000,0.00000000,0.00000000,0.00013869,2.70398476,139.94032098,0.08980402,0.10393184,-0.04758414,-0.09442967,-0.09478666,-0.08030185,-0.08065884,0.06725805,0.13075715,0.19604430,51.41240772,5.80000000,1.78200000,0.07963887,145.60000000,69.40000000,178.00000000,0.30000000,2.01640000,2.17780000,1.18300000,1.79954800,0.77200000,1.78860560,0.06976420,6.88079715,0.03882635,0.16321097,0.43815409,0.40310310,0.02829126,0.00929539,0.10877683,0.03507329,0.36162593,0.10041959,0.34142434,0.09715379,17.53044584,8.69393267,0.38286054,1.85714286,0.07936050,2.35286969,0.42019666,2799.99552139,2.31153669,1342.05047818,18.58328520,0.25891223,2.44405032,2.72495411,15.99040280,1.11940000,15.66057338,1213.72266966
18,AlCrFeCuNi,FCC+BCC+B2,POWDER,,,1,293.15000000,1511.00000000,,5.00000000,,,,10.1016/j.jallcom.2019.01.341,2019,Structure formation and mechanical properties of the high-entropy AlCuNiFeCr alloy prepared by mechanical alloying and spark plasma sintering,AlCrFeCuNi,1.44331507,1.42998586,1601.98800000,12.40733710,2.91677453,0.20000000,0.20000000,0.20000000,0.20000000,0.20000000,0.00000000,0.00000000,0.00000000,0.00000000,0.00000000,0.00000000,0.00000000,0.00000000,0.00000000,0.00013869,2.70398476,139.94032098,0.08980402,0.10393184,-0.04758414,-0.09442967,-0.09478666,-0.08030185,-0.08065884,0.06725805,0.13075715,0.19604430,51.41240772,5.80000000,1.78200000,0.07963887,145.60000000,69.40000000,178.00000000,0.30000000,2.01640000,2.17780000,1.18300000,1.79954800,0.77200000,1.78860560,0.06976420,6.88079715,0.03882635,0.16321097,0.43815409,0.40310310,0.02829126,0.00929539,0.10877683,0.03507329,0.36162593,0.10041959,0.34142434,0.09715379,17.53044584,8.69393267,0.38286054,1.85714286,0.07936050,2.35286969,0.18299138,2799.99552139,2.31153669,1920.14723783,18.58328520,0.25891223,2.44405032,2.72495411,15.99040280,1.11940000,15.66057338,1342.20980023
19,AlCrFeCuNi,FCC+BCC+B2,POWDER,,,1,1073.15000000,48.00000000,,35.00000000,,,,10.1016/j.jallcom.2019.01.341,2019,Structure formation and mechanical properties of the high-entropy AlCuNiFeCr alloy prepared by mechanical alloying and spark plasma sintering,AlCrFeCuNi,1.44331507,1.42998586,1601.98800000,12.40733710,2.91677453,0.20000000,0.20000000,0.20000000,0.20000000,0.20000000,0.00000000,0.00000000,0.00000000,0.00000000,0.00000000,0.00000000,0.00000000,0.00000000,0.00000000,0.00013869,2.70398476,139.94032098,0.08980402,0.10393184,-0.04758414,-0.09442967,-0.09478666,-0.08030185,-0.08065884,0.06725805,0.13075715,0.19604430,51.41240772,5.80000000,1.78200000,0.07963887,145.60000000,69.40000000,178.00000000,0.30000000,2.01640000,2.17780000,1.18300000,1.79954800,0.77200000,1.78860560,0.06976420,6.88079715,0.03882635,0.16321097,0.43815409,0.40310310,0.02829126,0.00929539,0.10877683,0.03507329,0.36162593,0.10041959,0.34142434,0.09715379,17.53044584,8.69393267,0.38286054,1.85714286,0.07936050,2.35286969,0.66988642,2799.99552139,2.31153669,866.92483080,18.58328520,0.25891223,2.44405032,2.72495411,15.99040280,1.11940000,15.66057338,76.77190527
20,Hf15Zr24Ta9(Ti3Nb2)10,BCC,WROUGHT,,,1,4.35000000,2283.33333333,,,,,100.00000000,10.1016/j.msea.2017.10.073,2018,Mechanical properties and thermally activated plasticity of the Ti30Zr25Hf15Nb20Ta10 high entropy alloy at temperatures 4.2–350 K,Hf15Zr24Ta9(Ti3Nb2)10,1.67655595,1.67718603,2362.26530612,19.74395632,3.40529488,0.15300000,0.24500000,0.09200000,0.30600000,0.20400000,0.00000000,0.00000000,0.00000000,0.00000000,0.00000000,0.00000000,0.00000000,0.00000000,0.00000000,0.00013253,3.17365644,135.52272948,0.14482945,0.08873694,-0.01061453,0.06888601,0.02557947,0.01279350,-0.03051304,-0.01492966,0.03944987,0.05298792,99.89178082,4.29591837,1.46040816,0.05437953,124.93877551,40.05102041,102.36734694,0.35071429,2.29943878,2.47255102,0.64031633,4.33983673,0.51683673,0.96636709,0.01102041,8.40127049,0.04159048,0.12805249,0.24964006,0.32367789,0.03255703,0.00955491,0.09785478,0.02852039,0.16296195,0.04289253,0.22279588,0.06349126,11.81133379,5.13661590,0.22476647,2.08030805,0.08211217,4.54484323,0.00184145,1360.31495323,1.94771099,1331.38105060,28.07677484,15.71304999,17.92147187,16.18693399,47.15435634,1.83223469,6.44640878,1768.14773282
21,Hf15Zr24Ta9(Ti3Nb2)10,BCC,WROUGHT,,,1,77.15000000,1850.00000000,,,,,100.00000000,10.1016/j.msea.2017.10.073,2018,Mechanical properties and thermally activated plasticity of the Ti30Zr25Hf15Nb20Ta10 high entropy alloy at temperatures 4.2–350 K,Hf15Zr24Ta9(Ti3Nb2)10,1.67655595,1.67718603,2362.26530612,19.74395632,3.40529488,0.15300000,0.24500000,0.09200000,0.30600000,0.20400000,0.00000000,0.00000000,0.00000000,0.00000000,0.00000000,0.00000000,0.00000000,0.00000000,0.00000000,0.00013253,3.17365644,135.52272948,0.14482945,0.08873694,-0.01061453,0.06888601,0.02557947,0.01279350,-0.03051304,-0.01492966,0.03944987,0.05298792,99.89178082,4.29591837,1.46040816,0.05437953,124.93877551,40.05102041,102.36734694,0.35071429,2.29943878,2.47255102,0.64031633,4.33983673,0.51683673,0.96636709,0.01102041,8.40127049,0.04159048,0.12805249,0.24964006,0.32367789,0.03255703,0.00955491,0.09785478,0.02852039,0.16296195,0.04289253,0.22279588,0.06349126,11.81133379,5.13661590,0.22476647,2.08030805,0.08211217,4.54484323,0.03265933,1360.31495323,1.94771099,1163.53925388,28.07677484,15.71304999,17.92147187,16.18693399,47.15435634,1.83223469,6.44640878,1768.14773282
22,Hf15Zr24Ta9(Ti3Nb2)10,BCC,WROUGHT,,,1,120.15000000,1520.00000000,,,,,100.00000000,10.1016/j.msea.2017.10.073,2018,Mechanical properties and thermally activated plasticity of the Ti30Zr25Hf15Nb20Ta10 high entropy alloy at temperatures 4.2–350 K,Hf15Zr24Ta9(Ti3Nb2)10,1.67655595,1.67718603,2362.26530612,19.74395632,3.40529488,0.15300000,0.24500000,0.09200000,0.30600000,0.20400000,0.00000000,0.00000000,0.00000000,0.00000000,0.00000000,0.00000000,0.00000000,0.00000000,0.00000000,0.00013253,3.17365644,135.52272948,0.14482945,0.08873694,-0.01061453,0.06888601,0.02557947,0.01279350,-0.03051304,-0.01492966,0.03944987,0.05298792,99.89178082,4.29591837,1.46040816,0.05437953,124.93877551,40.05102041,102.36734694,0.35071429,2.29943878,2.47255102,0.64031633,4.33983673,0.51683673,0.96636709,0.01102041,8.40127049,0.04159048,0.12805249,0.24964006,0.32367789,0.03255703,0.00955491,0.09785478,0.02852039,0.16296195,0.04289253,0.22279588,0.06349126,11.81133379,5.13661590,0.22476647,2.08030805,0.08211217,4.54484323,0.05086220,1360.31495323,1.94771099,1095.93408302,28.07677484,15.71304999,17.92147187,16.18693399,47.15435634,1.83223469,6.44640878,1768.14773282
23,Hf15Zr24Ta9(Ti3Nb2)10,BCC,WROUGHT,,,1,170.15000000,1333.33333333,,,,,100.00000000,10.1016/j.msea.2017.10.073,2018,Mechanical properties and thermally activated plasticity of the Ti30Zr25Hf15Nb20Ta10 high entropy alloy at temperatures 4.2–350 K,Hf15Zr24Ta9(Ti3Nb2)10,1.67655595,1.67718603,2362.26530612,19.74395632,3.40529488,0.15300000,0.24500000,0.09200000,0.30600000,0.20400000,0.00000000,0.00000000,0.00000000,0.00000000,0.00000000,0.00000000,0.00000000,0.00000000,0.00000000,0.00013253,3.17365644,135.52272948,0.14482945,0.08873694,-0.01061453,0.06888601,0.02557947,0.01279350,-0.03051304,-0.01492966,0.03944987,0.05298792,99.89178082,4.29591837,1.46040816,0.05437953,124.93877551,40.05102041,102.36734694,0.35071429,2.29943878,2.47255102,0.64031633,4.33983673,0.51683673,0.96636709,0.01102041,8.40127049,0.04159048,0.12805249,0.24964006,0.32367789,0.03255703,0.00955491,0.09785478,0.02852039,0.16296195,0.04289253,0.22279588,0.06349126,11.81133379,5.13661590,0.22476647,2.08030805,0.08211217,4.54484323,0.07202832,1360.31495323,1.94771099,1026.91248300,28.07677484,15.71304999,17.92147187,16.18693399,47.15435634,1.83223469,6.44640878,1373.05982097
24,Hf15Zr24Ta9(Ti3Nb2)10,BCC,WROUGHT,,,1,230.15000000,1133.33333333,,,,,100.00000000,10.1016/j.msea.2017.10.073,2018,Mechanical properties and thermally activated plasticity of the Ti30Zr25Hf15Nb20Ta10 high entropy alloy at temperatures 4.2–350 K,Hf15Zr24Ta9(Ti3Nb2)10,1.67655595,1.67718603,2362.26530612,19.74395632,3.40529488,0.15300000,0.24500000,0.09200000,0.30600000,0.20400000,0.00000000,0.00000000,0.00000000,0.00000000,0.00000000,0.00000000,0.00000000,0.00000000,0.00000000,0.00013253,3.17365644,135.52272948,0.14482945,0.08873694,-0.01061453,0.06888601,0.02557947,0.01279350,-0.03051304,-0.01492966,0.03944987,0.05298792,99.89178082,4.29591837,1.46040816,0.05437953,124.93877551,40.05102041,102.36734694,0.35071429,2.29943878,2.47255102,0.64031633,4.33983673,0.51683673,0.96636709,0.01102041,8.40127049,0.04159048,0.12805249,0.24964006,0.32367789,0.03255703,0.00955491,0.09785478,0.02852039,0.16296195,0.04289253,0.22279588,0.06349126,11.81133379,5.13661590,0.22476647,2.08030805,0.08211217,4.54484323,0.09742767,1360.31495323,1.94771099,952.53910750,28.07677484,15.71304999,17.92147187,16.18693399,47.15435634,1.83223469,6.44640878,1310.87344807
25,Hf15Zr24Ta9(Ti3Nb2)10,BCC,WROUGHT,,,1,298.15000000,1046.66666667,,,,,100.00000000,10.1016/j.msea.2017.10.073,2018,Mechanical properties and thermally activated plasticity of the Ti30Zr25Hf15Nb20Ta10 high entropy alloy at temperatures 4.2–350 K,Hf15Zr24Ta9(Ti3Nb2)10,1.67655595,1.67718603,2362.26530612,19.74395632,3.40529488,0.15300000,0.24500000,0.09200000,0.30600000,0.20400000,0.00000000,0.00000000,0.00000000,0.00000000,0.00000000,0.00000000,0.00000000,0.00000000,0.00000000,0.00013253,3.17365644,135.52272948,0.14482945,0.08873694,-0.01061453,0.06888601,0.02557947,0.01279350,-0.03051304,-0.01492966,0.03944987,0.05298792,99.89178082,4.29591837,1.46040816,0.05437953,124.93877551,40.05102041,102.36734694,0.35071429,2.29943878,2.47255102,0.64031633,4.33983673,0.51683673,0.96636709,0.01102041,8.40127049,0.04159048,0.12805249,0.24964006,0.32367789,0.03255703,0.00955491,0.09785478,0.02852039,0.16296195,0.04289253,0.22279588,0.06349126,11.81133379,5.13661590,0.22476647,2.08030805,0.08211217,4.54484323,0.12621360,1360.31495323,1.94771099,875.72911261,28.07677484,15.71304999,17.92147187,16.18693399,47.15435634,1.83223469,6.44640878,1116.81654557
26,Hf15Zr24Ta9(Ti3Nb2)10,BCC,WROUGHT,,,1,345.15000000,900.00000000,,,,,100.00000000,10.1016/j.msea.2017.10.073,2018,Mechanical properties and thermally activated plasticity of the Ti30Zr25Hf15Nb20Ta10 high entropy alloy at temperatures 4.2–350 K,Hf15Zr24Ta9(Ti3Nb2)10,1.67655595,1.67718603,2362.26530612,19.74395632,3.40529488,0.15300000,0.24500000,0.09200000,0.30600000,0.20400000,0.00000000,0.00000000,0.00000000,0.00000000,0.00000000,0.00000000,0.00000000,0.00000000,0.00000000,0.00013253,3.17365644,135.52272948,0.14482945,0.08873694,-0.01061453,0.06888601,0.02557947,0.01279350,-0.03051304,-0.01492966,0.03944987,0.05298792,99.89178082,4.29591837,1.46040816,0.05437953,124.93877551,40.05102041,102.36734694,0.35071429,2.29943878,2.47255102,0.64031633,4.33983673,0.51683673,0.96636709,0.01102041,8.40127049,0.04159048,0.12805249,0.24964006,0.32367789,0.03255703,0.00955491,0.09785478,0.02852039,0.16296195,0.04289253,0.22279588,0.06349126,11.81133379,5.13661590,0.22476647,2.08030805,0.08211217,4.54484323,0.14610975,1360.31495323,1.94771099,826.05482654,28.07677484,15.71304999,17.92147187,16.18693399,47.15435634,1.83223469,6.44640878,1047.70607772
27,Hf25Ti25Nb25(VMo)12,BCC,CAST,,,1,298.15000000,1260.00000000,,,,,126.00000000,10.1016/j.jallcom.2016.10.014,2017,Microstructure and mechanical properties of refractory HfMo0.5NbTiV0.5Six high-entropy composites,Hf25Ti25Nb25(VMo)12,1.62856990,1.62916735,2433.06060606,18.06342723,3.30580107,0.25300000,0.25300000,0.25300000,0.12100000,0.12100000,0.00000000,0.00000000,0.00000000,0.00000000,0.00000000,0.00000000,0.00000000,0.00000000,0.00000000,0.00013393,3.08168919,166.75432126,0.14802433,0.10111408,-0.03886352,0.03453706,-0.00745425,-0.01237319,-0.05436450,0.02962302,0.15996636,0.16705085,98.42588384,4.61616162,1.58060606,0.13034334,150.09090909,49.25252525,130.89898990,0.35767677,2.43600000,2.68342424,0.91505051,4.00064444,0.78146465,0.89483072,0.09111111,9.04812441,0.05013368,0.15251864,0.59094011,0.57625925,0.03832694,0.01241454,0.11401222,0.03707320,0.28157732,0.07206328,0.28168543,0.07431413,14.10054343,5.78840042,0.32079830,2.11369713,0.12900234,9.43535613,0.12254113,2157.35230865,2.48850632,1504.65848843,38.92225726,7.31490365,9.22095473,3.02155458,35.76565454,1.76837374,7.97373491,1394.69436011
28,Hf25Ti25Nb25(VMo)12,BCC,CAST,,,1,1273.15000000,368.00000000,,,,,126.00000000,10.1016/j.actamat.2019.06.032,2019,High temperature strength of refractory complex concentrated alloys,Hf25Ti25Nb25(VMo)12,1.62856990,1.62916735,2433.06060606,18.06342723,3.30580107,0.25300000,0.25300000,0.25300000,0.12100000,0.12100000,0.00000000,0.00000000,0.00000000,0.00000000,0.00000000,0.00000000,0.00000000,0.00000000,0.00000000,0.00013393,3.08168919,166.75432126,0.14802433,0.10111408,-0.03886352,0.03453706,-0.00745425,-0.01237319,-0.05436450,0.02962302,0.15996636,0.16705085,98.42588384,4.61616162,1.58060606,0.13034334,150.09090909,49.25252525,130.89898990,0.35767677,2.43600000,2.68342424,0.91505051,4.00064444,0.78146465,0.89483072,0.09111111,9.04812441,0.05013368,0.15251864,0.59094011,0.57625925,0.03832694,0.01241454,0.11401222,0.03707320,0.28157732,0.07206328,0.28168543,0.07431413,14.10054343,5.78840042,0.32079830,2.11369713,0.12900234,9.43535613,0.52327098,2157.35230865,2.48850632,592.66565881,38.92225726,7.31490365,9.22095473,3.02155458,35.76565454,1.76837374,7.97373491,769.18547880
29,Hf25Ti25Nb25(VMo)12,BCC,CAST,,,1,1473.15000000,60.00000000,,,,,126.00000000,10.1016/j.actamat.2019.06.032,2019,High temperature strength of refractory complex concentrated alloys,Hf25Ti25Nb25(VMo)12,1.62856990,1.62916735,2433.06060606,18.06342723,3.30580107,0.25300000,0.25300000,0.25300000,0.12100000,0.12100000,0.00000000,0.00000000,0.00000000,0.00000000,0.00000000,0.00000000,0.00000000,0.00000000,0.00000000,0.00013393,3.08168919,166.75432126,0.14802433,0.10111408,-0.03886352,0.03453706,-0.00745425,-0.01237319,-0.05436450,0.02962302,0.15996636,0.16705085,98.42588384,4.61616162,1.58060606,0.13034334,150.09090909,49.25252525,130.89898990,0.35767677,2.43600000,2.68342424,0.91505051,4.00064444,0.78146465,0.89483072,0.09111111,9.04812441,0.05013368,0.15251864,0.59094011,0.57625925,0.03832694,0.01241454,0.11401222,0.03707320,0.28157732,0.07206328,0.28168543,0.07431413,14.10054343,5.78840042,0.32079830,2.11369713,0.12900234,9.43535613,0.60547197,2157.35230865,2.48850632,483.79837548,38.92225726,7.31490365,9.22095473,3.02155458,35.76565454,1.76837374,7.97373491,130.81565227
30,Hf25Ti25Nb25(VMo)12,BCC,CAST,,,1,1700.00000000,7.66842930,,,,,126.00000000,10.1016/j.actamat.2019.06.032,2019,High temperature strength of refractory complex concentrated alloys,Hf25Ti25Nb25(VMo)12,1.62856990,1.62916735,2433.06060606,18.06342723,3.30580107,0.25300000,0.25300000,0.25300000,0.12100000,0.12100000,0.00000000,0.00000000,0.00000000,0.00000000,0.00000000,0.00000000,0.00000000,0.00000000,0.00000000,0.00013393,3.08168919,166.75432126,0.14802433,0.10111408,-0.03886352,0.03453706,-0.00745425,-0.01237319,-0.05436450,0.02962302,0.15996636,0.16705085,98.42588384,4.61616162,1.58060606,0.13034334,150.09090909,49.25252525,130.89898990,0.35767677,2.43600000,2.68342424,0.91505051,4.00064444,0.78146465,0.89483072,0.09111111,9.04812441,0.05013368,0.15251864,0.59094011,0.57625925,0.03832694,0.01241454,0.11401222,0.03707320,0.28157732,0.07206328,0.28168543,0.07431413,14.10054343,5.78840042,0.32079830,2.11369713,0.12900234,9.43535613,0.69870845,2157.35230865,2.48850632,384.31340565,38.92225726,7.31490365,9.22095473,3.02155458,35.76565454,1.76837374,7.97373491,56.92818548
31,Hf25Ti25Nb25(VMo)12,BCC,CAST,,,1,1400.00000000,116.47997540,,,,,126.00000000,10.1016/j.actamat.2019.06.032,2019,High temperature strength of refractory complex concentrated alloys,Hf25Ti25Nb25(VMo)12,1.62856990,1.62916735,2433.06060606,18.06342723,3.30580107,0.25300000,0.25300000,0.25300000,0.12100000,0.12100000,0.00000000,0.00000000,0.00000000,0.00000000,0.00000000,0.00000000,0.00000000,0.00000000,0.00000000,0.00013393,3.08168919,166.75432126,0.14802433,0.10111408,-0.03886352,0.03453706,-0.00745425,-0.01237319,-0.05436450,0.02962302,0.15996636,0.16705085,98.42588384,4.61616162,1.58060606,0.13034334,150.09090909,49.25252525,130.89898990,0.35767677,2.43600000,2.68342424,0.91505051,4.00064444,0.78146465,0.89483072,0.09111111,9.04812441,0.05013368,0.15251864,0.59094011,0.57625925,0.03832694,0.01241454,0.11401222,0.03707320,0.28157732,0.07206328,0.28168543,0.07431413,14.10054343,5.78840042,0.32079830,2.11369713,0.12900234,9.43535613,0.57540696,2157.35230865,2.48850632,521.07899912,38.92225726,7.31490365,9.22095473,3.02155458,35.76565454,1.76837374,7.97373491,457.50803350
32,Hf3Zr5Ta2(Ti3Nb2)2,bcc,UNKNOWN,0.00000000,0.00000000,1,230.15000000,1133.33333333,0.00000000,0.00000000,0.00000000,0.00000000,0.00000000,UNKNOWN,UNKNOWN,UNKNOWN,Hf3Zr5Ta2(Ti3Nb2)2,1.67698270,1.67762236,2369.20000000,19.75964596,3.40619666,0.15000000,0.25000000,0.10000000,0.30000000,0.20000000,0.00000000,0.00000000,0.00000000,0.00000000,0.00000000,0.00000000,0.00000000,0.00000000,0.00000000,0.00013309,3.17446899,135.72932502,0.14487125,0.08930309,-0.00969751,0.06944522,0.02611704,0.01387706,-0.02945112,-0.01523950,0.03990529,0.05447494,100.61566400,4.30000000,1.45950000,0.05514480,125.35000000,40.25000000,102.85000000,0.35050000,2.30495000,2.47505000,0.64565000,4.33165000,0.52000000,0.97099080,0.01300000,8.45543261,0.04165470,0.12819389,0.25541472,0.33088257,0.03262036,0.00973033,0.09803861,0.02904752,0.16660112,0.04247032,0.22714022,0.06551211,11.87315766,5.15115628,0.22560142,2.07929176,0.08239012,4.54061187,0.09714250,1368.19460037,1.95974625,959.73759789,27.39469590,16.26606012,18.34684809,15.47189876,47.15435634,1.82940000,6.49019223,1118.58886045
33,Hf3Zr5Ta2(Ti3Nb2)2,bcc,UNKNOWN,0.00000000,0.00000000,1,298.15000000,1046.66666667,0.00000000,0.00000000,0.00000000,0.00000000,0.00000000,UNKNOWN,UNKNOWN,UNKNOWN,Hf3Zr5Ta2(Ti3Nb2)2,1.67698270,1.67762236,2369.20000000,19.75964596,3.40619666,0.15000000,0.25000000,0.10000000,0.30000000,0.20000000,0.00000000,0.00000000,0.00000000,0.00000000,0.00000000,0.00000000,0.00000000,0.00000000,0.00000000,0.00013309,3.17446899,135.72932502,0.14487125,0.08930309,-0.00969751,0.06944522,0.02611704,0.01387706,-0.02945112,-0.01523950,0.03990529,0.05447494,100.61566400,4.30000000,1.45950000,0.05514480,125.35000000,40.25000000,102.85000000,0.35050000,2.30495000,2.47505000,0.64565000,4.33165000,0.52000000,0.97099080,0.01300000,8.45543261,0.04165470,0.12819389,0.25541472,0.33088257,0.03262036,0.00973033,0.09803861,0.02904752,0.16660112,0.04247032,0.22714022,0.06551211,11.87315766,5.15115628,0.22560142,2.07929176,0.08239012,4.54061187,0.12584417,1368.19460037,1.95974625,882.79929809,27.39469590,16.26606012,18.34684809,15.47189876,47.15435634,1.82940000,6.49019223,1015.99038727
