Repository: TaoLiang120/myml

myml
======

A custom machine learning models for high entropy alloys with Ti, V, Cr, Zr, Nb, Mo, Hf, Ta and W

# myml

# myml

File: Database/MPEA_dataset_EXT.csv (part 2 of 17)
CompID,Composition,Crystal,Processing,GrainSize,Vicker,Tension0_Compression1,temperature,Yield_EXP,UTS_EXP,Elongation_EXP,Elongation_plastic_EXP,Youngs_EXP,Youngs_ROM_ORG,DOI,YEAR,TITLE,ReducedFormula,radius,radius_TC,Tm_ROM,volume,LattPara,CONC0,CONC1,CONC2,CONC3,CONC4,CONC5,CONC6,CONC7,CONC8,CONC9,CONC10,CONC11,CONC12,CONC13,Sconf,sws,Bulk,Eform,Eform_str,Eform_BOKAS,Hmix_TC,Gmix_TC,Hmix_str_TC,Gmix_str_TC,bcc2hcp_Gmix_TC,bcc2hcp_Gmix_TC2CPA,bcc2hcp,amass,VEC,E_negativity,bcc2hcp_Gmix_TC_diff,Exp_Bulk_ROM,Exp_Shear_ROM,Exp_Youngs_ROM,Exp_Poisson_ROM,Exp_Surf_ROM,Cal_Surf_ROM,E_GBR_ROM,DOS_EF_ROM,E_USF_ROM,Exp_Az_ROM,b2h_ROM,density,radius_TC_DELTA,volume_DELTA,Exp_Shear_ROM_DELTA,Exp_Youngs_ROM_DELTA,radius_TC_DISTORT,radius_TC_DISTORT_Max,volume_DISTORT,volume_DISTORT_Max,Exp_Shear_DISTORT,Exp_Shear_DISTORT_Max,Exp_Youngs_DISTORT,Exp_Youngs_DISTORT_Max,ShearBurger,ShearBurger_Surf,USF_Surf,Exp_Poisson_Comp,ElasticEnergy,SH_ratio,temp_ratio,sigma_y0,delta_Eb0,Yield_MC,Elong_M0,Elong_M1,Elong_M2,Elong_M3,Elong_M4,D_Surf_GBR_ROM,ShearBurger_D_Surf_GBR,Predicted_Yield_EXP
34,Hf3Zr5Ta2(Ti3Nb2)2,bcc,UNKNOWN,0.00000000,0.00000000,1,170.15000000,1333.33333333,0.00000000,0.00000000,0.00000000,0.00000000,0.00000000,UNKNOWN,UNKNOWN,UNKNOWN,Hf3Zr5Ta2(Ti3Nb2)2,1.67698270,1.67762236,2369.20000000,19.75964596,3.40619666,0.15000000,0.25000000,0.10000000,0.30000000,0.20000000,0.00000000,0.00000000,0.00000000,0.00000000,0.00000000,0.00000000,0.00000000,0.00000000,0.00000000,0.00013309,3.17446899,135.72932502,0.14487125,0.08930309,-0.00969751,0.06944522,0.02611704,0.01387706,-0.02945112,-0.01523950,0.03990529,0.05447494,100.61566400,4.30000000,1.45950000,0.05514480,125.35000000,40.25000000,102.85000000,0.35050000,2.30495000,2.47505000,0.64565000,4.33165000,0.52000000,0.97099080,0.01300000,8.45543261,0.04165470,0.12819389,0.25541472,0.33088257,0.03262036,0.00973033,0.09803861,0.02904752,0.16660112,0.04247032,0.22714022,0.06551211,11.87315766,5.15115628,0.22560142,2.07929176,0.08239012,4.54061187,0.07181749,1368.19460037,1.95974625,1034.23520813,27.39469590,16.26606012,18.34684809,15.47189876,47.15435634,1.82940000,6.49019223,1583.88801515
35,Hf3Zr5Ta2(Ti3Nb2)2,bcc,UNKNOWN,0.00000000,0.00000000,1,120.15000000,1520.00000000,0.00000000,0.00000000,0.00000000,0.00000000,0.00000000,UNKNOWN,UNKNOWN,UNKNOWN,Hf3Zr5Ta2(Ti3Nb2)2,1.67698270,1.67762236,2369.20000000,19.75964596,3.40619666,0.15000000,0.25000000,0.10000000,0.30000000,0.20000000,0.00000000,0.00000000,0.00000000,0.00000000,0.00000000,0.00000000,0.00000000,0.00000000,0.00000000,0.00013309,3.17446899,135.72932502,0.14487125,0.08930309,-0.00969751,0.06944522,0.02611704,0.01387706,-0.02945112,-0.01523950,0.03990529,0.05447494,100.61566400,4.30000000,1.45950000,0.05514480,125.35000000,40.25000000,102.85000000,0.35050000,2.30495000,2.47505000,0.64565000,4.33165000,0.52000000,0.97099080,0.01300000,8.45543261,0.04165470,0.12819389,0.25541472,0.33088257,0.03262036,0.00973033,0.09803861,0.02904752,0.16660112,0.04247032,0.22714022,0.06551211,11.87315766,5.15115628,0.22560142,2.07929176,0.08239012,4.54061187,0.05071332,1368.19460037,1.95974625,1103.37210318,27.39469590,16.26606012,18.34684809,15.47189876,47.15435634,1.82940000,6.49019223,1583.88801515
36,Hf3Zr5Ta2(Ti3Nb2)2,bcc,UNKNOWN,0.00000000,0.00000000,1,345.15000000,900.00000000,0.00000000,0.00000000,0.00000000,0.00000000,0.00000000,UNKNOWN,UNKNOWN,UNKNOWN,Hf3Zr5Ta2(Ti3Nb2)2,1.67698270,1.67762236,2369.20000000,19.75964596,3.40619666,0.15000000,0.25000000,0.10000000,0.30000000,0.20000000,0.00000000,0.00000000,0.00000000,0.00000000,0.00000000,0.00000000,0.00000000,0.00000000,0.00000000,0.00013309,3.17446899,135.72932502,0.14487125,0.08930309,-0.00969751,0.06944522,0.02611704,0.01387706,-0.02945112,-0.01523950,0.03990529,0.05447494,100.61566400,4.30000000,1.45950000,0.05514480,125.35000000,40.25000000,102.85000000,0.35050000,2.30495000,2.47505000,0.64565000,4.33165000,0.52000000,0.97099080,0.01300000,8.45543261,0.04165470,0.12819389,0.25541472,0.33088257,0.03262036,0.00973033,0.09803861,0.02904752,0.16660112,0.04247032,0.22714022,0.06551211,11.87315766,5.15115628,0.22560142,2.07929176,0.08239012,4.54061187,0.14568209,1368.19460037,1.95974625,833.04203512,27.39469590,16.26606012,18.34684809,15.47189876,47.15435634,1.82940000,6.49019223,980.88318637
37,Hf3Zr5Ta2(Ti3Nb2)2,bcc,UNKNOWN,0.00000000,0.00000000,1,77.15000000,1850.00000000,0.00000000,0.00000000,0.00000000,0.00000000,0.00000000,UNKNOWN,UNKNOWN,UNKNOWN,Hf3Zr5Ta2(Ti3Nb2)2,1.67698270,1.67762236,2369.20000000,19.75964596,3.40619666,0.15000000,0.25000000,0.10000000,0.30000000,0.20000000,0.00000000,0.00000000,0.00000000,0.00000000,0.00000000,0.00000000,0.00000000,0.00000000,0.00000000,0.00013309,3.17446899,135.72932502,0.14487125,0.08930309,-0.00969751,0.06944522,0.02611704,0.01387706,-0.02945112,-0.01523950,0.03990529,0.05447494,100.61566400,4.30000000,1.45950000,0.05514480,125.35000000,40.25000000,102.85000000,0.35050000,2.30495000,2.47505000,0.64565000,4.33165000,0.52000000,0.97099080,0.01300000,8.45543261,0.04165470,0.12819389,0.25541472,0.33088257,0.03262036,0.00973033,0.09803861,0.02904752,0.16660112,0.04247032,0.22714022,0.06551211,11.87315766,5.15115628,0.22560142,2.07929176,0.08239012,4.54061187,0.03256373,1368.19460037,1.95974625,1171.09020304,27.39469590,16.26606012,18.34684809,15.47189876,47.15435634,1.82940000,6.49019223,1583.88801515
38,Hf3Zr5Ta2(Ti3Nb2)2,bcc,UNKNOWN,0.00000000,0.00000000,1,4.35000000,2283.33333333,0.00000000,0.00000000,0.00000000,0.00000000,0.00000000,UNKNOWN,UNKNOWN,UNKNOWN,Hf3Zr5Ta2(Ti3Nb2)2,1.67698270,1.67762236,2369.20000000,19.75964596,3.40619666,0.15000000,0.25000000,0.10000000,0.30000000,0.20000000,0.00000000,0.00000000,0.00000000,0.00000000,0.00000000,0.00000000,0.00000000,0.00000000,0.00000000,0.00013309,3.17446899,135.72932502,0.14487125,0.08930309,-0.00969751,0.06944522,0.02611704,0.01387706,-0.02945112,-0.01523950,0.03990529,0.05447494,100.61566400,4.30000000,1.45950000,0.05514480,125.35000000,40.25000000,102.85000000,0.35050000,2.30495000,2.47505000,0.64565000,4.33165000,0.52000000,0.97099080,0.01300000,8.45543261,0.04165470,0.12819389,0.25541472,0.33088257,0.03262036,0.00973033,0.09803861,0.02904752,0.16660112,0.04247032,0.22714022,0.06551211,11.87315766,5.15115628,0.22560142,2.07929176,0.08239012,4.54061187,0.00183606,1368.19460037,1.95974625,1339.21236598,27.39469590,16.26606012,18.34684809,15.47189876,47.15435634,1.82940000,6.49019223,1583.88801515
39,Hf3Zr5Ta5Ti5Nb5Al2,BCC,OTHER,140.00000000,4.90000000,1,298.15000000,1841.00000000,2269.00000000,10.00000000,,,107.00000000,10.1007/s11837-014-1066-0,2014,Microstructure and Properties of Aluminum-Containing Refractory High-Entropy Alloys,Hf3Zr5Ta5Ti5Nb5Al2,1.66359161,1.66010090,2397.18560000,19.18958281,3.37312040,0.12000000,0.20000000,0.20000000,0.20000000,0.20000000,0.08000000,0.00000000,0.00000000,0.00000000,0.00000000,0.00000000,0.00000000,0.00000000,0.00000000,0.00015029,3.15262440,140.87499051,0.07029957,0.02924928,-0.07058371,-0.01550975,-0.04045357,-0.05656004,-0.08150385,0.00825809,0.08481546,0.06906943,106.16637509,4.32000000,1.47880000,0.07655738,132.88000000,42.08000000,109.76000000,0.35240000,2.33696000,2.45280000,0.76600000,3.80335200,0.57740000,1.03146296,0.05723224,9.18693937,0.04387774,0.12934437,0.32143617,0.38524976,0.03364841,0.00882663,0.09521545,0.02530303,0.21938313,0.06362835,0.26644290,0.07359814,12.29244307,5.26001432,0.24707312,2.08832613,0.07819009,23.22876732,0.12437502,1455.93464913,2.00741953,947.62224191,19.84236464,13.83492417,15.20516563,3.28589077,22.14261578,1.68680000,7.28743365,1717.23207254
40,Hf3Zr5Ta5Ti5Nb5Al2,BCC,OTHER,,,1,1400.00000000,132.86169431,,,,,107.00000000,10.1016/j.actamat.2019.06.032,2019,High temperature strength of refractory complex concentrated alloys,Hf3Zr5Ta5Ti5Nb5Al2,1.66359161,1.66010090,2397.18560000,19.18958281,3.37312040,0.12000000,0.20000000,0.20000000,0.20000000,0.20000000,0.08000000,0.00000000,0.00000000,0.00000000,0.00000000,0.00000000,0.00000000,0.00000000,0.00000000,0.00015029,3.15262440,140.87499051,0.07029957,0.02924928,-0.07058371,-0.01550975,-0.04045357,-0.05656004,-0.08150385,0.00825809,0.08481546,0.06906943,106.16637509,4.32000000,1.47880000,0.07655738,132.88000000,42.08000000,109.76000000,0.35240000,2.33696000,2.45280000,0.76600000,3.80335200,0.57740000,1.03146296,0.05723224,9.18693937,0.04387774,0.12934437,0.32143617,0.38524976,0.03364841,0.00882663,0.09521545,0.02530303,0.21938313,0.06362835,0.26644290,0.07359814,12.29244307,5.26001432,0.24707312,2.08832613,0.07819009,23.22876732,0.58401819,1455.93464913,2.00741953,250.18050244,19.84236464,13.83492417,15.20516563,3.28589077,22.14261578,1.68680000,7.28743365,146.54992833
41,Hf3Zr5Ta5Ti5Nb5Al2,BCC,OTHER,,,1,1700.00000000,25.68960878,,,,,107.00000000,10.1016/j.actamat.2019.06.032,2019,High temperature strength of refractory complex concentrated alloys,Hf3Zr5Ta5Ti5Nb5Al2,1.66359161,1.66010090,2397.18560000,19.18958281,3.37312040,0.12000000,0.20000000,0.20000000,0.20000000,0.20000000,0.08000000,0.00000000,0.00000000,0.00000000,0.00000000,0.00000000,0.00000000,0.00000000,0.00000000,0.00015029,3.15262440,140.87499051,0.07029957,0.02924928,-0.07058371,-0.01550975,-0.04045357,-0.05656004,-0.08150385,0.00825809,0.08481546,0.06906943,106.16637509,4.32000000,1.47880000,0.07655738,132.88000000,42.08000000,109.76000000,0.35240000,2.33696000,2.45280000,0.76600000,3.80335200,0.57740000,1.03146296,0.05723224,9.18693937,0.04387774,0.12934437,0.32143617,0.38524976,0.03364841,0.00882663,0.09521545,0.02530303,0.21938313,0.06362835,0.26644290,0.07359814,12.29244307,5.26001432,0.24707312,2.08832613,0.07819009,23.22876732,0.70916495,1455.93464913,2.00741953,171.53344057,19.84236464,13.83492417,15.20516563,3.28589077,22.14261578,1.68680000,7.28743365,54.01742171
42,Hf3Zr5Ta5Ti5Nb5Al2,BCC,OTHER,,,1,1473.15000000,89.00000000,,,,,107.00000000,10.1016/j.actamat.2019.06.032,2019,High temperature strength of refractory complex concentrated alloys,Hf3Zr5Ta5Ti5Nb5Al2,1.66359161,1.66010090,2397.18560000,19.18958281,3.37312040,0.12000000,0.20000000,0.20000000,0.20000000,0.20000000,0.08000000,0.00000000,0.00000000,0.00000000,0.00000000,0.00000000,0.00000000,0.00000000,0.00000000,0.00015029,3.15262440,140.87499051,0.07029957,0.02924928,-0.07058371,-0.01550975,-0.04045357,-0.05656004,-0.08150385,0.00825809,0.08481546,0.06906943,106.16637509,4.32000000,1.47880000,0.07655738,132.88000000,42.08000000,109.76000000,0.35240000,2.33696000,2.45280000,0.76600000,3.80335200,0.57740000,1.03146296,0.05723224,9.18693937,0.04387774,0.12934437,0.32143617,0.38524976,0.03364841,0.00882663,0.09521545,0.02530303,0.21938313,0.06362835,0.26644290,0.07359814,12.29244307,5.26001432,0.24707312,2.08832613,0.07819009,23.22876732,0.61453314,1455.93464913,2.00741953,228.18549819,19.84236464,13.83492417,15.20516563,3.28589077,22.14261578,1.68680000,7.28743365,108.57120486
43,Hf3Zr5Ta5Ti5Nb5Al2,BCC,OTHER,,,1,1273.15000000,298.00000000,,,,,107.00000000,10.1016/j.actamat.2019.06.032,2019,High temperature strength of refractory complex concentrated alloys,Hf3Zr5Ta5Ti5Nb5Al2,1.66359161,1.66010090,2397.18560000,19.18958281,3.37312040,0.12000000,0.20000000,0.20000000,0.20000000,0.20000000,0.08000000,0.00000000,0.00000000,0.00000000,0.00000000,0.00000000,0.00000000,0.00000000,0.00000000,0.00015029,3.15262440,140.87499051,0.07029957,0.02924928,-0.07058371,-0.01550975,-0.04045357,-0.05656004,-0.08150385,0.00825809,0.08481546,0.06906943,106.16637509,4.32000000,1.47880000,0.07655738,132.88000000,42.08000000,109.76000000,0.35240000,2.33696000,2.45280000,0.76600000,3.80335200,0.57740000,1.03146296,0.05723224,9.18693937,0.04387774,0.12934437,0.32143617,0.38524976,0.03364841,0.00882663,0.09521545,0.02530303,0.21938313,0.06362835,0.26644290,0.07359814,12.29244307,5.26001432,0.24707312,2.08832613,0.07819009,23.22876732,0.53110197,1455.93464913,2.00741953,293.46601505,19.84236464,13.83492417,15.20516563,3.28589077,22.14261578,1.68680000,7.28743365,318.91676319
44,Hf3Zr5Ta5Ti5Nb5Al2,BCC,OTHER,,,1,1073.15000000,796.00000000,834.00000000,50.00000000,,,107.00000000,10.1007/s11837-014-1066-0,2014,Microstructure and Properties of Aluminum-Containing Refractory High-Entropy Alloys,Hf3Zr5Ta5Ti5Nb5Al2,1.66359161,1.66010090,2397.18560000,19.18958281,3.37312040,0.12000000,0.20000000,0.20000000,0.20000000,0.20000000,0.08000000,0.00000000,0.00000000,0.00000000,0.00000000,0.00000000,0.00000000,0.00000000,0.00000000,0.00015029,3.15262440,140.87499051,0.07029957,0.02924928,-0.07058371,-0.01550975,-0.04045357,-0.05656004,-0.08150385,0.00825809,0.08481546,0.06906943,106.16637509,4.32000000,1.47880000,0.07655738,132.88000000,42.08000000,109.76000000,0.35240000,2.33696000,2.45280000,0.76600000,3.80335200,0.57740000,1.03146296,0.05723224,9.18693937,0.04387774,0.12934437,0.32143617,0.38524976,0.03364841,0.00882663,0.09521545,0.02530303,0.21938313,0.06362835,0.26644290,0.07359814,12.29244307,5.26001432,0.24707312,2.08832613,0.07819009,23.22876732,0.44767080,1455.93464913,2.00741953,377.42232819,19.84236464,13.83492417,15.20516563,3.28589077,22.14261578,1.68680000,7.28743365,752.21276202
45,Hf7Zr12Ta30Ti17Nb30,BCC,CAST,,,1,573.15000000,590.00000000,,,,,122.00000000,10.1080/14786435.2015.1028506,2015,Plastic deformation properties of Zr–Nb–Ti–Ta–Hf high-entropy alloys,Hf7Zr12Ta30Ti17Nb30,1.65047951,1.65139896,2679.94791667,18.84804569,3.35298883,0.07300000,0.12500000,0.31200000,0.17700000,0.31200000,0.00000000,0.00000000,0.00000000,0.00000000,0.00000000,0.00000000,0.00000000,0.00000000,0.00000000,0.00012791,3.13253106,159.74395238,0.10318293,0.07330360,0.00118792,0.03354030,-0.00172720,0.00366097,-0.03160653,0.03252292,0.16184643,0.18277268,118.47380000,4.62500000,1.50250000,0.12932352,153.96875000,46.91666667,125.54166667,0.35739583,2.59584375,2.68095833,0.98697917,3.61953125,0.73494792,1.04348999,0.14666667,10.43771385,0.03371688,0.10729842,0.29952002,0.34569056,0.02476276,0.00636744,0.07451089,0.01910844,0.21716986,0.08356561,0.25778533,0.09536578,13.62353738,5.24821164,0.28312487,2.11233586,0.07912980,10.22001705,0.21386610,1284.71630971,1.95567788,612.89008556,31.66453988,15.75455918,20.00196535,0.59787543,16.09588618,1.69397917,8.04232875,675.23300566
46,Hf7Zr12Ta30Ti17Nb30,BCC,CAST,,,1,473.15000000,650.00000000,,,,,122.00000000,10.1080/14786435.2015.1028506,2015,Plastic deformation properties of Zr–Nb–Ti–Ta–Hf high-entropy alloys,Hf7Zr12Ta30Ti17Nb30,1.65047951,1.65139896,2679.94791667,18.84804569,3.35298883,0.07300000,0.12500000,0.31200000,0.17700000,0.31200000,0.00000000,0.00000000,0.00000000,0.00000000,0.00000000,0.00000000,0.00000000,0.00000000,0.00000000,0.00012791,3.13253106,159.74395238,0.10318293,0.07330360,0.00118792,0.03354030,-0.00172720,0.00366097,-0.03160653,0.03252292,0.16184643,0.18277268,118.47380000,4.62500000,1.50250000,0.12932352,153.96875000,46.91666667,125.54166667,0.35739583,2.59584375,2.68095833,0.98697917,3.61953125,0.73494792,1.04348999,0.14666667,10.43771385,0.03371688,0.10729842,0.29952002,0.34569056,0.02476276,0.00636744,0.07451089,0.01910844,0.21716986,0.08356561,0.25778533,0.09536578,13.62353738,5.24821164,0.28312487,2.11233586,0.07912980,10.22001705,0.17655194,1284.71630971,1.95567788,663.75296157,31.66453988,15.75455918,20.00196535,0.59787543,16.09588618,1.69397917,8.04232875,757.17143421
47,Hf7Zr12Ta30Ti17Nb30,BCC,CAST,,,1,373.15000000,765.00000000,,,,,122.00000000,10.1080/14786435.2015.1028506,2015,Plastic deformation properties of Zr–Nb–Ti–Ta–Hf high-entropy alloys,Hf7Zr12Ta30Ti17Nb30,1.65047951,1.65139896,2679.94791667,18.84804569,3.35298883,0.07300000,0.12500000,0.31200000,0.17700000,0.31200000,0.00000000,0.00000000,0.00000000,0.00000000,0.00000000,0.00000000,0.00000000,0.00000000,0.00000000,0.00012791,3.13253106,159.74395238,0.10318293,0.07330360,0.00118792,0.03354030,-0.00172720,0.00366097,-0.03160653,0.03252292,0.16184643,0.18277268,118.47380000,4.62500000,1.50250000,0.12932352,153.96875000,46.91666667,125.54166667,0.35739583,2.59584375,2.68095833,0.98697917,3.61953125,0.73494792,1.04348999,0.14666667,10.43771385,0.03371688,0.10729842,0.29952002,0.34569056,0.02476276,0.00636744,0.07451089,0.01910844,0.21716986,0.08356561,0.25778533,0.09536578,13.62353738,5.24821164,0.28312487,2.11233586,0.07912980,10.22001705,0.13923778,1284.71630971,1.95567788,754.65956133,31.66453988,15.75455918,20.00196535,0.59787543,16.09588618,1.69397917,8.04232875,810.29966758
48,Hf7Zr12Ta30Ti17Nb30,BCC,CAST,,,1,333.15000000,795.00000000,,,,,122.00000000,10.1080/14786435.2015.1028506,2015,Plastic deformation properties of Zr–Nb–Ti–Ta–Hf high-entropy alloys,Hf7Zr12Ta30Ti17Nb30,1.65047951,1.65139896,2679.94791667,18.84804569,3.35298883,0.07300000,0.12500000,0.31200000,0.17700000,0.31200000,0.00000000,0.00000000,0.00000000,0.00000000,0.00000000,0.00000000,0.00000000,0.00000000,0.00000000,0.00012791,3.13253106,159.74395238,0.10318293,0.07330360,0.00118792,0.03354030,-0.00172720,0.00366097,-0.03160653,0.03252292,0.16184643,0.18277268,118.47380000,4.62500000,1.50250000,0.12932352,153.96875000,46.91666667,125.54166667,0.35739583,2.59584375,2.68095833,0.98697917,3.61953125,0.73494792,1.04348999,0.14666667,10.43771385,0.03371688,0.10729842,0.29952002,0.34569056,0.02476276,0.00636744,0.07451089,0.01910844,0.21716986,0.08356561,0.25778533,0.09536578,13.62353738,5.24821164,0.28312487,2.11233586,0.07912980,10.22001705,0.12431212,1284.71630971,1.95567788,793.25053137,31.66453988,15.75455918,20.00196535,0.59787543,16.09588618,1.69397917,8.04232875,874.09019854
49,Hf7Zr12Ta30Ti17Nb30,BCC,CAST,,,1,298.15000000,845.00000000,,,,,122.00000000,10.1080/14786435.2015.1028506,2015,Plastic deformation properties of Zr–Nb–Ti–Ta–Hf high-entropy alloys,Hf7Zr12Ta30Ti17Nb30,1.65047951,1.65139896,2679.94791667,18.84804569,3.35298883,0.07300000,0.12500000,0.31200000,0.17700000,0.31200000,0.00000000,0.00000000,0.00000000,0.00000000,0.00000000,0.00000000,0.00000000,0.00000000,0.00000000,0.00012791,3.13253106,159.74395238,0.10318293,0.07330360,0.00118792,0.03354030,-0.00172720,0.00366097,-0.03160653,0.03252292,0.16184643,0.18277268,118.47380000,4.62500000,1.50250000,0.12932352,153.96875000,46.91666667,125.54166667,0.35739583,2.59584375,2.68095833,0.98697917,3.61953125,0.73494792,1.04348999,0.14666667,10.43771385,0.03371688,0.10729842,0.29952002,0.34569056,0.02476276,0.00636744,0.07451089,0.01910844,0.21716986,0.08356561,0.25778533,0.09536578,13.62353738,5.24821164,0.28312487,2.11233586,0.07912980,10.22001705,0.11125216,1284.71630971,1.95567788,828.30477333,31.66453988,15.75455918,20.00196535,0.59787543,16.09588618,1.69397917,8.04232875,912.81466046
50,HfTaTiNb,BCC,ANNEAL,,,1,873.15000000,473.00000000,,,,,119.00000000,10.1016/j.actamat.2019.06.006,2019,Solid-solution strengthening in refractory high entropy alloys,HfTaTiNb,1.65334807,1.65429126,2621.75000000,18.93113725,3.35790883,0.25000000,0.25000000,0.25000000,0.25000000,0.00000000,0.00000000,0.00000000,0.00000000,0.00000000,0.00000000,0.00000000,0.00000000,0.00000000,0.00000000,0.00011946,3.13549725,160.56968890,0.12195304,0.07551190,-0.02334124,0.06527024,0.02293761,0.01882909,-0.02350353,0.01088541,0.11159919,0.12424881,125.05281500,4.50000000,1.48500000,0.10071378,146.75000000,44.75000000,121.25000000,0.35750000,2.52450000,2.64975000,0.87650000,4.11875000,0.68625000,1.07713100,0.08000000,10.96897791,0.03260191,0.10390768,0.30777002,0.32872860,0.02460951,0.00898460,0.07512697,0.02742919,0.21870031,0.07235221,0.23200785,0.07683842,13.01345370,5.15486381,0.27183601,2.11284047,0.05711984,4.79848758,0.33304091,1174.40305043,1.83419546,352.95544002,29.45351359,18.06419490,14.44675330,5.54143454,35.82149211,1.77325000,7.33875861,468.80091703
51,HfTaTiNb,BCC,ANNEAL,,,1,293.15000000,847.00000000,,,,,119.00000000,10.1016/j.actamat.2019.06.006,2019,Solid-solution strengthening in refractory high entropy alloys,HfTaTiNb,1.65334807,1.65429126,2621.75000000,18.93113725,3.35790883,0.25000000,0.25000000,0.25000000,0.25000000,0.00000000,0.00000000,0.00000000,0.00000000,0.00000000,0.00000000,0.00000000,0.00000000,0.00000000,0.00000000,0.00011946,3.13549725,160.56968890,0.12195304,0.07551190,-0.02334124,0.06527024,0.02293761,0.01882909,-0.02350353,0.01088541,0.11159919,0.12424881,125.05281500,4.50000000,1.48500000,0.10071378,146.75000000,44.75000000,121.25000000,0.35750000,2.52450000,2.64975000,0.87650000,4.11875000,0.68625000,1.07713100,0.08000000,10.96897791,0.03260191,0.10390768,0.30777002,0.32872860,0.02460951,0.00898460,0.07512697,0.02742919,0.21870031,0.07235221,0.23200785,0.07683842,13.01345370,5.15486381,0.27183601,2.11284047,0.05711984,4.79848758,0.11181463,1174.40305043,1.83419546,743.83902321,29.45351359,18.06419490,14.44675330,5.54143454,35.82149211,1.77325000,7.33875861,879.86847575
52,HfTaTiNb,BCC,ANNEAL,,,1,473.15000000,610.00000000,,,,,119.00000000,10.1016/j.actamat.2019.06.006,2019,Solid-solution strengthening in refractory high entropy alloys,HfTaTiNb,1.65334807,1.65429126,2621.75000000,18.93113725,3.35790883,0.25000000,0.25000000,0.25000000,0.25000000,0.00000000,0.00000000,0.00000000,0.00000000,0.00000000,0.00000000,0.00000000,0.00000000,0.00000000,0.00000000,0.00011946,3.13549725,160.56968890,0.12195304,0.07551190,-0.02334124,0.06527024,0.02293761,0.01882909,-0.02350353,0.01088541,0.11159919,0.12424881,125.05281500,4.50000000,1.48500000,0.10071378,146.75000000,44.75000000,121.25000000,0.35750000,2.52450000,2.64975000,0.87650000,4.11875000,0.68625000,1.07713100,0.08000000,10.96897791,0.03260191,0.10390768,0.30777002,0.32872860,0.02460951,0.00898460,0.07512697,0.02742919,0.21870031,0.07235221,0.23200785,0.07683842,13.01345370,5.15486381,0.27183601,2.11284047,0.05711984,4.79848758,0.18047106,1174.40305043,1.83419546,612.20746277,29.45351359,18.06419490,14.44675330,5.54143454,35.82149211,1.77325000,7.33875861,549.83501522
53,HfTaTiNbMo,BCC,CAST,,,1,1273.15000000,778.00000000,,,,,155.00000000,10.3390/e21010015,2018,"Effects of Mo, Nb, Ta, Ti, and Zr on Mechanical Properties of Equiatomic Hf-Mo-Nb-Ta-Ti-Zr Alloys",HfTaTiNbMo,1.63287314,1.63059560,2676.60000000,18.22820008,3.31582240,0.20000000,0.20000000,0.20000000,0.20000000,0.20000000,0.00000000,0.00000000,0.00000000,0.00000000,0.00000000,0.00000000,0.00000000,0.00000000,0.00000000,0.00013869,3.09012376,180.71553924,0.07362192,0.03646900,-0.06645961,0.00244900,-0.03463636,-0.03470392,-0.07178927,0.07469424,0.23341703,0.24231096,119.23025200,4.80000000,1.62000000,0.15872279,171.80000000,61.00000000,162.80000000,0.34800000,2.61960000,2.81060000,1.10920000,3.49248000,0.98900000,1.04221020,0.15200000,10.86155658,0.03901897,0.12162619,0.56977532,0.55543202,0.02916676,0.00879751,0.08759775,0.02656454,0.35563650,0.10025706,0.35664531,0.09822612,17.51667723,6.68677555,0.37753856,2.06748466,0.08854565,151.58009512,0.47565942,1918.49505455,2.63543829,566.41229073,13.84936564,0.27174384,0.27164590,2.72495411,18.47535121,1.70140000,10.29544918,795.58024576
54,HfTaTiNbMo,BCC,CAST,,,1,2000.00000000,236.53285843,,,,,155.00000000,10.3390/e21010015,2018,"Effects of Mo, Nb, Ta, Ti, and Zr on Mechanical Properties of Equiatomic Hf-Mo-Nb-Ta-Ti-Zr Alloys",HfTaTiNbMo,1.63287314,1.63059560,2676.60000000,18.22820008,3.31582240,0.20000000,0.20000000,0.20000000,0.20000000,0.20000000,0.00000000,0.00000000,0.00000000,0.00000000,0.00000000,0.00000000,0.00000000,0.00000000,0.00000000,0.00013869,3.09012376,180.71553924,0.07362192,0.03646900,-0.06645961,0.00244900,-0.03463636,-0.03470392,-0.07178927,0.07469424,0.23341703,0.24231096,119.23025200,4.80000000,1.62000000,0.15872279,171.80000000,61.00000000,162.80000000,0.34800000,2.61960000,2.81060000,1.10920000,3.49248000,0.98900000,1.04221020,0.15200000,10.86155658,0.03901897,0.12162619,0.56977532,0.55543202,0.02916676,0.00879751,0.08759775,0.02656454,0.35563650,0.10025706,0.35664531,0.09822612,17.51667723,6.68677555,0.37753856,2.06748466,0.08854565,151.58009512,0.74721662,1918.49505455,2.63543829,282.26059241,13.84936564,0.27174384,0.27164590,2.72495411,18.47535121,1.70140000,10.29544918,163.04428125
55,HfTaTiNbMo,BCC,CAST,,,1,1673.15000000,367.00000000,,,,,155.00000000,10.3390/e21010015,2018,"Effects of Mo, Nb, Ta, Ti, and Zr on Mechanical Properties of Equiatomic Hf-Mo-Nb-Ta-Ti-Zr Alloys",HfTaTiNbMo,1.63287314,1.63059560,2676.60000000,18.22820008,3.31582240,0.20000000,0.20000000,0.20000000,0.20000000,0.20000000,0.00000000,0.00000000,0.00000000,0.00000000,0.00000000,0.00000000,0.00000000,0.00000000,0.00000000,0.00013869,3.09012376,180.71553924,0.07362192,0.03646900,-0.06645961,0.00244900,-0.03463636,-0.03470392,-0.07178927,0.07469424,0.23341703,0.24231096,119.23025200,4.80000000,1.62000000,0.15872279,171.80000000,61.00000000,162.80000000,0.34800000,2.61960000,2.81060000,1.10920000,3.49248000,0.98900000,1.04221020,0.15200000,10.86155658,0.03901897,0.12162619,0.56977532,0.55543202,0.02916676,0.00879751,0.08759775,0.02656454,0.35563650,0.10025706,0.35664531,0.09822612,17.51667723,6.68677555,0.37753856,2.06748466,0.08854565,151.58009512,0.62510274,1918.49505455,2.63543829,386.07402344,13.84936564,0.27174384,0.27164590,2.72495411,18.47535121,1.70140000,10.29544918,368.92091802
56,HfTaTiNbMo,BCC,CAST,,,1,1473.15000000,699.00000000,,,,,155.00000000,10.3390/e21010015,2018,"Effects of Mo, Nb, Ta, Ti, and Zr on Mechanical Properties of Equiatomic Hf-Mo-Nb-Ta-Ti-Zr Alloys",HfTaTiNbMo,1.63287314,1.63059560,2676.60000000,18.22820008,3.31582240,0.20000000,0.20000000,0.20000000,0.20000000,0.20000000,0.00000000,0.00000000,0.00000000,0.00000000,0.00000000,0.00000000,0.00000000,0.00000000,0.00000000,0.00013869,3.09012376,180.71553924,0.07362192,0.03646900,-0.06645961,0.00244900,-0.03463636,-0.03470392,-0.07178927,0.07469424,0.23341703,0.24231096,119.23025200,4.80000000,1.62000000,0.15872279,171.80000000,61.00000000,162.80000000,0.34800000,2.61960000,2.81060000,1.10920000,3.49248000,0.98900000,1.04221020,0.15200000,10.86155658,0.03901897,0.12162619,0.56977532,0.55543202,0.02916676,0.00879751,0.08759775,0.02656454,0.35563650,0.10025706,0.35664531,0.09822612,17.51667723,6.68677555,0.37753856,2.06748466,0.08854565,151.58009512,0.55038108,1918.49505455,2.63543829,467.62920355,13.84936564,0.27174384,0.27164590,2.72495411,18.47535121,1.70140000,10.29544918,603.41299510
57,HfTaTiNbMo,BCC,CAST,,,1,1073.15000000,822.00000000,,,,,155.00000000,10.3390/e21010015,2018,"Effects of Mo, Nb, Ta, Ti, and Zr on Mechanical Properties of Equiatomic Hf-Mo-Nb-Ta-Ti-Zr Alloys",HfTaTiNbMo,1.63287314,1.63059560,2676.60000000,18.22820008,3.31582240,0.20000000,0.20000000,0.20000000,0.20000000,0.20000000,0.00000000,0.00000000,0.00000000,0.00000000,0.00000000,0.00000000,0.00000000,0.00000000,0.00000000,0.00013869,3.09012376,180.71553924,0.07362192,0.03646900,-0.06645961,0.00244900,-0.03463636,-0.03470392,-0.07178927,0.07469424,0.23341703,0.24231096,119.23025200,4.80000000,1.62000000,0.15872279,171.80000000,61.00000000,162.80000000,0.34800000,2.61960000,2.81060000,1.10920000,3.49248000,0.98900000,1.04221020,0.15200000,10.86155658,0.03901897,0.12162619,0.56977532,0.55543202,0.02916676,0.00879751,0.08759775,0.02656454,0.35563650,0.10025706,0.35664531,0.09822612,17.51667723,6.68677555,0.37753856,2.06748466,0.08854565,151.58009512,0.40093776,1918.49505455,2.63543829,686.06254840,13.84936564,0.27174384,0.27164590,2.72495411,18.47535121,1.70140000,10.29544918,914.57686616
58,HfTaTiNbMo,BCC,CAST,,,1,298.15000000,1369.00000000,,27.00000000,,,155.00000000,10.3390/e21010015,2018,"Effects of Mo, Nb, Ta, Ti, and Zr on Mechanical Properties of Equiatomic Hf-Mo-Nb-Ta-Ti-Zr Alloys",HfTaTiNbMo,1.63287314,1.63059560,2676.60000000,18.22820008,3.31582240,0.20000000,0.20000000,0.20000000,0.20000000,0.20000000,0.00000000,0.00000000,0.00000000,0.00000000,0.00000000,0.00000000,0.00000000,0.00000000,0.00000000,0.00013869,3.09012376,180.71553924,0.07362192,0.03646900,-0.06645961,0.00244900,-0.03463636,-0.03470392,-0.07178927,0.07469424,0.23341703,0.24231096,119.23025200,4.80000000,1.62000000,0.15872279,171.80000000,61.00000000,162.80000000,0.34800000,2.61960000,2.81060000,1.10920000,3.49248000,0.98900000,1.04221020,0.15200000,10.86155658,0.03901897,0.12162619,0.56977532,0.55543202,0.02916676,0.00879751,0.08759775,0.02656454,0.35563650,0.10025706,0.35664531,0.09822612,17.51667723,6.68677555,0.37753856,2.06748466,0.08854565,151.58009512,0.11139132,1918.49505455,2.63543829,1359.84517689,13.84936564,0.27174384,0.27164590,2.72495411,18.47535121,1.70140000,10.29544918,1447.07298118
59,HfTaTiNbMo,BCC,CAST,,,1,1700.00000000,353.99274128,,,,,155.00000000,10.3390/e21010015,2018,"Effects of Mo, Nb, Ta, Ti, and Zr on Mechanical Properties of Equiatomic Hf-Mo-Nb-Ta-Ti-Zr Alloys",HfTaTiNbMo,1.63287314,1.63059560,2676.60000000,18.22820008,3.31582240,0.20000000,0.20000000,0.20000000,0.20000000,0.20000000,0.00000000,0.00000000,0.00000000,0.00000000,0.00000000,0.00000000,0.00000000,0.00000000,0.00000000,0.00013869,3.09012376,180.71553924,0.07362192,0.03646900,-0.06645961,0.00244900,-0.03463636,-0.03470392,-0.07178927,0.07469424,0.23341703,0.24231096,119.23025200,4.80000000,1.62000000,0.15872279,171.80000000,61.00000000,162.80000000,0.34800000,2.61960000,2.81060000,1.10920000,3.49248000,0.98900000,1.04221020,0.15200000,10.86155658,0.03901897,0.12162619,0.56977532,0.55543202,0.02916676,0.00879751,0.08759775,0.02656454,0.35563650,0.10025706,0.35664531,0.09822612,17.51667723,6.68677555,0.37753856,2.06748466,0.08854565,151.58009512,0.63513413,1918.49505455,2.63543829,376.26759194,13.84936564,0.27174384,0.27164590,2.72495411,18.47535121,1.70140000,10.29544918,317.32581302
60,HfZr2(Ti2V)2,BCC,CAST,,3.31534000,1,1100.00000000,68.92750836,,50.00000000,,,100.00000000,10.1007/s40195-019-00921-3,2019,A Novel Series of Refractory High-Entropy Alloys Ti2ZrHf0.5VNbx with High Specific Yield Strength and Good Ductility,HfZr2(Ti2V)2,1.63701461,1.64122426,2099.11111111,18.36121387,3.32386820,0.11100000,0.22200000,0.44400000,0.22200000,0.00000000,0.00000000,0.00000000,0.00000000,0.00000000,0.00000000,0.00000000,0.00000000,0.00000000,0.00000000,0.00010968,3.10310100,129.57520271,0.26980979,0.20752275,0.02453994,0.07486214,0.03169002,0.01257510,-0.03059701,-0.00227026,0.03460376,0.00775991,72.69877778,4.22222222,1.48666667,0.03687402,115.55555556,40.66666667,103.55555556,0.34111111,2.20411111,2.51733333,0.57322222,4.91088889,0.46000000,0.98245467,-0.02222222,6.57468748,0.06225389,0.18699782,0.15465543,0.23077900,0.04831606,0.01587767,0.14222839,0.04711839,0.12733983,0.04678038,0.19522336,0.07199446,11.70612083,5.31103935,0.20870091,2.03541315,0.21367135,3.07532346,0.52403134,2222.77613755,2.33309459,675.77616906,47.34806346,13.78454605,10.34946848,5.44237784,47.47807456,1.94411111,6.02132294,87.29100237
61,HfZr2(Ti2V)2,BCC,CAST,,3.31534000,1,1400.00000000,6.62732751,,50.00000000,,,100.00000000,10.1007/s40195-019-00921-3,2019,A Novel Series of Refractory High-Entropy Alloys Ti2ZrHf0.5VNbx with High Specific Yield Strength and Good Ductility,HfZr2(Ti2V)2,1.63701461,1.64122426,2099.11111111,18.36121387,3.32386820,0.11100000,0.22200000,0.44400000,0.22200000,0.00000000,0.00000000,0.00000000,0.00000000,0.00000000,0.00000000,0.00000000,0.00000000,0.00000000,0.00000000,0.00010968,3.10310100,129.57520271,0.26980979,0.20752275,0.02453994,0.07486214,0.03169002,0.01257510,-0.03059701,-0.00227026,0.03460376,0.00775991,72.69877778,4.22222222,1.48666667,0.03687402,115.55555556,40.66666667,103.55555556,0.34111111,2.20411111,2.51733333,0.57322222,4.91088889,0.46000000,0.98245467,-0.02222222,6.57468748,0.06225389,0.18699782,0.15465543,0.23077900,0.04831606,0.01587767,0.14222839,0.04711839,0.12733983,0.04678038,0.19522336,0.07199446,11.70612083,5.31103935,0.20870091,2.03541315,0.21367135,3.07532346,0.66694897,2222.77613755,2.33309459,488.40212953,47.34806346,13.78454605,10.34946848,5.44237784,47.47807456,1.94411111,6.02132294,19.08338212
62,HfZr2(Ti2V)2,BCC,CAST,,3.31534000,1,298.15000000,1160.00000000,,50.00000000,,,100.00000000,10.1007/s40195-019-00921-3,2019,A Novel Series of Refractory High-Entropy Alloys Ti2ZrHf0.5VNbx with High Specific Yield Strength and Good Ductility,HfZr2(Ti2V)2,1.63701461,1.64122426,2099.11111111,18.36121387,3.32386820,0.11100000,0.22200000,0.44400000,0.22200000,0.00000000,0.00000000,0.00000000,0.00000000,0.00000000,0.00000000,0.00000000,0.00000000,0.00000000,0.00000000,0.00010968,3.10310100,129.57520271,0.26980979,0.20752275,0.02453994,0.07486214,0.03169002,0.01257510,-0.03059701,-0.00227026,0.03460376,0.00775991,72.69877778,4.22222222,1.48666667,0.03687402,115.55555556,40.66666667,103.55555556,0.34111111,2.20411111,2.51733333,0.57322222,4.91088889,0.46000000,0.98245467,-0.02222222,6.57468748,0.06225389,0.18699782,0.15465543,0.23077900,0.04831606,0.01587767,0.14222839,0.04711839,0.12733983,0.04678038,0.19522336,0.07199446,11.70612083,5.31103935,0.20870091,2.03541315,0.21367135,3.07532346,0.14203631,2222.77613755,2.33309459,1520.74708170,47.34806346,13.78454605,10.34946848,5.44237784,47.47807456,1.94411111,6.02132294,1159.41288995
63,HfZr2(Ti2V)2,BCC,CAST,,3.31534000,1,873.15000000,405.00000000,,50.00000000,,,100.00000000,10.1007/s40195-019-00921-3,2019,A Novel Series of Refractory High-Entropy Alloys Ti2ZrHf0.5VNbx with High Specific Yield Strength and Good Ductility,HfZr2(Ti2V)2,1.63701461,1.64122426,2099.11111111,18.36121387,3.32386820,0.11100000,0.22200000,0.44400000,0.22200000,0.00000000,0.00000000,0.00000000,0.00000000,0.00000000,0.00000000,0.00000000,0.00000000,0.00000000,0.00000000,0.00010968,3.10310100,129.57520271,0.26980979,0.20752275,0.02453994,0.07486214,0.03169002,0.01257510,-0.03059701,-0.00227026,0.03460376,0.00775991,72.69877778,4.22222222,1.48666667,0.03687402,115.55555556,40.66666667,103.55555556,0.34111111,2.20411111,2.51733333,0.57322222,4.91088889,0.46000000,0.98245467,-0.02222222,6.57468748,0.06225389,0.18699782,0.15465543,0.23077900,0.04831606,0.01587767,0.14222839,0.04711839,0.12733983,0.04678038,0.19522336,0.07199446,11.70612083,5.31103935,0.20870091,2.03541315,0.21367135,3.07532346,0.41596178,2222.77613755,2.33309459,863.85633289,47.34806346,13.78454605,10.34946848,5.44237784,47.47807456,1.94411111,6.02132294,518.42805147
64,HfZr2(Ti2V)2,BCC,CAST,,3.31534000,1,1073.15000000,85.00000000,,50.00000000,,,100.00000000,10.1007/s40195-019-00921-3,2019,A Novel Series of Refractory High-Entropy Alloys Ti2ZrHf0.5VNbx with High Specific Yield Strength and Good Ductility,HfZr2(Ti2V)2,1.63701461,1.64122426,2099.11111111,18.36121387,3.32386820,0.11100000,0.22200000,0.44400000,0.22200000,0.00000000,0.00000000,0.00000000,0.00000000,0.00000000,0.00000000,0.00000000,0.00000000,0.00000000,0.00000000,0.00010968,3.10310100,129.57520271,0.26980979,0.20752275,0.02453994,0.07486214,0.03169002,0.01257510,-0.03059701,-0.00227026,0.03460376,0.00775991,72.69877778,4.22222222,1.48666667,0.03687402,115.55555556,40.66666667,103.55555556,0.34111111,2.20411111,2.51733333,0.57322222,4.91088889,0.46000000,0.98245467,-0.02222222,6.57468748,0.06225389,0.18699782,0.15465543,0.23077900,0.04831606,0.01587767,0.14222839,0.04711839,0.12733983,0.04678038,0.19522336,0.07199446,11.70612083,5.31103935,0.20870091,2.03541315,0.21367135,3.07532346,0.51124021,2222.77613755,2.33309459,695.70422203,47.34806346,13.78454605,10.34946848,5.44237784,47.47807456,1.94411111,6.02132294,87.29100237
65,HfZr2Ti4(NbV)2,BCC,CAST,,3.04192000,1,1100.00000000,159.80235518,,50.00000000,,,101.00000000,10.1007/s40195-019-00921-3,2019,A Novel Series of Refractory High-Entropy Alloys Ti2ZrHf0.5VNbx with High Specific Yield Strength and Good Ductility,HfZr2Ti4(NbV)2,1.63488862,1.63870480,2217.45454545,18.29103629,3.31962813,0.09100000,0.18200000,0.36400000,0.18200000,0.18200000,0.00000000,0.00000000,0.00000000,0.00000000,0.00000000,0.00000000,0.00000000,0.00000000,0.00000000,0.00013066,3.09921541,138.09331333,0.22048854,0.16952642,0.02189035,0.05570418,0.01391268,0.00474206,-0.03704945,0.00331424,0.07790914,0.07150708,76.37288727,4.36363636,1.50727273,0.07459489,125.45454545,40.18181818,103.81818182,0.35181818,2.28609091,2.54781818,0.69263636,4.42818182,0.52727273,0.90238218,0.03636364,6.93346443,0.05646238,0.17020814,0.14387433,0.20828854,0.04325630,0.01176205,0.12752845,0.03491298,0.11613498,0.03689876,0.17544846,0.05398396,11.55179974,5.05307978,0.23064382,2.08555399,0.16347167,5.20119213,0.49606428,2001.26037681,2.19214212,563.58861350,44.64890799,14.40626845,17.21541868,1.24045007,45.97184281,1.85518182,6.22677498,191.20609510
66,HfZr2Ti4(NbV)2,BCC,CAST,,3.04192000,1,1400.00000000,17.28404335,,50.00000000,,,101.00000000,10.1007/s40195-019-00921-3,2019,A Novel Series of Refractory High-Entropy Alloys Ti2ZrHf0.5VNbx with High Specific Yield Strength and Good Ductility,HfZr2Ti4(NbV)2,1.63488862,1.63870480,2217.45454545,18.29103629,3.31962813,0.09100000,0.18200000,0.36400000,0.18200000,0.18200000,0.00000000,0.00000000,0.00000000,0.00000000,0.00000000,0.00000000,0.00000000,0.00000000,0.00000000,0.00013066,3.09921541,138.09331333,0.22048854,0.16952642,0.02189035,0.05570418,0.01391268,0.00474206,-0.03704945,0.00331424,0.07790914,0.07150708,76.37288727,4.36363636,1.50727273,0.07459489,125.45454545,40.18181818,103.81818182,0.35181818,2.28609091,2.54781818,0.69263636,4.42818182,0.52727273,0.90238218,0.03636364,6.93346443,0.05646238,0.17020814,0.14387433,0.20828854,0.04325630,0.01176205,0.12752845,0.03491298,0.11613498,0.03689876,0.17544846,0.05398396,11.55179974,5.05307978,0.23064382,2.08555399,0.16347167,5.20119213,0.63135454,2001.26037681,2.19214212,398.90465544,44.64890799,14.40626845,17.21541868,1.24045007,45.97184281,1.85518182,6.22677498,39.04581073
67,HfZr2Ti4(NbV)2,BCC,CAST,,3.04192000,1,1073.15000000,195.00000000,,50.00000000,,,101.00000000,10.1007/s40195-019-00921-3,2019,A Novel Series of Refractory High-Entropy Alloys Ti2ZrHf0.5VNbx with High Specific Yield Strength and Good Ductility,HfZr2Ti4(NbV)2,1.63488862,1.63870480,2217.45454545,18.29103629,3.31962813,0.09100000,0.18200000,0.36400000,0.18200000,0.18200000,0.00000000,0.00000000,0.00000000,0.00000000,0.00000000,0.00000000,0.00000000,0.00000000,0.00000000,0.00013066,3.09921541,138.09331333,0.22048854,0.16952642,0.02189035,0.05570418,0.01391268,0.00474206,-0.03704945,0.00331424,0.07790914,0.07150708,76.37288727,4.36363636,1.50727273,0.07459489,125.45454545,40.18181818,103.81818182,0.35181818,2.28609091,2.54781818,0.69263636,4.42818182,0.52727273,0.90238218,0.03636364,6.93346443,0.05646238,0.17020814,0.14387433,0.20828854,0.04325630,0.01176205,0.12752845,0.03491298,0.11613498,0.03689876,0.17544846,0.05398396,11.55179974,5.05307978,0.23064382,2.08555399,0.16347167,5.20119213,0.48395581,2001.26037681,2.19214212,581.29360232,44.64890799,14.40626845,17.21541868,1.24045007,45.97184281,1.85518182,6.22677498,212.53834415
68,HfZr2Ti4(NbV)2,BCC,CAST,,3.04192000,1,873.15000000,859.00000000,,50.00000000,,,101.00000000,10.1007/s40195-019-00921-3,2019,A Novel Series of Refractory High-Entropy Alloys Ti2ZrHf0.5VNbx with High Specific Yield Strength and Good Ductility,HfZr2Ti4(NbV)2,1.63488862,1.63870480,2217.45454545,18.29103629,3.31962813,0.09100000,0.18200000,0.36400000,0.18200000,0.18200000,0.00000000,0.00000000,0.00000000,0.00000000,0.00000000,0.00000000,0.00000000,0.00000000,0.00000000,0.00013066,3.09921541,138.09331333,0.22048854,0.16952642,0.02189035,0.05570418,0.01391268,0.00474206,-0.03704945,0.00331424,0.07790914,0.07150708,76.37288727,4.36363636,1.50727273,0.07459489,125.45454545,40.18181818,103.81818182,0.35181818,2.28609091,2.54781818,0.69263636,4.42818182,0.52727273,0.90238218,0.03636364,6.93346443,0.05646238,0.17020814,0.14387433,0.20828854,0.04325630,0.01176205,0.12752845,0.03491298,0.11613498,0.03689876,0.17544846,0.05398396,11.55179974,5.05307978,0.23064382,2.08555399,0.16347167,5.20119213,0.39376230,2001.26037681,2.19214212,731.90988631,44.64890799,14.40626845,17.21541868,1.24045007,45.97184281,1.85518182,6.22677498,770.46742382
69,HfZr2Ti4(NbV)2,BCC,CAST,,3.04192000,1,298.15000000,980.00000000,,50.00000000,,,101.00000000,10.1007/s40195-019-00921-3,2019,A Novel Series of Refractory High-Entropy Alloys Ti2ZrHf0.5VNbx with High Specific Yield Strength and Good Ductility,HfZr2Ti4(NbV)2,1.63488862,1.63870480,2217.45454545,18.29103629,3.31962813,0.09100000,0.18200000,0.36400000,0.18200000,0.18200000,0.00000000,0.00000000,0.00000000,0.00000000,0.00000000,0.00000000,0.00000000,0.00000000,0.00000000,0.00013066,3.09921541,138.09331333,0.22048854,0.16952642,0.02189035,0.05570418,0.01391268,0.00474206,-0.03704945,0.00331424,0.07790914,0.07150708,76.37288727,4.36363636,1.50727273,0.07459489,125.45454545,40.18181818,103.81818182,0.35181818,2.28609091,2.54781818,0.69263636,4.42818182,0.52727273,0.90238218,0.03636364,6.93346443,0.05646238,0.17020814,0.14387433,0.20828854,0.04325630,0.01176205,0.12752845,0.03491298,0.11613498,0.03689876,0.17544846,0.05398396,11.55179974,5.05307978,0.23064382,2.08555399,0.16347167,5.20119213,0.13445597,2001.26037681,2.19214212,1342.38180470,44.64890799,14.40626845,17.21541868,1.24045007,45.97184281,1.85518182,6.22677498,1031.26641930
