Repository: TaoLiang120/myml

myml
======

A custom machine learning models for high entropy alloys with Ti, V, Cr, Zr, Nb, Mo, Hf, Ta and W

# myml

# myml

File: Database/JT_compress_EXT.csv (part 3 of 7)
Composition,Crystal,Processing,Vicker,Tension0_Compression1,temperature,Yield_EXP,UTS_EXP,Elongation_EXP,Elongation_plastic_EXP,DOI,TITLE,YEAR,SOURCE,ReducedFormula,CONC0,CONC1,CONC2,CONC3,CONC4,CONC5,CONC6,CONC7,CONC8,CONC9,CONC10,CONC11,CONC12,CONC13,CONC14,Sconf,sws,Bulk,Eform,Eform_str,Eform_BOKAS,radius_TC,Hmix_TC,Gmix_TC,Hmix_str_TC,Gmix_str_TC,bcc2hcp_Gmix_TC,bcc2hcp_Gmix_TC2CPA,bcc2hcp,radius,amass,VEC,E_negativity,bcc2hcp_Gmix_TC_diff,volume,Tm_ROM,Exp_Bulk_ROM,Exp_Shear_ROM,Exp_Youngs_ROM,Exp_Poisson_ROM,Exp_Surf_ROM,Cal_Surf_ROM,E_GBR_ROM,DOS_EF_ROM,E_USF_ROM,Exp_Az_ROM,b2h_ROM,D_Surf_GBR_ROM,density,radius_TC_DELTA,volume_DELTA,Exp_Shear_ROM_DELTA,Exp_Youngs_ROM_DELTA,radius_TC_DISTORT,radius_TC_DISTORT_Max,volume_DISTORT,volume_DISTORT_Max,Exp_Shear_DISTORT,Exp_Shear_DISTORT_Max,Exp_Youngs_DISTORT,Exp_Youngs_DISTORT_Max,ShearBurger,ShearBurger_Surf,ShearBurger_D_Surf_GBR,Surf_USF,DOS_VEC,Exp_Poisson_Comp,ElasticEnergy,SH_ratio,temp_ratio,sigma_y0,delta_Eb0,Yield_MC
Mn2AlCr2(FeNi)2,BCC,CAST,3.45940000,1,298.15000000,1091.00000000,,50.00000000,,10.1016/j.msea.2019.04.104,The microstructure and mechanical properties of novel Al-Cr-Fe-Mn-Ni high-entropy alloys with trimodal distributions of coherent B2 precipitates,2019,S5,Mn2AlCr2(FeNi)2,0.22200000,0.11100000,0.22200000,0.22200000,0.22200000,0.00000000,0.00000000,0.00000000,0.00000000,0.00000000,0.00000000,0.00000000,0.00000000,0.00000000,0.00000000,0.00013620,2.65087145,208.99787909,-0.02028567,-0.01046840,-0.07089387,1.42865407,-0.09324520,-0.09914734,-0.08342793,-0.08933007,0.00176249,0.08057772,0.08988404,1.40278086,52.21406984,7.22222222,1.72333333,0.07881523,12.21433574,1712.14666667,148.88888889,81.33333333,205.11111111,0.27222222,2.06155556,2.68011111,1.30511111,2.29284222,0.88755556,1.33896978,0.06949811,1.37500000,7.09850817,0.03047672,0.13058364,0.30088778,0.27863794,0.02142552,0.00534897,0.08421717,0.02009764,0.27134002,0.06467648,0.25500391,0.06096293,20.43772195,9.91373814,14.86379778,3.01965448,0.31747046,1.74809160,0.07408087,2.50083575,0.17413812,2248.42026984,2.20753039,1511.61290746
Mn53Al37Cr53(FeNi)53,BCC,CAST,3.67500000,1,298.15000000,1170.00000000,,55.00000000,,10.1016/j.msea.2019.04.104,The microstructure and mechanical properties of novel Al-Cr-Fe-Mn-Ni high-entropy alloys with trimodal distributions of coherent B2 precipitates,2019,S5,Mn53Al37Cr53(FeNi)53,0.21300000,0.14900000,0.21300000,0.21300000,0.21300000,0.00000000,0.00000000,0.00000000,0.00000000,0.00000000,0.00000000,0.00000000,0.00000000,0.00000000,0.00000000,0.00013799,2.66242136,203.37942421,-0.02451743,-0.01555488,-0.08619868,1.43305973,-0.07169246,-0.07254393,-0.06272991,-0.06358138,-0.04076093,0.03362293,-0.05132415,1.40889281,51.15004744,7.04417671,1.71855422,0.07438386,12.32768386,1679.30457831,145.81526104,79.00000000,199.41365462,0.27550201,2.02353815,2.61765462,1.26846185,2.22786273,0.85645382,1.32973611,0.06384350,1.34919277,6.88991631,0.03406110,0.14490901,0.33425901,0.31179644,0.02449773,0.00700100,0.09500147,0.02630476,0.30487871,0.08331950,0.28801137,0.07979125,19.91261136,9.84049218,14.75890754,3.05638736,0.31627014,1.76053215,0.07648831,3.23213204,0.17754373,2532.89896383,2.33060016,1732.35176325
MnAlCrFeCoCuNi,MIX,CAST,,1,298.15000000,1005.00000000,,15.00000000,,10.1016/j.msea.2008.08.025,Effects of Mn  Ti and V on the microstructure and properties of AlCrFeCoNiCu high entropy alloy,2008,S5,MnAlCrFeCoCuNi,0.14300000,0.14300000,0.14300000,0.14300000,0.14300000,0.14300000,0.14300000,0.00000000,0.00000000,0.00000000,0.00000000,0.00000000,0.00000000,0.00000000,0.00000000,0.00016777,2.66733415,175.34016484,0.08849387,0.06929336,-0.03930397,1.42594456,-0.02831668,-0.02968592,-0.04751720,-0.04888643,0.00961823,0.04204204,0.01759032,1.41149255,52.99046837,6.42857143,1.76285714,0.03531814,12.14497238,1613.84857143,146.85714286,71.85714286,185.28571429,0.29285714,2.03314286,2.48385714,1.09100000,2.35352000,0.63442857,1.52225529,0.02373143,1.39285714,7.24520404,0.03517986,0.14838967,0.36201468,0.33351865,0.02525576,0.00700625,0.09552728,0.02610091,0.31146372,0.07429141,0.29444752,0.07209293,18.02226698,8.86424037,12.93906348,3.91510921,0.36610311,1.82828283,0.06041717,9.56152176,0.18474472,2500.75426773,2.17585935,1673.32401033
Nb19Al196Cr196Fe196(CoNi)196,BCC,CAST,5.57620000,1,298.15000000,1641.00000000,3285.00000000,18.80494505,17.00000000,10.1016/j.msea.2011.10.110,Effect of Nb addition on the microstructure and properties of AlCoCrFeNi high-entropy alloy,2012,S5,Nb19Al196Cr196Fe196(CoNi)196,0.01900000,0.19600000,0.19600000,0.19600000,0.19600000,0.19600000,0.00000000,0.00000000,0.00000000,0.00000000,0.00000000,0.00000000,0.00000000,0.00000000,0.00000000,0.00014411,2.69723602,189.48914892,0.00734633,-0.01190802,-0.08721930,1.42712727,-0.04611642,-0.04253228,-0.06537076,-0.06178663,-0.03794586,0.03491210,-0.03921705,1.42731594,51.29656757,7.15815816,1.77461461,0.07413085,12.17521742,1704.33705706,153.91191191,74.29629630,192.11111111,0.29601602,2.17078779,2.47114615,1.16388188,2.16822967,0.64476677,1.38632178,0.06157532,1.30726426,6.99618000,0.04517315,0.18469991,0.38554916,0.35644934,0.03290909,0.00961006,0.12007644,0.03566184,0.34472286,0.10490057,0.32912651,0.10227297,18.64947898,8.59111106,14.26603594,3.83262022,0.30290329,1.84097372,0.17452417,5.32598779,0.17493605,3494.01305796,2.62172041,2473.03941123
Nb285Re142(MoW)285,BCC,CAST,4.63540000,1,298.15000000,896.00000000,,10.40000000,7.08000000,10.1016/j.jallcom.2018.11.111,Microstructure evolution  mechanical properties and strengthening mechanism of refractory high-entropy alloy matrix composites with addition of TaC,2019,S5,Nb285Re142(MoW)285,0.28600000,0.14200000,0.28600000,0.28600000,0.00000000,0.00000000,0.00000000,0.00000000,0.00000000,0.00000000,0.00000000,0.00000000,0.00000000,0.00000000,0.00000000,0.00011644,2.98279124,211.45790989,-0.06746459,-0.06746459,-0.06043031,1.56595483,-0.09903060,-0.10933957,-0.09903060,-0.10933957,0.02849763,0.23125058,0.40313148,1.57842526,133.05618084,5.85656971,2.02006018,0.28191113,16.08519390,3162.85155466,267.66298897,118.25576730,307.49348044,0.32572718,3.18349248,3.49992778,1.81899699,1.60806670,1.18177031,0.82955423,0.32022482,1.68093079,13.73593247,0.02382148,0.07289299,0.45451890,0.44065903,0.01816334,0.00679094,0.05412605,0.02009229,0.42417285,0.16122722,0.40849602,0.15531778,32.57154760,10.23138827,19.37709021,2.96159732,0.27457484,1.96615842,0.04956235,3.71875568,0.09426620,1757.51767215,3.09921083,1298.16468503
Nb81Al8V81(CrMo)81,MIX,"powder metallurgical processes, spark plasma sintering (SPS)",,1,298.15000000,2933.00000000,,18.33333333,,https://doi.org/10.1016/j.ijrmhm.2021.105636,Effect of boron addition on the microstructure and mechanical properties of refractory Al0.1CrNbVMo high-entropy alloy,2021,S9,Nb81Al8V81(CrMo)81,0.24400000,0.02400000,0.24400000,0.24400000,0.24400000,0.00000000,0.00000000,0.00000000,0.00000000,0.00000000,0.00000000,0.00000000,0.00000000,0.00000000,0.00000000,0.00012635,2.88821881,212.44456056,0.08500252,0.08500252,-0.00236739,1.52384659,0.00920422,-0.00468269,0.00920422,-0.00468269,0.03749331,0.34511635,0.24184316,1.52837969,71.83841774,5.43975904,1.75882530,0.31643036,14.82218908,2464.44445783,188.22891566,80.16265060,206.87048193,0.32316265,2.60848494,3.12055422,1.56707229,2.07947048,1.06759337,0.74731095,0.34732899,1.55348193,8.04810814,0.04913191,0.14159322,0.49608064,0.46890078,0.03817746,0.01149512,0.10765969,0.03217732,0.39308484,0.10108011,0.36811190,0.09664874,21.48573172,8.23686248,13.83069307,2.92298013,0.38227254,1.95491967,0.12566146,33.83074561,0.12098061,2865.53400294,3.00237525,2100.56616386
NbVCrFeMo,BCC,CAST,8.09480000,1,298.15000000,2663.00000000,,2.70000000,,10.1007/s40195-019-00935-x,Microstructure  Mechanical Properties  and Corrosion Behavior of MoNbFeCrV  MoNbFeCrTi  and MoNbFeVTi High-Entropy Alloys,2019,S5,NbVCrFeMo,0.20000000,0.20000000,0.20000000,0.20000000,0.20000000,0.00000000,0.00000000,0.00000000,0.00000000,0.00000000,0.00000000,0.00000000,0.00000000,0.00000000,0.00000000,0.00013869,2.84810863,208.94197156,0.14083959,0.16228247,0.02817411,1.50110715,-0.01662924,-0.03641179,0.00481364,-0.01496891,0.06173293,0.32962298,0.33912368,1.50715429,69.52579600,6.00000000,1.77600000,0.26789005,14.16849395,2364.00000000,186.80000000,81.60000000,210.40000000,0.31600000,2.59880000,3.02040000,1.61200000,2.08392800,1.06820000,0.87798700,0.30317020,1.40840000,8.14838751,0.05372456,0.16062013,0.43102426,0.40703506,0.04154204,0.01100661,0.11984656,0.03176967,0.34805482,0.08339327,0.32378115,0.07755013,21.54461240,8.29021564,15.29722551,2.82756038,0.34732133,1.92397661,0.16635017,19.71615256,0.12612098,3378.27363766,3.14398153,2503.71468070
NbVMo,BCC,vacuum arc melting,5.24398000,1,298.15000000,1550.00000000,,3.70000000,,https://doi.org/10.1016/j.msea.2022.143554,Development of MoNbVTax refractory high entropy alloy with high strength at elevated temperature,2022,S9,NbVMo,0.33300000,0.33300000,0.33300000,0.00000000,0.00000000,0.00000000,0.00000000,0.00000000,0.00000000,0.00000000,0.00000000,0.00000000,0.00000000,0.00000000,0.00000000,0.00009466,2.96054311,208.12178268,0.06770798,0.06770798,-0.03932758,1.55898878,-0.05925563,-0.09131840,-0.05925563,-0.09131840,0.09324034,0.38792770,0.43624158,1.56665206,79.92929333,5.33333333,1.79666667,0.29468736,15.87148545,2609.66666667,200.66666667,70.33333333,187.33333333,0.36000000,2.75900000,3.05566667,1.53333333,2.56280000,0.93733333,0.74452467,0.33666667,1.52233333,8.36253199,0.03581212,0.10528290,0.56208611,0.53707777,0.02788609,0.01076642,0.08168898,0.03155904,0.37245306,0.15254877,0.35817978,0.14681544,19.28594938,6.99019550,12.66867706,3.25995733,0.48052500,2.12500000,0.08149315,4.16901550,0.11424831,1892.87477286,2.44750125,1313.81838080
Ta(TiNb)2,BCC,Selective laser melting (SLM),,1,298.15000000,1030.00000000,,80.00000000,,https://doi.org/10.1016/j.jallcom.2023.169065,Comparative study on microstructures and mechanical properties of ultra ductility single-phase Nb40Ti40Ta20 refractory medium entropy alloy by selective laser melting and vacuum arc melting,2023,S9,Ta(TiNb)2,0.20000000,0.40000000,0.40000000,0.00000000,0.00000000,0.00000000,0.00000000,0.00000000,0.00000000,0.00000000,0.00000000,0.00000000,0.00000000,0.00000000,0.00000000,0.00009091,3.07806895,154.55307333,0.08867721,0.05463477,-0.01100924,1.61987879,0.01944757,-0.01879048,-0.01459487,-0.05283292,0.04180170,0.16310798,0.17752483,1.62884406,92.49892800,4.60000000,1.55600000,0.12130628,17.80476173,2534.40000000,150.80000000,46.20000000,125.60000000,0.35600000,2.53200000,2.69720000,0.93800000,3.56200000,0.57280000,0.99063380,0.14000000,1.75920000,8.62680392,0.00320755,0.00969197,0.23248003,0.24361496,0.00240972,0.00108121,0.00748932,0.00336545,0.15509951,0.05935536,0.15807546,0.05778037,13.16319539,5.19873436,7.48248942,4.70879888,0.77434783,2.10559006,0.00060604,11.84683275,0.11764126,51.05378291,0.36545585,6.50526187
Ta121Ti15Nb121(MoW)121,BCC,laser powder bed fusion (LPBF),,1,298.15000000,1381.00000000,1461.00000000,4.30000000,,https://doi.org/10.1016/j.jallcom.2024.175043,Enhancing the strength and plasticity of laser powder bed fused NbMoTaW refractory high-entropy alloy via Ti alloying,2024,S9,Ta121Ti15Nb121(MoW)121,0.24200000,0.03000000,0.24200000,0.24200000,0.24200000,0.00000000,0.00000000,0.00000000,0.00000000,0.00000000,0.00000000,0.00000000,0.00000000,0.00000000,0.00000000,0.00012742,3.02378870,229.85851846,-0.02660886,-0.02916715,-0.04821281,1.58672674,-0.07006764,-0.09009205,-0.07262594,-0.09265035,0.22140180,0.45809377,0.48307510,1.60012018,135.68687467,5.45490982,1.89402806,0.30382808,16.73381768,3121.17434870,234.06212425,96.37675351,253.48897796,0.33212425,3.08933868,3.28322244,1.80051102,1.88855291,1.12997194,1.00960567,0.38012024,1.48271142,13.46456106,0.02264532,0.06621698,0.50229926,0.47368673,0.01785637,0.00466552,0.05161760,0.01364111,0.40023562,0.11609468,0.38133565,0.11205679,26.89745982,8.70654293,18.14072476,2.90557873,0.34621157,1.99456897,0.03794116,5.67580743,0.09552494,1284.50309944,2.48835628,895.86887828
Ta142Nb285(VMo)285,BCC,vacuum arc melting,5.84374000,1,298.15000000,1505.00000000,,5.80000000,,https://doi.org/10.1016/j.msea.2022.143554,Development of MoNbVTax refractory high entropy alloy with high strength at elevated temperature,2022,S9,Ta142Nb285(VMo)285,0.14200000,0.28600000,0.28600000,0.28600000,0.00000000,0.00000000,0.00000000,0.00000000,0.00000000,0.00000000,0.00000000,0.00000000,0.00000000,0.00000000,0.00000000,0.00011644,2.98198432,206.52963346,0.06975477,0.06975477,-0.03681780,1.56983142,-0.06199287,-0.09206826,-0.06199287,-0.09206826,0.11450682,0.39481975,0.42251889,1.57799826,94.31709605,5.28585757,1.75441324,0.28031292,16.20494861,2706.56469408,200.57171515,69.85857573,187.14343029,0.35715145,2.81468907,3.05970211,1.52858576,2.65925176,0.90723370,0.86308090,0.33144433,1.53111635,9.66478409,0.03664859,0.10599897,0.52432379,0.49787298,0.02878152,0.00984171,0.08396832,0.02866666,0.34826183,0.12670161,0.33572356,0.12136705,19.28899394,6.85297505,12.59799358,3.37256222,0.50308805,2.11115272,0.08282991,5.08352483,0.11015809,1880.70101888,2.48245398,1310.78191651
Ta142Ti285(NbMo)285,BCC,laser powder bed fusion (LPBF),,1,298.15000000,1609.00000000,,24.00000000,,https://doi.org/10.1016/j.ijrmhm.2023.106107,"Effect of Mo on the morphology, microstructure and mechanical properties of NbTa0.5TiMox refractory high entropy alloy fabricated by laser powder bed fusion using elemental mixed powders",2023,S9,Ta142Ti285(NbMo)285,0.14200000,0.28600000,0.28600000,0.28600000,0.00000000,0.00000000,0.00000000,0.00000000,0.00000000,0.00000000,0.00000000,0.00000000,0.00000000,0.00000000,0.00000000,0.00011644,3.03063579,185.04592904,0.01116677,-0.01316145,-0.07892542,1.59364247,-0.05470450,-0.08826434,-0.07903272,-0.11259257,0.11322909,0.31152409,0.32839982,1.60374351,93.43822694,5.00000000,1.72868606,0.19829500,16.95357514,2637.38716148,185.42126379,69.00100301,183.71313942,0.34285858,2.66547141,2.91334303,1.25273320,2.82619258,0.81633099,0.96515378,0.22567703,1.66060983,9.15192995,0.02102382,0.06146969,0.53889875,0.51972487,0.01599379,0.00616311,0.04678546,0.01801506,0.35553101,0.12948700,0.34747006,0.12563533,19.34118738,7.25619764,11.64703896,3.56882570,0.56523852,2.04348490,0.03264533,5.61356956,0.11304749,860.14244700,1.74557291,530.51301900
Ta153Ti153Al40Mo153,MIX,vacuum melting furnace,,1,298.15000000,1250.00000000,1408.00000000,8.00000000,,https://doi.org/10.1016/j.jmst.2024.01.022,Significantly ameliorating room-temperature brittleness of refractory high-entropy alloys via in situ heterogeneous structure,2024,S9,Ta153Ti153Al40Mo153,0.30700000,0.30700000,0.08000000,0.30700000,0.00000000,0.00000000,0.00000000,0.00000000,0.00000000,0.00000000,0.00000000,0.00000000,0.00000000,0.00000000,0.00000000,0.00011114,3.01939778,180.75921639,-0.00881703,-0.03491168,-0.11795733,1.58688428,-0.04454398,-0.05984523,-0.07063863,-0.08593988,0.06960838,0.23508714,0.21307906,1.59779661,101.73699035,4.83967936,1.72344689,0.16547876,16.73880238,2566.66092184,183.62124248,74.75150301,199.08416834,0.32547094,2.62254509,2.87218838,1.23227455,2.89840721,0.79266132,1.20141102,0.19105435,1.63991383,10.09261944,0.02265409,0.06237551,0.48311363,0.46796960,0.01763885,0.00608160,0.04676142,0.01785122,0.35417929,0.12659203,0.35111615,0.12324727,20.86421360,7.95571206,12.72274997,3.62347486,0.59888414,1.96503164,0.02868415,6.40371989,0.11616260,901.85448697,1.83681910,567.78269698
Ta156Nb156Mo156W31,BCC,vacuum arc melting,5.24496000,1,298.15000000,1621.00000000,1665.00000000,10.60000000,,https://doi.org/10.1016/j.jallcom.2024.174390,Mechanical properties and oxidation behavior of NbMoTaWx refractory high entropy alloys,2024,S9,Ta156Nb156Mo156W31,0.31300000,0.31300000,0.31300000,0.06200000,0.00000000,0.00000000,0.00000000,0.00000000,0.00000000,0.00000000,0.00000000,0.00000000,0.00000000,0.00000000,0.00000000,0.00010885,3.03754510,217.01545955,-0.04219648,-0.04219648,-0.06324849,1.59408880,-0.10384187,-0.12649542,-0.10384187,-0.12649542,0.17319137,0.44476221,0.47507207,1.60739976,127.02794501,5.37474950,1.79102204,0.28576289,16.96782375,3023.16833667,219.96392786,82.21843687,219.36072144,0.34565130,2.98097194,3.13215030,1.65336673,2.06921222,0.99412024,1.00672332,0.35867735,1.47878357,12.43147102,0.02279787,0.06628277,0.49681338,0.46659617,0.01795509,0.00665932,0.05227683,0.01945530,0.37050396,0.13045939,0.35402603,0.12649081,23.05252814,7.73322546,15.58884522,3.15067551,0.38498766,2.05647434,0.04225836,3.16883061,0.09862170,1142.89457383,2.19825284,767.31496895
Ta158Nb158Mo25W158,BCC,arc melting,,1,298.15000000,1210.00000000,1252.00000000,8.30000000,,https://doi.org/10.1016/j.jallcom.2021.159740,"Mechanical performance of (NbTaW)1−xMox (x = 0, 0.05, 0.15, 0.25) refractory high entropy alloys: Perspective from experiments and first principles calculations",2021,S9,Ta158Nb158Mo25W158,0.31700000,0.31700000,0.05000000,0.31700000,0.00000000,0.00000000,0.00000000,0.00000000,0.00000000,0.00000000,0.00000000,0.00000000,0.00000000,0.00000000,0.00000000,0.00010706,3.04421191,226.12495867,-0.02751302,-0.02751302,-0.04154342,1.59616505,-0.08126620,-0.10125884,-0.08126620,-0.10125884,0.20344881,0.44874940,0.47662078,1.61092769,149.72784184,5.36673347,1.83703407,0.29407382,17.03421021,3227.51503006,228.93787575,90.53707415,238.75951904,0.33849699,3.15198397,3.26781964,1.79302605,2.00547094,1.08018637,1.03278929,0.38300601,1.47479359,14.59586899,0.02093827,0.06013844,0.57227190,0.53551370,0.01640509,0.00601251,0.04696921,0.01714951,0.41389603,0.14923991,0.39412781,0.14111717,25.41798309,8.06412195,17.23494278,3.02523687,0.37368559,2.02341786,0.03966349,4.25180981,0.09237757,1081.80352919,2.25306246,732.08887512
Ta166Ti333Nb166(VMo)166,MIX,"ball milling, Spark Plasma Sintering (SPS)",,1,298.15000000,2824.00000000,3137.00000000,7.90000000,,https://doi.org/10.1016/j.jallcom.2020.158592,Ultra-fine grain TixVNbMoTa refractory high-entropy alloys with superior mechanical properties fabricated by powder metallurgy,2021,S9,Ta166Ti333Nb166(VMo)166,0.16600000,0.33400000,0.16600000,0.16600000,0.16600000,0.00000000,0.00000000,0.00000000,0.00000000,0.00000000,0.00000000,0.00000000,0.00000000,0.00000000,0.00000000,0.00013431,3.00696743,173.98409996,0.08810254,0.05967694,-0.04143481,1.58662187,-0.00526371,-0.04077306,-0.03368932,-0.06919866,0.06946247,0.23624288,0.25134800,1.59121875,86.03996706,4.83249749,1.66154463,0.16678041,16.73049990,2499.60581745,169.27081244,60.98294885,163.28585757,0.34330993,2.60399398,2.88013440,1.13755767,3.49926921,0.72100602,1.01723452,0.18471414,1.74257673,8.53966259,0.03213568,0.09101306,0.49918264,0.48136337,0.02512154,0.00704370,0.07303694,0.02044580,0.28682930,0.08142605,0.28353864,0.08224322,17.01839857,6.53549842,9.76622623,3.99460522,0.72411196,2.04557674,0.06048101,63.78273758,0.11927881,1284.61424981,1.97907978,831.84374633
Ta166Ti333Nb333Mo166,BCC,laser powder bed fusion (LPBF),,1,298.15000000,1534.00000000,,80.00000000,,https://doi.org/10.1016/j.ijrmhm.2023.106107,"Effect of Mo on the morphology, microstructure and mechanical properties of NbTa0.5TiMox refractory high entropy alloy fabricated by laser powder bed fusion using elemental mixed powders",2023,S9,Ta166Ti333Nb333Mo166,0.16600000,0.33400000,0.33400000,0.16600000,0.00000000,0.00000000,0.00000000,0.00000000,0.00000000,0.00000000,0.00000000,0.00000000,0.00000000,0.00000000,0.00000000,0.00011450,3.04893289,172.28716045,0.03947453,0.01107740,-0.05928079,1.60394905,-0.04065082,-0.07555018,-0.06904795,-0.10394730,0.09592978,0.26201852,0.26792862,1.61342592,93.02697758,4.83266533,1.65649299,0.16608874,17.28463911,2594.16733467,170.93486974,59.46292585,159.40180361,0.34835671,2.60953407,2.82288677,1.12101703,3.13392124,0.71447194,0.97568503,0.18981964,1.70186974,8.93712822,0.01725418,0.04973522,0.52627920,0.50648324,0.01272721,0.00387467,0.03727043,0.01132583,0.30108098,0.09374301,0.29605237,0.09042049,16.77543061,6.42851566,9.85705911,3.95101137,0.64848712,2.06916382,0.02530768,7.30700296,0.11493091,568.23738963,1.34280257,308.85770555
Ta178Ti178Nb178Al107(VMo)178,BCC,vacuum arc melting,5.21360000,1,298.15000000,1352.90000000,1868.00000000,21.00000000,,https://doi.org/10.1016/j.msea.2020.139275,Effects of Al addition on the microstructures and properties of MoNbTaTiV refractory high entropy alloy,2020,S9,Ta178Ti178Nb178Al107(VMo)178,0.17900000,0.17900000,0.17900000,0.10700000,0.17900000,0.17900000,0.00000000,0.00000000,0.00000000,0.00000000,0.00000000,0.00000000,0.00000000,0.00000000,0.00000000,0.00015329,2.99512453,174.66781777,0.01898087,0.00378641,-0.08996020,1.57615726,-0.07666569,-0.09326445,-0.09186016,-0.10845891,0.06411143,0.24694580,0.24407932,1.58495176,86.55798988,4.78535607,1.67784353,0.18283437,16.40163896,2431.84076229,170.44533601,60.27883651,161.76730191,0.34821464,2.53954463,2.76511434,1.20102508,2.92965948,0.71827884,1.00512376,0.20909541,1.56408927,8.76333287,0.03319917,0.09402081,0.54334950,0.52287863,0.02607523,0.00663595,0.07355065,0.01982529,0.33372980,0.08830873,0.32950791,0.08568362,16.71095388,6.58029540,10.68414330,3.84963917,0.61221348,2.06849484,0.05133620,4.86239914,0.12260260,1345.88431413,1.97441003,870.77112076
Ta181Ti272Nb181(VMo)181,MIX,"ball milling, Spark Plasma Sintering (SPS)",,1,298.15000000,2696.00000000,3034.00000000,10.80000000,,https://doi.org/10.1016/j.jallcom.2020.158592,Ultra-fine grain TixVNbMoTa refractory high-entropy alloys with superior mechanical properties fabricated by powder metallurgy,2021,S9,Ta181Ti272Nb181(VMo)181,0.18200000,0.27300000,0.18200000,0.18200000,0.18200000,0.00000000,0.00000000,0.00000000,0.00000000,0.00000000,0.00000000,0.00000000,0.00000000,0.00000000,0.00000000,0.00013743,3.00490621,179.69990842,0.08588229,0.06264047,-0.04243492,1.58443191,-0.01421300,-0.04936118,-0.03745482,-0.07260301,0.08015918,0.26566385,0.28045424,1.59012800,89.53112104,4.90863454,1.67266064,0.18550468,16.66131788,2550.69377510,174.96586345,62.53614458,167.61044177,0.34544177,2.65008735,2.91343675,1.20821285,3.35936586,0.75082129,1.00545199,0.21075301,1.70522390,8.92306519,0.03313226,0.09411189,0.50126719,0.48174187,0.02599434,0.00715725,0.07558850,0.02079037,0.29663156,0.08447720,0.29218273,0.08181369,17.42775784,6.57629562,10.22021676,3.88033318,0.68437889,2.05549590,0.06261059,24.66272062,0.11688977,1386.38626564,2.07338920,912.67764820
Ta210Ti157Nb210(MoW)210,BCC,laser powder bed fusion (LPBF),,1,298.15000000,1456.00000000,1593.00000000,8.10000000,,https://doi.org/10.1016/j.jallcom.2024.175043,Enhancing the strength and plasticity of laser powder bed fused NbMoTaW refractory high-entropy alloy via Ti alloying,2024,S9,Ta210Ti157Nb210(MoW)210,0.21100000,0.15700000,0.21100000,0.21100000,0.21100000,0.00000000,0.00000000,0.00000000,0.00000000,0.00000000,0.00000000,0.00000000,0.00000000,0.00000000,0.00000000,0.00013821,3.02289218,214.30902532,-0.00547989,-0.01888176,-0.06632776,1.58847731,-0.05973890,-0.08856553,-0.07314076,-0.10196739,0.14117513,0.40010631,0.42532808,1.59964577,124.15076590,5.26379137,1.84752257,0.25893117,16.78926404,2966.14543631,217.37111334,89.49648947,235.42828485,0.33053159,2.95937813,3.18243932,1.61194082,2.30108526,1.03342528,1.02753137,0.31705115,1.57049850,12.27911701,0.02188091,0.06379729,0.54151223,0.51465620,0.01710894,0.00417717,0.04939697,0.01219959,0.40386127,0.09790182,0.38936173,0.09356877,25.00482678,8.44935174,15.92158595,3.07950598,0.43715358,1.98744494,0.03502023,6.86239461,0.10051766,1129.64175659,2.25615448,764.79616170
Ta232Ti69V232(CrW)232,BCC,POWDER,7.64400000,1,298.15000000,2050.00000000,,1.50000000,,10.1016/j.matchemphys.2017.06.054,The effect of Ti on the sintering and mechanical properties of refractory high-entropy alloy TixWTaVCr fabricated via spark plasma sintering for fusion plasma-facing materials,2018,S5,Ta232Ti69V232(CrW)232,0.23300000,0.06900000,0.23300000,0.23300000,0.23300000,0.00000000,0.00000000,0.00000000,0.00000000,0.00000000,0.00000000,0.00000000,0.00000000,0.00000000,0.00000000,0.00013289,2.91580294,222.24909079,0.20243364,0.19654365,0.00552790,1.53577897,0.00445846,-0.02325901,-0.00143153,-0.02914900,0.10127896,0.39814752,0.41455133,1.54297658,112.15158913,5.39618857,1.77037111,0.29686855,15.17311541,2774.98996991,201.01003009,93.79739218,241.65697091,0.30138415,2.87884052,3.34393982,1.70534102,2.47190391,1.13823771,1.02983593,0.34910732,1.63859880,12.27382889,0.05084028,0.14189000,0.47724509,0.44983917,0.03983938,0.01167351,0.11115747,0.03196889,0.35576669,0.09741085,0.33141146,0.09344073,25.33706553,8.80113551,15.46264136,2.93782202,0.45808331,1.86280365,0.16385442,82.71296900,0.10744183,3152.73576157,3.48720706,2391.03683867
Ta235Ti58Nb235(MoW)235,BCC,laser powder bed fusion (LPBF),,1,298.15000000,1422.00000000,1580.00000000,4.35000000,,https://doi.org/10.1016/j.jallcom.2024.175043,Enhancing the strength and plasticity of laser powder bed fused NbMoTaW refractory high-entropy alloy via Ti alloying,2024,S9,Ta235Ti58Nb235(MoW)235,0.23500000,0.05800000,0.23500000,0.23500000,0.23500000,0.00000000,0.00000000,0.00000000,0.00000000,0.00000000,0.00000000,0.00000000,0.00000000,0.00000000,0.00000000,0.00013154,3.02255832,226.43452930,-0.02778432,-0.03273036,-0.06109148,1.58640157,-0.08090376,-0.10634776,-0.08584981,-0.11129380,0.15717998,0.45112178,0.48106768,1.59946910,133.14663036,5.41282565,1.88378758,0.29394180,16.72353176,3087.03707415,230.38677355,94.86172345,249.51202405,0.33177355,3.06072144,3.26103006,1.75898798,1.97939228,1.10871242,1.01355290,0.36623246,1.50204208,13.22061245,0.02255912,0.06604069,0.51132966,0.48313435,0.01771194,0.00456159,0.05118548,0.01333377,0.40193879,0.11114302,0.38407900,0.10725359,26.46920966,8.64802961,17.62214917,2.94127673,0.36568558,1.99299735,0.03729797,5.01904461,0.09658128,1258.50159819,2.44210423,872.94166220
Ta239Ti40V239(CrW)239,BCC,POWDER,7.00700000,1,298.15000000,2034.00000000,,1.50000000,,10.1016/j.matchemphys.2017.06.054,The effect of Ti on the sintering and mechanical properties of refractory high-entropy alloy TixWTaVCr fabricated via spark plasma sintering for fusion plasma-facing materials,2018,S5,Ta239Ti40V239(CrW)239,0.24000000,0.04000000,0.24000000,0.24000000,0.24000000,0.00000000,0.00000000,0.00000000,0.00000000,0.00000000,0.00000000,0.00000000,0.00000000,0.00000000,0.00000000,0.00012916,2.91159272,225.70563390,0.18448069,0.18106277,0.00638962,1.53257780,0.00138172,-0.02275655,-0.00203619,-0.02617447,0.14033885,0.41004520,0.42447303,1.54074862,114.15770052,5.43975904,1.77756024,0.30731728,15.07843278,2801.01606426,203.94377510,95.35140562,245.57831325,0.30080321,2.90314558,3.36977711,1.74716867,2.39210532,1.16143173,1.02620874,0.36312249,1.62260843,12.57182716,0.05072286,0.14212284,0.46743998,0.44003863,0.03968330,0.01183188,0.11067756,0.03239029,0.35213420,0.09830792,0.32679405,0.09413685,25.70315674,8.85355419,15.84064042,2.90139922,0.43974472,1.86042504,0.16606092,261.82342482,0.10644352,3206.51679088,3.52371130,2437.18402197
Ta23Ti8Nb23(MoW)23,BCC,"ball milling, Spark Plasma Sintering (SPS)",,1,298.15000000,2377.00000000,,26.30000000,,https://doi.org/10.1016/j.msea.2018.09.089,Microstructure and mechanical properties of Nb25Mo25Ta25W25 and Ti8Nb23Mo23Ta23W23 high entropy alloys prepared by mechanical alloying and spark plasma sintering,2018,S9,Ta23Ti8Nb23(MoW)23,0.23000000,0.08000000,0.23000000,0.23000000,0.23000000,0.00000000,0.00000000,0.00000000,0.00000000,0.00000000,0.00000000,0.00000000,0.00000000,0.00000000,0.00000000,0.00013393,3.02255509,223.76381775,-0.02276104,-0.02956952,-0.06277797,1.58681425,-0.07616774,-0.10253245,-0.08297623,-0.10934094,0.15398228,0.44021280,0.46905235,1.59946739,131.16523980,5.38000000,1.87580000,0.28623051,16.73658640,3060.41000000,227.52000000,93.68000000,246.41000000,0.33150000,3.03840000,3.24372000,1.72660000,2.05024700,1.09213000,1.01663174,0.35540000,1.51712000,13.01371429,0.02242535,0.06559747,0.51822451,0.49034132,0.01759151,0.00447909,0.05082649,0.01309006,0.40291238,0.10733096,0.38583472,0.10355610,26.14627393,8.60527710,17.23415019,2.97008598,0.38108680,1.99177263,0.03679629,5.38117562,0.09742159,1230.70616714,2.40176946,849.45215477
Ta249Nb249Mo250W249,BCC,arc melting,,1,298.15000000,1158.00000000,1194.00000000,7.70000000,,https://doi.org/10.1016/j.jallcom.2021.159740,"Mechanical performance of (NbTaW)1−xMox (x = 0, 0.05, 0.15, 0.25) refractory high entropy alloys: Perspective from experiments and first principles calculations",2021,S9,Ta249Nb249Mo250W249,0.25000000,0.25000000,0.25100000,0.25000000,0.00000000,0.00000000,0.00000000,0.00000000,0.00000000,0.00000000,0.00000000,0.00000000,0.00000000,0.00000000,0.00000000,0.00011949,3.02200575,233.55493371,-0.04568187,-0.04568187,-0.06276927,1.58482468,-0.10484478,-0.13073529,-0.10484478,-0.13073529,0.16622914,0.48072622,0.52010456,1.59917669,138.36596865,5.50050150,1.90525577,0.31449708,16.67371155,3157.48746239,238.03410231,98.02808425,257.82146439,0.33247743,3.11987964,3.30714744,1.84519559,1.79041876,1.15302307,1.00527334,0.39504514,1.46195186,13.77991052,0.02293271,0.06735694,0.49208827,0.46303175,0.01800109,0.00478655,0.05205384,0.01399894,0.39774298,0.12139045,0.37768094,0.11719392,27.32552871,8.75852016,18.69112762,2.86824048,0.32550100,1.99615338,0.04414407,3.59868221,0.09442634,1338.00338398,2.55211331,939.95288905
Ta263Nb263Mo263W210,BCC,vacuum arc melting,5.69968000,1,298.15000000,1699.00000000,1717.00000000,9.00000000,,https://doi.org/10.1016/j.jallcom.2024.174390,Mechanical properties and oxidation behavior of NbMoTaWx refractory high entropy alloys,2024,S9,Ta263Nb263Mo263W210,0.26300000,0.26300000,0.26300000,0.21000000,0.00000000,0.00000000,0.00000000,0.00000000,0.00000000,0.00000000,0.00000000,0.00000000,0.00000000,0.00000000,0.00000000,0.00011905,3.02505486,230.03011908,-0.04549836,-0.04549836,-0.06466814,1.58661303,-0.10787368,-0.13381615,-0.10787368,-0.13381615,0.16582133,0.47417251,0.51208045,1.60079021,135.99828867,5.47347347,1.88086086,0.30835118,16.73022043,3129.24724725,234.18018018,94.65765766,249.61961962,0.33528529,3.09055556,3.26996897,1.80441441,1.85009930,1.11915415,1.00566174,0.38730731,1.46555455,13.49836521,0.02300964,0.06744947,0.49891369,0.46899002,0.01808451,0.00515616,0.05235678,0.01507590,0.39495858,0.12431770,0.37541243,0.12010604,26.41579008,8.54726266,18.02443314,2.92182177,0.33801192,2.00880958,0.04373146,3.45347329,0.09527851,1305.32050747,2.48543223,910.07816086
Ta277Nb277Mo277W166,BCC,vacuum arc melting,5.55758000,1,298.15000000,1683.00000000,1690.00000000,9.30000000,,https://doi.org/10.1016/j.jallcom.2024.174390,Mechanical properties and oxidation behavior of NbMoTaWx refractory high entropy alloys,2024,S9,Ta277Nb277Mo277W166,0.27800000,0.27800000,0.27800000,0.16600000,0.00000000,0.00000000,0.00000000,0.00000000,0.00000000,0.00000000,0.00000000,0.00000000,0.00000000,0.00000000,0.00000000,0.00011769,3.02830232,226.18856634,-0.04526352,-0.04526352,-0.06630323,1.58868055,-0.11006294,-0.13580567,-0.11006294,-0.13580567,0.16517899,0.46686276,0.50278015,1.60250869,133.35050152,5.44433300,1.85434303,0.30168377,16.79570926,3097.93580742,229.98395186,90.98595787,240.68806419,0.33834504,3.05820963,3.22928887,1.75982949,1.91477513,1.08224774,1.00597509,0.37885657,1.46945938,13.18395461,0.02302721,0.06734467,0.50325675,0.47266683,0.01811963,0.00558646,0.05253506,0.01632970,0.39000778,0.12688549,0.37117432,0.12269512,25.42422859,8.31343553,17.30175666,2.98387212,0.35170059,2.02272348,0.04329664,3.31259824,0.09624150,1263.66613380,2.40694138,872.76259987
Ta283Nb283Mo150W283,BCC,arc melting,,1,298.15000000,1092.00000000,1119.00000000,6.50000000,,https://doi.org/10.1016/j.jallcom.2021.159740,"Mechanical performance of (NbTaW)1−xMox (x = 0, 0.05, 0.15, 0.25) refractory high entropy alloys: Perspective from experiments and first principles calculations",2021,S9,Ta283Nb283Mo150W283,0.28300000,0.28300000,0.15000000,0.28300000,0.00000000,0.00000000,0.00000000,0.00000000,0.00000000,0.00000000,0.00000000,0.00000000,0.00000000,0.00000000,0.00000000,0.00011687,3.03217823,229.82972324,-0.04009845,-0.04009845,-0.05897370,1.58992521,-0.10519006,-0.13086715,-0.10519006,-0.13086715,0.16451060,0.46876795,0.50500502,1.60455973,144.06253812,5.43343343,1.87105105,0.30425735,16.83521597,3192.59759760,233.47347347,94.27227227,248.26426426,0.33549550,3.13597598,3.28742943,1.81903904,1.89824074,1.11650450,1.01906918,0.38900901,1.46839039,14.20959709,0.02226539,0.06481010,0.53252004,0.49975062,0.01745710,0.00509592,0.05027692,0.01454589,0.40834829,0.13258016,0.38825126,0.12810178,26.36316227,8.40668502,17.95378289,2.94439424,0.34936303,2.00976139,0.04189762,3.54721703,0.09338790,1233.40350874,2.42620266,853.88346146
Ta2TiNb2(MoW)2,BCC,laser powder bed fusion (LPBF),,1,298.15000000,1428.00000000,1587.00000000,6.25000000,,https://doi.org/10.1016/j.jallcom.2024.175043,Enhancing the strength and plasticity of laser powder bed fused NbMoTaW refractory high-entropy alloy via Ti alloying,2024,S9,Ta2TiNb2(MoW)2,0.22200000,0.11100000,0.22200000,0.22200000,0.22200000,0.00000000,0.00000000,0.00000000,0.00000000,0.00000000,0.00000000,0.00000000,0.00000000,0.00000000,0.00000000,0.00013620,3.02255050,219.96699421,-0.01561968,-0.02507591,-0.06517558,1.58740094,-0.06943476,-0.09710842,-0.07889099,-0.10656465,0.14943627,0.42470401,0.45197072,1.59946496,128.34839111,5.33333333,1.86444444,0.27526774,16.75515726,3022.55555556,223.44444444,92.00000000,242.00000000,0.33111111,3.00666667,3.21911111,1.68055556,2.15097778,1.06855556,1.02100878,0.34000000,1.53855556,12.72012311,0.02222504,0.06493951,0.52779298,0.50033570,0.01740837,0.00435968,0.05028249,0.01273762,0.40376176,0.10198841,0.38775410,0.09837453,25.68687626,8.54330696,16.69544929,3.01258189,0.40330833,1.99003322,0.03608306,5.92881701,0.09864169,1191.11016450,2.34413270,816.09854222
Ta2TiNb2(VMo)2,BCC,"ball milling, Spark Plasma Sintering (SPS)",,1,298.15000000,2563.00000000,2723.00000000,8.60000000,,https://doi.org/10.1016/j.jallcom.2020.158592,Ultra-fine grain TixVNbMoTa refractory high-entropy alloys with superior mechanical properties fabricated by powder metallurgy,2021,S9,Ta2TiNb2(VMo)2,0.22200000,0.11100000,0.22200000,0.22200000,0.22200000,0.00000000,0.00000000,0.00000000,0.00000000,0.00000000,0.00000000,0.00000000,0.00000000,0.00000000,0.00000000,0.00013620,3.00003785,194.90035778,0.07613536,0.06667913,-0.03974591,1.57958418,-0.03904376,-0.07091165,-0.04849999,-0.08036788,0.10586000,0.34115944,0.35696458,1.58755178,98.81539111,5.11111111,1.70222222,0.23529944,16.50885449,2686.55555556,190.11111111,66.66666667,179.11111111,0.35111111,2.77266667,3.00200000,1.39611111,2.98731111,0.83011111,0.97411789,0.28000000,1.60588889,9.93932858,0.03530331,0.10087034,0.49929951,0.47528004,0.02784541,0.00840021,0.08101676,0.02441309,0.31737471,0.09903949,0.30920769,0.09512342,18.52202010,6.68021884,11.53381173,3.61638335,0.58447391,2.08219178,0.06827395,9.37162513,0.11097854,1649.27362007,2.31356376,1125.44889972
Ta30Nb101(VMo)101,BCC,vacuum arc melting,5.51348000,1,298.15000000,1520.00000000,,6.60000000,,https://doi.org/10.1016/j.msea.2022.143554,Development of MoNbVTax refractory high entropy alloy with high strength at elevated temperature,2022,S9,Ta30Nb101(VMo)101,0.09000000,0.30300000,0.30300000,0.30300000,0.00000000,0.00000000,0.00000000,0.00000000,0.00000000,0.00000000,0.00000000,0.00000000,0.00000000,0.00000000,0.00000000,0.00011220,2.97361767,207.11469426,0.06407702,0.06407702,-0.03562573,1.56566535,-0.06052638,-0.08972773,-0.06052638,-0.08972773,0.10736888,0.39296392,0.42783697,1.57357082,89.03006691,5.30330330,1.76993994,0.28559504,16.07627508,2670.95795796,200.60660661,70.03303303,187.21321321,0.35819820,2.79422523,3.05821922,1.53033033,2.62380901,0.91829429,0.81951551,0.33336336,1.52788889,9.19603604,0.03647636,0.10616421,0.53864093,0.51264694,0.02857576,0.01009424,0.08347890,0.02943426,0.35755337,0.13605684,0.34438484,0.13056393,19.28584663,6.90203726,12.62254524,3.33032584,0.49474994,2.11622684,0.08290830,4.95146121,0.11162662,1895.37460855,2.47541621,1319.92076375
Ta349Nb157Mo350W143,BCC,vacuum arc melting,5.25672000,1,298.15000000,919.00000000,1098.00000000,2.20000000,,https://doi.org/10.1016/j.ijrmhm.2020.105370,The effect of configurational entropy on mechanical properties of single BCC structural refractory high-entropy alloys systems,2020,S9,Ta349Nb157Mo350W143,0.34900000,0.15700000,0.35000000,0.14300000,0.00000000,0.00000000,0.00000000,0.00000000,0.00000000,0.00000000,0.00000000,0.00000000,0.00000000,0.00000000,0.00000000,0.00011234,3.02218079,230.93753320,-0.04796983,-0.04796983,-0.07382220,1.58581045,-0.09722502,-0.12021392,-0.09722502,-0.12021392,0.17967986,0.48405570,0.50774810,1.59926932,137.74297475,5.49349349,1.87005005,0.30437584,16.70484429,3125.07007007,236.25625626,96.56856857,255.57757758,0.33033033,3.09480480,3.28275876,1.80564565,1.92992643,1.11445445,1.09542880,0.38340340,1.47711311,13.69230044,0.02343623,0.06846755,0.43223468,0.40285686,0.01850068,0.00674516,0.05350974,0.01963281,0.34710105,0.11149863,0.32684787,0.10469530,26.93542928,8.70343397,18.23518391,2.94561949,0.35131132,1.98654709,0.04631098,3.61085498,0.09540586,1338.50186168,2.53824549,938.85400438
Ta5Ti10(Nb5Mo)2,BCC,laser powder bed fusion (LPBF),,1,298.15000000,1298.00000000,,80.00000000,,https://doi.org/10.1016/j.ijrmhm.2023.106107,"Effect of Mo on the morphology, microstructure and mechanical properties of NbTa0.5TiMox refractory high entropy alloy fabricated by laser powder bed fusion using elemental mixed powders",2023,S9,Ta5Ti10(Nb5Mo)2,0.18500000,0.37000000,0.37000000,0.07400000,0.00000000,0.00000000,0.00000000,0.00000000,0.00000000,0.00000000,0.00000000,0.00000000,0.00000000,0.00000000,0.00000000,0.00010691,3.06423322,162.46017460,0.05846131,0.02904192,-0.03393995,1.61288579,-0.02008017,-0.05342983,-0.04949956,-0.08284923,0.06585648,0.20805935,0.21789525,1.62152251,92.75382222,4.70370370,1.60074074,0.14126573,17.57516697,2561.18518519,159.77777778,52.11111111,140.66666667,0.35259259,2.56666667,2.75325926,1.01962963,3.37128889,0.63592593,0.98410737,0.16222222,1.73362963,8.76358391,0.01219187,0.03475142,0.44740569,0.43268351,0.00859254,0.00279626,0.02524461,0.00833166,0.23457967,0.08061911,0.23307918,0.07794904,14.78327934,5.75971923,8.52735734,4.32952825,0.71673071,2.08924485,0.01964756,13.63560291,0.11641095,312.76475225,0.94828162,141.37977943
Ta5Ti3V5Cr2Mo5,BCC,arc melting,,1,298.15000000,1575.00000000,,14.00000000,,https://doi.org/10.1016/j.jallcom.2022.167386,Development and thermal stability of Cr10Mo25Ta25Ti15V25 refractory high entropy alloys,2023,S9,Ta5Ti3V5Cr2Mo5,0.25000000,0.15000000,0.25000000,0.10000000,0.25000000,0.00000000,0.00000000,0.00000000,0.00000000,0.00000000,0.00000000,0.00000000,0.00000000,0.00000000,0.00000000,0.00013396,2.94515775,201.83511583,0.11958891,0.10682300,-0.03501024,1.55291001,0.01184217,-0.02009154,-0.00092374,-0.03285745,0.08873355,0.33296250,0.36103666,1.55851048,94.33700500,5.20000000,1.71950000,0.24422895,15.68655155,2601.40000000,190.25000000,78.10000000,206.05000000,0.32400000,2.73800000,3.11940000,1.45025000,2.99851000,0.93015000,1.06090640,0.27950000,1.66915000,9.98628594,0.04426912,0.12418779,0.43548804,0.41040746,0.03465525,0.00929337,0.09795274,0.02631892,0.31565859,0.09353528,0.30149682,0.09012254,21.33212686,7.79113472,12.78023357,3.35365264,0.57663654,1.95857988,0.12881844,29.42744278,0.11461136,2349.72081519,2.84004313,1698.77141309
Ta5Ti5Nb5Al2(VMo)5,BCC,vacuum arc melting,4.99800000,1,298.15000000,1332.20000000,1776.00000000,13.00000000,,https://doi.org/10.1016/j.msea.2020.139275,Effects of Al addition on the microstructures and properties of MoNbTaTiV refractory high entropy alloy,2020,S9,Ta5Ti5Nb5Al2(VMo)5,0.18500000,0.18500000,0.18500000,0.07400000,0.18500000,0.18500000,0.00000000,0.00000000,0.00000000,0.00000000,0.00000000,0.00000000,0.00000000,0.00000000,0.00000000,0.00015111,2.99653178,178.35164161,0.02776802,0.01200763,-0.07454280,1.57786041,-0.06276540,-0.08101486,-0.07852578,-0.09677525,0.06915025,0.25977279,0.25884350,1.58569644,88.77692138,4.85185185,1.68037037,0.19062254,16.45486583,2487.65333333,173.96296296,61.55555556,165.18518519,0.34814815,2.59092593,2.82344444,1.22951852,3.01077037,0.73944444,1.00084519,0.21928911,1.59392593,8.95890907,0.03352888,0.09501425,0.53072890,0.50994898,0.02635911,0.00697089,0.07504138,0.02064043,0.32653245,0.08945932,0.32180558,0.08667061,17.08333539,6.59352520,10.71777246,3.81833208,0.62054046,2.06818182,0.05271822,5.98897554,0.11985191,1393.50615653,2.03678986,911.67782377
