Repository: TaoLiang120/myml

myml
======

A custom machine learning models for high entropy alloys with Ti, V, Cr, Zr, Nb, Mo, Hf, Ta and W

# myml

# myml

File: Database/MPEA_dataset_EXT.csv (part 3 of 17)
CompID,Composition,Crystal,Processing,GrainSize,Vicker,Tension0_Compression1,temperature,Yield_EXP,UTS_EXP,Elongation_EXP,Elongation_plastic_EXP,Youngs_EXP,Youngs_ROM_ORG,DOI,YEAR,TITLE,ReducedFormula,radius,radius_TC,Tm_ROM,volume,LattPara,CONC0,CONC1,CONC2,CONC3,CONC4,CONC5,CONC6,CONC7,CONC8,CONC9,CONC10,CONC11,CONC12,CONC13,Sconf,sws,Bulk,Eform,Eform_str,Eform_BOKAS,Hmix_TC,Gmix_TC,Hmix_str_TC,Gmix_str_TC,bcc2hcp_Gmix_TC,bcc2hcp_Gmix_TC2CPA,bcc2hcp,amass,VEC,E_negativity,bcc2hcp_Gmix_TC_diff,Exp_Bulk_ROM,Exp_Shear_ROM,Exp_Youngs_ROM,Exp_Poisson_ROM,Exp_Surf_ROM,Cal_Surf_ROM,E_GBR_ROM,DOS_EF_ROM,E_USF_ROM,Exp_Az_ROM,b2h_ROM,density,radius_TC_DELTA,volume_DELTA,Exp_Shear_ROM_DELTA,Exp_Youngs_ROM_DELTA,radius_TC_DISTORT,radius_TC_DISTORT_Max,volume_DISTORT,volume_DISTORT_Max,Exp_Shear_DISTORT,Exp_Shear_DISTORT_Max,Exp_Youngs_DISTORT,Exp_Youngs_DISTORT_Max,ShearBurger,ShearBurger_Surf,USF_Surf,Exp_Poisson_Comp,ElasticEnergy,SH_ratio,temp_ratio,sigma_y0,delta_Eb0,Yield_MC,Elong_M0,Elong_M1,Elong_M2,Elong_M3,Elong_M4,D_Surf_GBR_ROM,ShearBurger_D_Surf_GBR,Predicted_Yield_EXP
70,HfZr2Ti4NbV2,BCC,CAST,,3.16050000,1,298.15000000,1065.00000000,,50.00000000,,,100.00000000,10.1007/s40195-019-00921-3,2019,A Novel Series of Refractory High-Entropy Alloys Ti2ZrHf0.5VNbx with High Specific Yield Strength and Good Ductility,HfZr2Ti4NbV2,1.63584532,1.63966499,2164.20000000,18.32259403,3.32153616,0.10000000,0.20000000,0.40000000,0.10000000,0.20000000,0.00000000,0.00000000,0.00000000,0.00000000,0.00000000,0.00000000,0.00000000,0.00000000,0.00000000,0.00012674,3.09947496,134.26016355,0.23425392,0.17819559,0.02254235,0.06451750,0.02278746,0.00845917,-0.03327087,-0.00233956,0.05528094,0.04279618,74.71953800,4.30000000,1.49800000,0.05762050,121.00000000,40.40000000,103.70000000,0.34700000,2.24920000,2.53410000,0.63890000,4.64540000,0.49700000,0.93841480,0.01000000,6.77168289,0.05914802,0.17801382,0.14900908,0.21867116,0.04559515,0.01356318,0.13433282,0.04025457,0.12141053,0.04127667,0.18462261,0.06187667,11.62120017,5.16681494,0.22096746,2.06278714,0.17059163,4.25156480,0.13776453,2105.05701463,2.25825707,1425.59914084,44.31223552,11.36286713,9.72153960,1.05938361,48.97782194,1.89520000,6.13191229,1071.77300341
71,HfZr2Ti4NbV2,BCC,CAST,,3.16050000,1,1100.00000000,107.86892987,,50.00000000,,,100.00000000,10.1007/s40195-019-00921-3,2019,A Novel Series of Refractory High-Entropy Alloys Ti2ZrHf0.5VNbx with High Specific Yield Strength and Good Ductility,HfZr2Ti4NbV2,1.63584532,1.63966499,2164.20000000,18.32259403,3.32153616,0.10000000,0.20000000,0.40000000,0.10000000,0.20000000,0.00000000,0.00000000,0.00000000,0.00000000,0.00000000,0.00000000,0.00000000,0.00000000,0.00000000,0.00012674,3.09947496,134.26016355,0.23425392,0.17819559,0.02254235,0.06451750,0.02278746,0.00845917,-0.03327087,-0.00233956,0.05528094,0.04279618,74.71953800,4.30000000,1.49800000,0.05762050,121.00000000,40.40000000,103.70000000,0.34700000,2.24920000,2.53410000,0.63890000,4.64540000,0.49700000,0.93841480,0.01000000,6.77168289,0.05914802,0.17801382,0.14900908,0.21867116,0.04559515,0.01356318,0.13433282,0.04025457,0.12141053,0.04127667,0.18462261,0.06187667,11.62120017,5.16681494,0.22096746,2.06278714,0.17059163,4.25156480,0.50827095,2105.05701463,2.25825707,615.22618333,44.31223552,11.36286713,9.72153960,1.05938361,48.97782194,1.89520000,6.13191229,149.62495474
72,HfZr2Ti4NbV2,BCC,CAST,,3.16050000,1,1073.15000000,135.00000000,,50.00000000,,,100.00000000,10.1007/s40195-019-00921-3,2019,A Novel Series of Refractory High-Entropy Alloys Ti2ZrHf0.5VNbx with High Specific Yield Strength and Good Ductility,HfZr2Ti4NbV2,1.63584532,1.63966499,2164.20000000,18.32259403,3.32153616,0.10000000,0.20000000,0.40000000,0.10000000,0.20000000,0.00000000,0.00000000,0.00000000,0.00000000,0.00000000,0.00000000,0.00000000,0.00000000,0.00000000,0.00012674,3.09947496,134.26016355,0.23425392,0.17819559,0.02254235,0.06451750,0.02278746,0.00845917,-0.03327087,-0.00233956,0.05528094,0.04279618,74.71953800,4.30000000,1.49800000,0.05762050,121.00000000,40.40000000,103.70000000,0.34700000,2.24920000,2.53410000,0.63890000,4.64540000,0.49700000,0.93841480,0.01000000,6.77168289,0.05914802,0.17801382,0.14900908,0.21867116,0.04559515,0.01356318,0.13433282,0.04025457,0.12141053,0.04127667,0.18462261,0.06187667,11.62120017,5.16681494,0.22096746,2.06278714,0.17059163,4.25156480,0.49586452,2105.05701463,2.25825707,633.97897561,44.31223552,11.36286713,9.72153960,1.05938361,48.97782194,1.89520000,6.13191229,157.91045195
73,HfZr2Ti4NbV2,BCC,CAST,,3.16050000,1,873.15000000,718.00000000,,50.00000000,,,100.00000000,10.1007/s40195-019-00921-3,2019,A Novel Series of Refractory High-Entropy Alloys Ti2ZrHf0.5VNbx with High Specific Yield Strength and Good Ductility,HfZr2Ti4NbV2,1.63584532,1.63966499,2164.20000000,18.32259403,3.32153616,0.10000000,0.20000000,0.40000000,0.10000000,0.20000000,0.00000000,0.00000000,0.00000000,0.00000000,0.00000000,0.00000000,0.00000000,0.00000000,0.00000000,0.00012674,3.09947496,134.26016355,0.23425392,0.17819559,0.02254235,0.06451750,0.02278746,0.00845917,-0.03327087,-0.00233956,0.05528094,0.04279618,74.71953800,4.30000000,1.49800000,0.05762050,121.00000000,40.40000000,103.70000000,0.34700000,2.24920000,2.53410000,0.63890000,4.64540000,0.49700000,0.93841480,0.01000000,6.77168289,0.05914802,0.17801382,0.14900908,0.21867116,0.04559515,0.01356318,0.13433282,0.04025457,0.12141053,0.04127667,0.18462261,0.06187667,11.62120017,5.16681494,0.22096746,2.06278714,0.17059163,4.25156480,0.40345162,2105.05701463,2.25825707,792.87990452,44.31223552,11.36286713,9.72153960,1.05938361,48.97782194,1.89520000,6.13191229,678.28032669
74,HfZr2Ti4NbV2,BCC,CAST,,3.16050000,1,1400.00000000,8.79448387,,50.00000000,,,100.00000000,10.1007/s40195-019-00921-3,2019,A Novel Series of Refractory High-Entropy Alloys Ti2ZrHf0.5VNbx with High Specific Yield Strength and Good Ductility,HfZr2Ti4NbV2,1.63584532,1.63966499,2164.20000000,18.32259403,3.32153616,0.10000000,0.20000000,0.40000000,0.10000000,0.20000000,0.00000000,0.00000000,0.00000000,0.00000000,0.00000000,0.00000000,0.00000000,0.00000000,0.00000000,0.00012674,3.09947496,134.26016355,0.23425392,0.17819559,0.02254235,0.06451750,0.02278746,0.00845917,-0.03327087,-0.00233956,0.05528094,0.04279618,74.71953800,4.30000000,1.49800000,0.05762050,121.00000000,40.40000000,103.70000000,0.34700000,2.24920000,2.53410000,0.63890000,4.64540000,0.49700000,0.93841480,0.01000000,6.77168289,0.05914802,0.17801382,0.14900908,0.21867116,0.04559515,0.01356318,0.13433282,0.04025457,0.12141053,0.04127667,0.18462261,0.06187667,11.62120017,5.16681494,0.22096746,2.06278714,0.17059163,4.25156480,0.64689031,2105.05701463,2.25825707,439.88178398,44.31223552,11.36286713,9.72153960,1.05938361,48.97782194,1.89520000,6.13191229,26.51412690
75,HfZrTaNbMo,BCC,CAST,,,1,1700.00000000,262.46347180,,,,,141.00000000,10.3390/e21010015,2018,"Effects of Mo, Nb, Ta, Ti, and Zr on Mechanical Properties of Equiatomic Hf-Mo-Nb-Ta-Ti-Zr Alloys",HfZrTaNbMo,1.66411807,1.65990718,2714.00000000,19.29290418,3.37916346,0.20000000,0.20000000,0.20000000,0.20000000,0.20000000,0.00000000,0.00000000,0.00000000,0.00000000,0.00000000,0.00000000,0.00000000,0.00000000,0.00000000,0.00013869,3.14287968,177.37065726,0.09007462,0.05799288,-0.03122316,0.02170854,-0.01462408,-0.01037321,-0.04670582,0.05648054,0.22109894,0.24546232,127.90165200,4.80000000,1.57800000,0.16461840,168.60000000,58.80000000,153.00000000,0.35200000,2.59960000,2.72960000,1.09900000,3.41088000,0.96000000,0.97663320,0.15600000,11.00849477,0.04997143,0.15073003,0.61369820,0.63630732,0.03887470,0.00963185,0.11594333,0.02845751,0.37653403,0.10563930,0.40869708,0.10844692,17.20747546,6.61927814,0.36928758,2.08641975,0.14488578,17.33909104,0.62638172,2491.82536835,3.12110858,629.71053202,11.00689328,0.08257587,0.09811205,2.72495411,10.96884005,1.63060000,10.55284892,268.01370466
76,HfZrTaNbMo,BCC,CAST,,,1,1473.15000000,694.00000000,,,,,141.00000000,10.3390/e21010015,2018,"Effects of Mo, Nb, Ta, Ti, and Zr on Mechanical Properties of Equiatomic Hf-Mo-Nb-Ta-Ti-Zr Alloys",HfZrTaNbMo,1.66411807,1.65990718,2714.00000000,19.29290418,3.37916346,0.20000000,0.20000000,0.20000000,0.20000000,0.20000000,0.00000000,0.00000000,0.00000000,0.00000000,0.00000000,0.00000000,0.00000000,0.00000000,0.00000000,0.00013869,3.14287968,177.37065726,0.09007462,0.05799288,-0.03122316,0.02170854,-0.01462408,-0.01037321,-0.04670582,0.05648054,0.22109894,0.24546232,127.90165200,4.80000000,1.57800000,0.16461840,168.60000000,58.80000000,153.00000000,0.35200000,2.59960000,2.72960000,1.09900000,3.41088000,0.96000000,0.97663320,0.15600000,11.00849477,0.04997143,0.15073003,0.61369820,0.63630732,0.03887470,0.00963185,0.11594333,0.02845751,0.37653403,0.10563930,0.40869708,0.10844692,17.20747546,6.61927814,0.36928758,2.08641975,0.14488578,17.33909104,0.54279661,2491.82536835,3.12110858,756.58129402,11.00689328,0.08257587,0.09811205,2.72495411,10.96884005,1.63060000,10.55284892,610.47726880
77,HfZrTaNbMo,BCC,CAST,,,1,1673.15000000,278.00000000,,,,,141.00000000,10.3390/e21010015,2018,"Effects of Mo, Nb, Ta, Ti, and Zr on Mechanical Properties of Equiatomic Hf-Mo-Nb-Ta-Ti-Zr Alloys",HfZrTaNbMo,1.66411807,1.65990718,2714.00000000,19.29290418,3.37916346,0.20000000,0.20000000,0.20000000,0.20000000,0.20000000,0.00000000,0.00000000,0.00000000,0.00000000,0.00000000,0.00000000,0.00000000,0.00000000,0.00000000,0.00013869,3.14287968,177.37065726,0.09007462,0.05799288,-0.03122316,0.02170854,-0.01462408,-0.01037321,-0.04670582,0.05648054,0.22109894,0.24546232,127.90165200,4.80000000,1.57800000,0.16461840,168.60000000,58.80000000,153.00000000,0.35200000,2.59960000,2.72960000,1.09900000,3.41088000,0.96000000,0.97663320,0.15600000,11.00849477,0.04997143,0.15073003,0.61369820,0.63630732,0.03887470,0.00963185,0.11594333,0.02845751,0.37653403,0.10563930,0.40869708,0.10844692,17.20747546,6.61927814,0.36928758,2.08641975,0.14488578,17.33909104,0.61648858,2491.82536835,3.12110858,643.54066366,11.00689328,0.08257587,0.09811205,2.72495411,10.96884005,1.63060000,10.55284892,296.35188919
78,HfZrTaNbMo,BCC,CAST,,,1,1273.15000000,927.00000000,,,,,141.00000000,10.3390/e21010015,2018,"Effects of Mo, Nb, Ta, Ti, and Zr on Mechanical Properties of Equiatomic Hf-Mo-Nb-Ta-Ti-Zr Alloys",HfZrTaNbMo,1.66411807,1.65990718,2714.00000000,19.29290418,3.37916346,0.20000000,0.20000000,0.20000000,0.20000000,0.20000000,0.00000000,0.00000000,0.00000000,0.00000000,0.00000000,0.00000000,0.00000000,0.00000000,0.00000000,0.00013869,3.14287968,177.37065726,0.09007462,0.05799288,-0.03122316,0.02170854,-0.01462408,-0.01037321,-0.04670582,0.05648054,0.22109894,0.24546232,127.90165200,4.80000000,1.57800000,0.16461840,168.60000000,58.80000000,153.00000000,0.35200000,2.59960000,2.72960000,1.09900000,3.41088000,0.96000000,0.97663320,0.15600000,11.00849477,0.04997143,0.15073003,0.61369820,0.63630732,0.03887470,0.00963185,0.11594333,0.02845751,0.37653403,0.10563930,0.40869708,0.10844692,17.20747546,6.61927814,0.36928758,2.08641975,0.14488578,17.33909104,0.46910464,2491.82536835,3.12110858,889.47798762,11.00689328,0.08257587,0.09811205,2.72495411,10.96884005,1.63060000,10.55284892,868.31606837
79,HfZrTaNbMo,BCC,CAST,,,1,1073.15000000,1005.00000000,,,,,141.00000000,10.3390/e21010015,2018,"Effects of Mo, Nb, Ta, Ti, and Zr on Mechanical Properties of Equiatomic Hf-Mo-Nb-Ta-Ti-Zr Alloys",HfZrTaNbMo,1.66411807,1.65990718,2714.00000000,19.29290418,3.37916346,0.20000000,0.20000000,0.20000000,0.20000000,0.20000000,0.00000000,0.00000000,0.00000000,0.00000000,0.00000000,0.00000000,0.00000000,0.00000000,0.00000000,0.00013869,3.14287968,177.37065726,0.09007462,0.05799288,-0.03122316,0.02170854,-0.01462408,-0.01037321,-0.04670582,0.05648054,0.22109894,0.24546232,127.90165200,4.80000000,1.57800000,0.16461840,168.60000000,58.80000000,153.00000000,0.35200000,2.59960000,2.72960000,1.09900000,3.41088000,0.96000000,0.97663320,0.15600000,11.00849477,0.04997143,0.15073003,0.61369820,0.63630732,0.03887470,0.00963185,0.11594333,0.02845751,0.37653403,0.10563930,0.40869708,0.10844692,17.20747546,6.61927814,0.36928758,2.08641975,0.14488578,17.33909104,0.39541268,2491.82536835,3.12110858,1045.71854567,11.00689328,0.08257587,0.09811205,2.72495411,10.96884005,1.63060000,10.55284892,1029.53046346
80,HfZrTaNbMo,BCC,CAST,,,1,298.15000000,1524.00000000,,16.00000000,,,141.00000000,10.3390/e21010015,2018,"Effects of Mo, Nb, Ta, Ti, and Zr on Mechanical Properties of Equiatomic Hf-Mo-Nb-Ta-Ti-Zr Alloys",HfZrTaNbMo,1.66411807,1.65990718,2714.00000000,19.29290418,3.37916346,0.20000000,0.20000000,0.20000000,0.20000000,0.20000000,0.00000000,0.00000000,0.00000000,0.00000000,0.00000000,0.00000000,0.00000000,0.00000000,0.00000000,0.00013869,3.14287968,177.37065726,0.09007462,0.05799288,-0.03122316,0.02170854,-0.01462408,-0.01037321,-0.04670582,0.05648054,0.22109894,0.24546232,127.90165200,4.80000000,1.57800000,0.16461840,168.60000000,58.80000000,153.00000000,0.35200000,2.59960000,2.72960000,1.09900000,3.41088000,0.96000000,0.97663320,0.15600000,11.00849477,0.04997143,0.15073003,0.61369820,0.63630732,0.03887470,0.00963185,0.11594333,0.02845751,0.37653403,0.10563930,0.40869708,0.10844692,17.20747546,6.61927814,0.36928758,2.08641975,0.14488578,17.33909104,0.10985630,2491.82536835,3.12110858,1843.60011922,11.00689328,0.08257587,0.09811205,2.72495411,10.96884005,1.63060000,10.55284892,1551.77868124
81,HfZrTaNbMo,BCC,CAST,,,1,2000.00000000,138.04104437,,,,,141.00000000,10.3390/e21010015,2018,"Effects of Mo, Nb, Ta, Ti, and Zr on Mechanical Properties of Equiatomic Hf-Mo-Nb-Ta-Ti-Zr Alloys",HfZrTaNbMo,1.66411807,1.65990718,2714.00000000,19.29290418,3.37916346,0.20000000,0.20000000,0.20000000,0.20000000,0.20000000,0.00000000,0.00000000,0.00000000,0.00000000,0.00000000,0.00000000,0.00000000,0.00000000,0.00000000,0.00013869,3.14287968,177.37065726,0.09007462,0.05799288,-0.03122316,0.02170854,-0.01462408,-0.01037321,-0.04670582,0.05648054,0.22109894,0.24546232,127.90165200,4.80000000,1.57800000,0.16461840,168.60000000,58.80000000,153.00000000,0.35200000,2.59960000,2.72960000,1.09900000,3.41088000,0.96000000,0.97663320,0.15600000,11.00849477,0.04997143,0.15073003,0.61369820,0.63630732,0.03887470,0.00963185,0.11594333,0.02845751,0.37653403,0.10563930,0.40869708,0.10844692,17.20747546,6.61927814,0.36928758,2.08641975,0.14488578,17.33909104,0.73691968,2491.82536835,3.12110858,493.99385766,11.00689328,0.08257587,0.09811205,2.72495411,10.96884005,1.63060000,10.55284892,163.68942832
82,HfZrTaTiMo,BCC,CAST,,,1,298.15000000,1600.00000000,,4.00000000,,,143.00000000,10.3390/e21010015,2018,"Effects of Mo, Nb, Ta, Ti, and Zr on Mechanical Properties of Equiatomic Hf-Mo-Nb-Ta-Ti-Zr Alloys",HfZrTaTiMo,1.66200028,1.65648758,2552.20000000,19.22602376,3.37525423,0.20000000,0.20000000,0.20000000,0.20000000,0.20000000,0.00000000,0.00000000,0.00000000,0.00000000,0.00000000,0.00000000,0.00000000,0.00000000,0.00000000,0.00013869,3.13830819,164.38295936,0.12991549,0.08081252,-0.04597909,0.05807388,0.01842665,0.00897092,-0.03067631,0.02092263,0.12908237,0.15984571,118.89377600,4.60000000,1.56600000,0.10815974,156.00000000,60.00000000,155.20000000,0.33600000,2.48860000,2.69580000,0.92600000,3.96548000,0.87300000,1.09743540,0.07600000,10.26878449,0.05071719,0.15323532,0.59113826,0.62090673,0.03939552,0.00956216,0.11764321,0.02823000,0.36955041,0.10295708,0.40604176,0.10669234,17.53833544,7.04747064,0.35079965,2.01204819,0.14664389,6.09510122,0.11682078,2476.39130778,3.13212107,1833.69199492,18.14483811,0.56267102,1.88163681,2.72495411,15.22850991,1.76980000,9.90978384,1583.23014521
83,HfZrTaTiMo,BCC,CAST,,,1,1700.00000000,235.67258779,,,,,143.00000000,10.3390/e21010015,2018,"Effects of Mo, Nb, Ta, Ti, and Zr on Mechanical Properties of Equiatomic Hf-Mo-Nb-Ta-Ti-Zr Alloys",HfZrTaTiMo,1.66200028,1.65648758,2552.20000000,19.22602376,3.37525423,0.20000000,0.20000000,0.20000000,0.20000000,0.20000000,0.00000000,0.00000000,0.00000000,0.00000000,0.00000000,0.00000000,0.00000000,0.00000000,0.00000000,0.00013869,3.13830819,164.38295936,0.12991549,0.08081252,-0.04597909,0.05807388,0.01842665,0.00897092,-0.03067631,0.02092263,0.12908237,0.15984571,118.89377600,4.60000000,1.56600000,0.10815974,156.00000000,60.00000000,155.20000000,0.33600000,2.48860000,2.69580000,0.92600000,3.96548000,0.87300000,1.09743540,0.07600000,10.26878449,0.05071719,0.15323532,0.59113826,0.62090673,0.03939552,0.00956216,0.11764321,0.02823000,0.36955041,0.10295708,0.40604176,0.10669234,17.53833544,7.04747064,0.35079965,2.01204819,0.14664389,6.09510122,0.66609200,2476.39130778,3.13212107,628.84410270,18.14483811,0.56267102,1.88163681,2.72495411,15.22850991,1.76980000,9.90978384,223.70445871
84,HfZrTaTiMo,BCC,CAST,,,1,2000.00000000,115.54678779,,,,,143.00000000,10.3390/e21010015,2018,"Effects of Mo, Nb, Ta, Ti, and Zr on Mechanical Properties of Equiatomic Hf-Mo-Nb-Ta-Ti-Zr Alloys",HfZrTaTiMo,1.66200028,1.65648758,2552.20000000,19.22602376,3.37525423,0.20000000,0.20000000,0.20000000,0.20000000,0.20000000,0.00000000,0.00000000,0.00000000,0.00000000,0.00000000,0.00000000,0.00000000,0.00000000,0.00000000,0.00013869,3.13830819,164.38295936,0.12991549,0.08081252,-0.04597909,0.05807388,0.01842665,0.00897092,-0.03067631,0.02092263,0.12908237,0.15984571,118.89377600,4.60000000,1.56600000,0.10815974,156.00000000,60.00000000,155.20000000,0.33600000,2.48860000,2.69580000,0.92600000,3.96548000,0.87300000,1.09743540,0.07600000,10.26878449,0.05071719,0.15323532,0.59113826,0.62090673,0.03939552,0.00956216,0.11764321,0.02823000,0.36955041,0.10295708,0.40604176,0.10669234,17.53833544,7.04747064,0.35079965,2.01204819,0.14664389,6.09510122,0.78363765,2476.39130778,3.13212107,493.73536692,18.14483811,0.56267102,1.88163681,2.72495411,15.22850991,1.76980000,9.90978384,128.71548812
85,HfZrTaTiMo,BCC,CAST,,,1,1473.15000000,404.00000000,,,,,143.00000000,10.3390/e21010015,2018,"Effects of Mo, Nb, Ta, Ti, and Zr on Mechanical Properties of Equiatomic Hf-Mo-Nb-Ta-Ti-Zr Alloys",HfZrTaTiMo,1.66200028,1.65648758,2552.20000000,19.22602376,3.37525423,0.20000000,0.20000000,0.20000000,0.20000000,0.20000000,0.00000000,0.00000000,0.00000000,0.00000000,0.00000000,0.00000000,0.00000000,0.00000000,0.00000000,0.00013869,3.13830819,164.38295936,0.12991549,0.08081252,-0.04597909,0.05807388,0.01842665,0.00897092,-0.03067631,0.02092263,0.12908237,0.15984571,118.89377600,4.60000000,1.56600000,0.10815974,156.00000000,60.00000000,155.20000000,0.33600000,2.48860000,2.69580000,0.92600000,3.96548000,0.87300000,1.09743540,0.07600000,10.26878449,0.05071719,0.15323532,0.59113826,0.62090673,0.03939552,0.00956216,0.11764321,0.02823000,0.36955041,0.10295708,0.40604176,0.10669234,17.53833544,7.04747064,0.35079965,2.01204819,0.14664389,6.09510122,0.57720790,2476.39130778,3.13212107,755.05286427,18.14483811,0.56267102,1.88163681,2.72495411,15.22850991,1.76980000,9.90978384,350.05591884
86,HfZrTaTiMo,BCC,CAST,,,1,1273.15000000,855.00000000,,,,,143.00000000,10.3390/e21010015,2018,"Effects of Mo, Nb, Ta, Ti, and Zr on Mechanical Properties of Equiatomic Hf-Mo-Nb-Ta-Ti-Zr Alloys",HfZrTaTiMo,1.66200028,1.65648758,2552.20000000,19.22602376,3.37525423,0.20000000,0.20000000,0.20000000,0.20000000,0.20000000,0.00000000,0.00000000,0.00000000,0.00000000,0.00000000,0.00000000,0.00000000,0.00000000,0.00000000,0.00013869,3.13830819,164.38295936,0.12991549,0.08081252,-0.04597909,0.05807388,0.01842665,0.00897092,-0.03067631,0.02092263,0.12908237,0.15984571,118.89377600,4.60000000,1.56600000,0.10815974,156.00000000,60.00000000,155.20000000,0.33600000,2.48860000,2.69580000,0.92600000,3.96548000,0.87300000,1.09743540,0.07600000,10.26878449,0.05071719,0.15323532,0.59113826,0.62090673,0.03939552,0.00956216,0.11764321,0.02823000,0.36955041,0.10295708,0.40604176,0.10669234,17.53833544,7.04747064,0.35079965,2.01204819,0.14664389,6.09510122,0.49884413,2476.39130778,3.13212107,887.17615940,18.14483811,0.56267102,1.88163681,2.72495411,15.22850991,1.76980000,9.90978384,887.67855191
87,HfZrTaTiMo,BCC,CAST,,,1,1073.15000000,1045.00000000,,,,,143.00000000,10.3390/e21010015,2018,"Effects of Mo, Nb, Ta, Ti, and Zr on Mechanical Properties of Equiatomic Hf-Mo-Nb-Ta-Ti-Zr Alloys",HfZrTaTiMo,1.66200028,1.65648758,2552.20000000,19.22602376,3.37525423,0.20000000,0.20000000,0.20000000,0.20000000,0.20000000,0.00000000,0.00000000,0.00000000,0.00000000,0.00000000,0.00000000,0.00000000,0.00000000,0.00000000,0.00013869,3.13830819,164.38295936,0.12991549,0.08081252,-0.04597909,0.05807388,0.01842665,0.00897092,-0.03067631,0.02092263,0.12908237,0.15984571,118.89377600,4.60000000,1.56600000,0.10815974,156.00000000,60.00000000,155.20000000,0.33600000,2.48860000,2.69580000,0.92600000,3.96548000,0.87300000,1.09743540,0.07600000,10.26878449,0.05071719,0.15323532,0.59113826,0.62090673,0.03939552,0.00956216,0.11764321,0.02823000,0.36955041,0.10295708,0.40604176,0.10669234,17.53833544,7.04747064,0.35079965,2.01204819,0.14664389,6.09510122,0.42048037,2476.39130778,3.13212107,1042.41911401,18.14483811,0.56267102,1.88163681,2.72495411,15.22850991,1.76980000,9.90978384,1104.75043994
88,HfZrTaTiMo,BCC,CAST,,,1,1400.00000000,480.68466198,,,,,143.00000000,10.3390/e21010015,2018,"Effects of Mo, Nb, Ta, Ti, and Zr on Mechanical Properties of Equiatomic Hf-Mo-Nb-Ta-Ti-Zr Alloys",HfZrTaTiMo,1.66200028,1.65648758,2552.20000000,19.22602376,3.37525423,0.20000000,0.20000000,0.20000000,0.20000000,0.20000000,0.00000000,0.00000000,0.00000000,0.00000000,0.00000000,0.00000000,0.00000000,0.00000000,0.00000000,0.00013869,3.13830819,164.38295936,0.12991549,0.08081252,-0.04597909,0.05807388,0.01842665,0.00897092,-0.03067631,0.02092263,0.12908237,0.15984571,118.89377600,4.60000000,1.56600000,0.10815974,156.00000000,60.00000000,155.20000000,0.33600000,2.48860000,2.69580000,0.92600000,3.96548000,0.87300000,1.09743540,0.07600000,10.26878449,0.05071719,0.15323532,0.59113826,0.62090673,0.03939552,0.00956216,0.11764321,0.02823000,0.36955041,0.10295708,0.40604176,0.10669234,17.53833544,7.04747064,0.35079965,2.01204819,0.14664389,6.09510122,0.54854635,2476.39130778,3.13212107,800.92481112,18.14483811,0.56267102,1.88163681,2.72495411,15.22850991,1.76980000,9.90978384,520.99252953
89,HfZrTaTiNb,BCC,OTHER,,,1,2000.00000000,15.98794704,,,,,107.00000000,10.1016/j.actamat.2019.06.032,2019,High temperature strength of refractory complex concentrated alloys,HfZrTaTiNb,1.67686993,1.67773632,2523.00000000,19.75393464,3.40586845,0.20000000,0.20000000,0.20000000,0.20000000,0.20000000,0.00000000,0.00000000,0.00000000,0.00000000,0.00000000,0.00000000,0.00000000,0.00000000,0.00000000,0.00013869,3.17523461,147.40813347,0.13576187,0.08665891,-0.00835625,0.07318701,0.03022910,0.02408404,-0.01887386,-0.01449557,0.06438016,0.08982691,118.28705200,4.40000000,1.45400000,0.07887573,135.60000000,42.40000000,110.40000000,0.35400000,2.41960000,2.54200000,0.76400000,4.21920000,0.59900000,1.02534120,0.04800000,9.94335602,0.04023782,0.12419667,0.31096320,0.37803765,0.03151117,0.00769545,0.09503376,0.02299041,0.20925790,0.06205392,0.26052880,0.07254599,12.50617086,5.16869353,0.24756158,2.09597523,0.08124698,4.78112767,0.79270709,1396.47226306,2.03149849,116.22140036,33.12611258,13.31107978,13.72993247,2.72495411,34.68889264,1.77800000,7.03384188,18.09889538
90,HfZrTaTiNb,BCC,OTHER,,,1,1400.00000000,117.30287227,,,,,107.00000000,10.1016/j.actamat.2019.06.032,2019,High temperature strength of refractory complex concentrated alloys,HfZrTaTiNb,1.67686993,1.67773632,2523.00000000,19.75393464,3.40586845,0.20000000,0.20000000,0.20000000,0.20000000,0.20000000,0.00000000,0.00000000,0.00000000,0.00000000,0.00000000,0.00000000,0.00000000,0.00000000,0.00000000,0.00013869,3.17523461,147.40813347,0.13576187,0.08665891,-0.00835625,0.07318701,0.03022910,0.02408404,-0.01887386,-0.01449557,0.06438016,0.08982691,118.28705200,4.40000000,1.45400000,0.07887573,135.60000000,42.40000000,110.40000000,0.35400000,2.41960000,2.54200000,0.76400000,4.21920000,0.59900000,1.02534120,0.04800000,9.94335602,0.04023782,0.12419667,0.31096320,0.37803765,0.03151117,0.00769545,0.09503376,0.02299041,0.20925790,0.06205392,0.26052880,0.07254599,12.50617086,5.16869353,0.24756158,2.09597523,0.08124698,4.78112767,0.55489497,1396.47226306,2.03149849,245.02475691,33.12611258,13.31107978,13.72993247,2.72495411,34.68889264,1.77800000,7.03384188,187.54446584
91,HfZrTaTiNb,BCC,OTHER,,,1,1700.00000000,43.30625947,,,,,107.00000000,10.1016/j.actamat.2019.06.032,2019,High temperature strength of refractory complex concentrated alloys,HfZrTaTiNb,1.67686993,1.67773632,2523.00000000,19.75393464,3.40586845,0.20000000,0.20000000,0.20000000,0.20000000,0.20000000,0.00000000,0.00000000,0.00000000,0.00000000,0.00000000,0.00000000,0.00000000,0.00000000,0.00000000,0.00013869,3.17523461,147.40813347,0.13576187,0.08665891,-0.00835625,0.07318701,0.03022910,0.02408404,-0.01887386,-0.01449557,0.06438016,0.08982691,118.28705200,4.40000000,1.45400000,0.07887573,135.60000000,42.40000000,110.40000000,0.35400000,2.41960000,2.54200000,0.76400000,4.21920000,0.59900000,1.02534120,0.04800000,9.94335602,0.04023782,0.12419667,0.31096320,0.37803765,0.03151117,0.00769545,0.09503376,0.02299041,0.20925790,0.06205392,0.26052880,0.07254599,12.50617086,5.16869353,0.24756158,2.09597523,0.08124698,4.78112767,0.67380103,1396.47226306,2.03149849,168.75165294,33.12611258,13.31107978,13.72993247,2.72495411,34.68889264,1.77800000,7.03384188,36.98056618
92,HfZrTaTiNb,BCC,CAST,,,1,298.15000000,956.83333333,,,,,107.00000000,10.1016/j.matchar.2015.11.018,2016,Mechanical behavior and microstructure of Ti20Hf20Zr20Ta20Nb20 high-entropy alloy loaded under quasi-static and dynamic compression conditions,HfZrTaTiNb,1.67686993,1.67773632,2523.00000000,19.75393464,3.40586845,0.20000000,0.20000000,0.20000000,0.20000000,0.20000000,0.00000000,0.00000000,0.00000000,0.00000000,0.00000000,0.00000000,0.00000000,0.00000000,0.00000000,0.00013869,3.17523461,147.40813347,0.13576187,0.08665891,-0.00835625,0.07318701,0.03022910,0.02408404,-0.01887386,-0.01449557,0.06438016,0.08982691,118.28705200,4.40000000,1.45400000,0.07887573,135.60000000,42.40000000,110.40000000,0.35400000,2.41960000,2.54200000,0.76400000,4.21920000,0.59900000,1.02534120,0.04800000,9.94335602,0.04023782,0.12419667,0.31096320,0.37803765,0.03151117,0.00769545,0.09503376,0.02299041,0.20925790,0.06205392,0.26052880,0.07254599,12.50617086,5.16869353,0.24756158,2.09597523,0.08124698,4.78112767,0.11817281,1396.47226306,2.03149849,912.78026377,33.12611258,13.31107978,13.72993247,2.72495411,34.68889264,1.77800000,7.03384188,1214.62289932
93,HfZrTaTiNb,BCC,OTHER,,,1,873.15000000,675.00000000,,50.00000000,,,107.00000000,10.1007/s10853-012-6260-2,2012,Microstructure and elevated temperature properties of a refractory TaNbHfZrTi alloy,HfZrTaTiNb,1.67686993,1.67773632,2523.00000000,19.75393464,3.40586845,0.20000000,0.20000000,0.20000000,0.20000000,0.20000000,0.00000000,0.00000000,0.00000000,0.00000000,0.00000000,0.00000000,0.00000000,0.00000000,0.00000000,0.00013869,3.17523461,147.40813347,0.13576187,0.08665891,-0.00835625,0.07318701,0.03022910,0.02408404,-0.01887386,-0.01449557,0.06438016,0.08982691,118.28705200,4.40000000,1.45400000,0.07887573,135.60000000,42.40000000,110.40000000,0.35400000,2.41960000,2.54200000,0.76400000,4.21920000,0.59900000,1.02534120,0.04800000,9.94335602,0.04023782,0.12419667,0.31096320,0.37803765,0.03151117,0.00769545,0.09503376,0.02299041,0.20925790,0.06205392,0.26052880,0.07254599,12.50617086,5.16869353,0.24756158,2.09597523,0.08124698,4.78112767,0.34607610,1396.47226306,2.03149849,471.67419011,33.12611258,13.31107978,13.72993247,2.72495411,34.68889264,1.77800000,7.03384188,701.06811688
94,HfZrTaTiNb,BCC,OTHER,,,1,1073.15000000,535.00000000,,50.00000000,,,107.00000000,10.1007/s10853-012-6260-2,2012,Microstructure and elevated temperature properties of a refractory TaNbHfZrTi alloy,HfZrTaTiNb,1.67686993,1.67773632,2523.00000000,19.75393464,3.40586845,0.20000000,0.20000000,0.20000000,0.20000000,0.20000000,0.00000000,0.00000000,0.00000000,0.00000000,0.00000000,0.00000000,0.00000000,0.00000000,0.00000000,0.00013869,3.17523461,147.40813347,0.13576187,0.08665891,-0.00835625,0.07318701,0.03022910,0.02408404,-0.01887386,-0.01449557,0.06438016,0.08982691,118.28705200,4.40000000,1.45400000,0.07887573,135.60000000,42.40000000,110.40000000,0.35400000,2.41960000,2.54200000,0.76400000,4.21920000,0.59900000,1.02534120,0.04800000,9.94335602,0.04023782,0.12419667,0.31096320,0.37803765,0.03151117,0.00769545,0.09503376,0.02299041,0.20925790,0.06205392,0.26052880,0.07254599,12.50617086,5.16869353,0.24756158,2.09597523,0.08124698,4.78112767,0.42534681,1396.47226306,2.03149849,367.84723117,33.12611258,13.31107978,13.72993247,2.72495411,34.68889264,1.77800000,7.03384188,577.59149231
95,HfZrTaTiNb,BCC,OTHER,,,1,1273.15000000,295.00000000,,,,,107.00000000,10.1016/j.actamat.2019.06.032,2019,High temperature strength of refractory complex concentrated alloys,HfZrTaTiNb,1.67686993,1.67773632,2523.00000000,19.75393464,3.40586845,0.20000000,0.20000000,0.20000000,0.20000000,0.20000000,0.00000000,0.00000000,0.00000000,0.00000000,0.00000000,0.00000000,0.00000000,0.00000000,0.00000000,0.00013869,3.17523461,147.40813347,0.13576187,0.08665891,-0.00835625,0.07318701,0.03022910,0.02408404,-0.01887386,-0.01449557,0.06438016,0.08982691,118.28705200,4.40000000,1.45400000,0.07887573,135.60000000,42.40000000,110.40000000,0.35400000,2.41960000,2.54200000,0.76400000,4.21920000,0.59900000,1.02534120,0.04800000,9.94335602,0.04023782,0.12419667,0.31096320,0.37803765,0.03151117,0.00769545,0.09503376,0.02299041,0.20925790,0.06205392,0.26052880,0.07254599,12.50617086,5.16869353,0.24756158,2.09597523,0.08124698,4.78112767,0.50461752,1396.47226306,2.03149849,286.87511065,33.12611258,13.31107978,13.72993247,2.72495411,34.68889264,1.77800000,7.03384188,271.84061701
96,HfZrTaTiNb,BCC,OTHER,,,1,1473.15000000,92.00000000,,,,,107.00000000,10.1016/j.actamat.2019.06.032,2019,High temperature strength of refractory complex concentrated alloys,HfZrTaTiNb,1.67686993,1.67773632,2523.00000000,19.75393464,3.40586845,0.20000000,0.20000000,0.20000000,0.20000000,0.20000000,0.00000000,0.00000000,0.00000000,0.00000000,0.00000000,0.00000000,0.00000000,0.00000000,0.00000000,0.00013869,3.17523461,147.40813347,0.13576187,0.08665891,-0.00835625,0.07318701,0.03022910,0.02408404,-0.01887386,-0.01449557,0.06438016,0.08982691,118.28705200,4.40000000,1.45400000,0.07887573,135.60000000,42.40000000,110.40000000,0.35400000,2.41960000,2.54200000,0.76400000,4.21920000,0.59900000,1.02534120,0.04800000,9.94335602,0.04023782,0.12419667,0.31096320,0.37803765,0.03151117,0.00769545,0.09503376,0.02299041,0.20925790,0.06205392,0.26052880,0.07254599,12.50617086,5.16869353,0.24756158,2.09597523,0.08124698,4.78112767,0.58388823,1396.47226306,2.03149849,223.72692285,33.12611258,13.31107978,13.72993247,2.72495411,34.68889264,1.77800000,7.03384188,115.15297745
97,HfZrTaTiNb,BCC,OTHER,,,1,673.15000000,790.00000000,,50.00000000,,,107.00000000,10.1007/s10853-012-6260-2,2012,Microstructure and elevated temperature properties of a refractory TaNbHfZrTi alloy,HfZrTaTiNb,1.67686993,1.67773632,2523.00000000,19.75393464,3.40586845,0.20000000,0.20000000,0.20000000,0.20000000,0.20000000,0.00000000,0.00000000,0.00000000,0.00000000,0.00000000,0.00000000,0.00000000,0.00000000,0.00000000,0.00013869,3.17523461,147.40813347,0.13576187,0.08665891,-0.00835625,0.07318701,0.03022910,0.02408404,-0.01887386,-0.01449557,0.06438016,0.08982691,118.28705200,4.40000000,1.45400000,0.07887573,135.60000000,42.40000000,110.40000000,0.35400000,2.41960000,2.54200000,0.76400000,4.21920000,0.59900000,1.02534120,0.04800000,9.94335602,0.04023782,0.12419667,0.31096320,0.37803765,0.03151117,0.00769545,0.09503376,0.02299041,0.20925790,0.06205392,0.26052880,0.07254599,12.50617086,5.16869353,0.24756158,2.09597523,0.08124698,4.78112767,0.26680539,1396.47226306,2.03149849,604.80689472,33.12611258,13.31107978,13.72993247,2.72495411,34.68889264,1.77800000,7.03384188,670.71100806
98,HfZrTaTiNbMo,BCC,CAST,,,1,298.15000000,1512.00000000,,12.00000000,,,137.00000000,10.3390/e21010015,2018,"Effects of Mo, Nb, Ta, Ti, and Zr on Mechanical Properties of Equiatomic Hf-Mo-Nb-Ta-Ti-Zr Alloys",HfZrTaTiNbMo,1.65588717,1.65183047,2585.16666667,19.01403737,3.36280316,0.16700000,0.16700000,0.16700000,0.16700000,0.16700000,0.16700000,0.00000000,0.00000000,0.00000000,0.00000000,0.00000000,0.00000000,0.00000000,0.00000000,0.00015454,3.13022485,166.38993465,0.10607677,0.06515763,-0.03824285,0.03222071,-0.00668414,-0.00869843,-0.04760328,0.03662565,0.16748190,0.19294543,114.56254333,4.66666667,1.57166667,0.13085625,158.33333333,56.33333333,146.83333333,0.34666667,2.51633333,2.69400000,0.97666667,3.68056667,0.86583333,1.00487217,0.11333333,10.00501392,0.04713014,0.14403688,0.59289823,0.61250352,0.03619492,0.00777022,0.10813385,0.02306140,0.34470306,0.08843871,0.37475504,0.09026853,16.40580434,6.51972620,0.34408531,2.06122451,0.11810094,12.39907220,0.11533106,2210.90007627,2.83599480,1597.82581142,18.52969075,0.35286416,0.05255890,5.30529656,20.18739984,1.71733333,9.55306932,1494.26476241
99,HfZrTaTiNbMo,BCC,CAST,,,1,1073.15000000,1007.00000000,,,,,137.00000000,10.3390/e21010015,2018,"Effects of Mo, Nb, Ta, Ti, and Zr on Mechanical Properties of Equiatomic Hf-Mo-Nb-Ta-Ti-Zr Alloys",HfZrTaTiNbMo,1.65588717,1.65183047,2585.16666667,19.01403737,3.36280316,0.16700000,0.16700000,0.16700000,0.16700000,0.16700000,0.16700000,0.00000000,0.00000000,0.00000000,0.00000000,0.00000000,0.00000000,0.00000000,0.00000000,0.00015454,3.13022485,166.38993465,0.10607677,0.06515763,-0.03824285,0.03222071,-0.00668414,-0.00869843,-0.04760328,0.03662565,0.16748190,0.19294543,114.56254333,4.66666667,1.57166667,0.13085625,158.33333333,56.33333333,146.83333333,0.34666667,2.51633333,2.69400000,0.97666667,3.68056667,0.86583333,1.00487217,0.11333333,10.00501392,0.04713014,0.14403688,0.59289823,0.61250352,0.03619492,0.00777022,0.10813385,0.02306140,0.34470306,0.08843871,0.37475504,0.09026853,16.40580434,6.51972620,0.34408531,2.06122451,0.11810094,12.39907220,0.41511830,2210.90007627,2.83599480,850.26575282,18.52969075,0.35286416,0.05255890,5.30529656,20.18739984,1.71733333,9.55306932,996.41535252
100,HfZrTaTiNbMo,BCC,CAST,,,1,1473.15000000,556.00000000,,,,,137.00000000,10.3390/e21010015,2018,"Effects of Mo, Nb, Ta, Ti, and Zr on Mechanical Properties of Equiatomic Hf-Mo-Nb-Ta-Ti-Zr Alloys",HfZrTaTiNbMo,1.65588717,1.65183047,2585.16666667,19.01403737,3.36280316,0.16700000,0.16700000,0.16700000,0.16700000,0.16700000,0.16700000,0.00000000,0.00000000,0.00000000,0.00000000,0.00000000,0.00000000,0.00000000,0.00000000,0.00015454,3.13022485,166.38993465,0.10607677,0.06515763,-0.03824285,0.03222071,-0.00668414,-0.00869843,-0.04760328,0.03662565,0.16748190,0.19294543,114.56254333,4.66666667,1.57166667,0.13085625,158.33333333,56.33333333,146.83333333,0.34666667,2.51633333,2.69400000,0.97666667,3.68056667,0.86583333,1.00487217,0.11333333,10.00501392,0.04713014,0.14403688,0.59289823,0.61250352,0.03619492,0.00777022,0.10813385,0.02306140,0.34470306,0.08843871,0.37475504,0.09026853,16.40580434,6.51972620,0.34408531,2.06122451,0.11810094,12.39907220,0.56984721,2210.90007627,2.83599480,595.47632941,18.52969075,0.35286416,0.05255890,5.30529656,20.18739984,1.71733333,9.55306932,506.21774432
101,HfZrTaTiNbMo,BCC,CAST,,,1,1273.15000000,814.00000000,,,,,137.00000000,10.3390/e21010015,2018,"Effects of Mo, Nb, Ta, Ti, and Zr on Mechanical Properties of Equiatomic Hf-Mo-Nb-Ta-Ti-Zr Alloys",HfZrTaTiNbMo,1.65588717,1.65183047,2585.16666667,19.01403737,3.36280316,0.16700000,0.16700000,0.16700000,0.16700000,0.16700000,0.16700000,0.00000000,0.00000000,0.00000000,0.00000000,0.00000000,0.00000000,0.00000000,0.00000000,0.00015454,3.13022485,166.38993465,0.10607677,0.06515763,-0.03824285,0.03222071,-0.00668414,-0.00869843,-0.04760328,0.03662565,0.16748190,0.19294543,114.56254333,4.66666667,1.57166667,0.13085625,158.33333333,56.33333333,146.83333333,0.34666667,2.51633333,2.69400000,0.97666667,3.68056667,0.86583333,1.00487217,0.11333333,10.00501392,0.04713014,0.14403688,0.59289823,0.61250352,0.03619492,0.00777022,0.10813385,0.02306140,0.34470306,0.08843871,0.37475504,0.09026853,16.40580434,6.51972620,0.34408531,2.06122451,0.11810094,12.39907220,0.49248275,2210.90007627,2.83599480,711.55683506,18.52969075,0.35286416,0.05255890,5.30529656,20.18739984,1.71733333,9.55306932,889.64273709
102,HfZrTaTiNbMo,BCC,CAST,,,1,2000.00000000,254.28236092,,,,,137.00000000,10.3390/e21010015,2018,"Effects of Mo, Nb, Ta, Ti, and Zr on Mechanical Properties of Equiatomic Hf-Mo-Nb-Ta-Ti-Zr Alloys",HfZrTaTiNbMo,1.65588717,1.65183047,2585.16666667,19.01403737,3.36280316,0.16700000,0.16700000,0.16700000,0.16700000,0.16700000,0.16700000,0.00000000,0.00000000,0.00000000,0.00000000,0.00000000,0.00000000,0.00000000,0.00000000,0.00015454,3.13022485,166.38993465,0.10607677,0.06515763,-0.03824285,0.03222071,-0.00668414,-0.00869843,-0.04760328,0.03662565,0.16748190,0.19294543,114.56254333,4.66666667,1.57166667,0.13085625,158.33333333,56.33333333,146.83333333,0.34666667,2.51633333,2.69400000,0.97666667,3.68056667,0.86583333,1.00487217,0.11333333,10.00501392,0.04713014,0.14403688,0.59289823,0.61250352,0.03619492,0.00777022,0.10813385,0.02306140,0.34470306,0.08843871,0.37475504,0.09026853,16.40580434,6.51972620,0.34408531,2.06122451,0.11810094,12.39907220,0.77364451,2210.90007627,2.83599480,372.49306696,18.52969075,0.35286416,0.05255890,5.30529656,20.18739984,1.71733333,9.55306932,198.25597995
103,HfZrTaTiNbMo,BCC,CAST,,,1,1700.00000000,396.99244711,,,,,137.00000000,10.3390/e21010015,2018,"Effects of Mo, Nb, Ta, Ti, and Zr on Mechanical Properties of Equiatomic Hf-Mo-Nb-Ta-Ti-Zr Alloys",HfZrTaTiNbMo,1.65588717,1.65183047,2585.16666667,19.01403737,3.36280316,0.16700000,0.16700000,0.16700000,0.16700000,0.16700000,0.16700000,0.00000000,0.00000000,0.00000000,0.00000000,0.00000000,0.00000000,0.00000000,0.00000000,0.00015454,3.13022485,166.38993465,0.10607677,0.06515763,-0.03824285,0.03222071,-0.00668414,-0.00869843,-0.04760328,0.03662565,0.16748190,0.19294543,114.56254333,4.66666667,1.57166667,0.13085625,158.33333333,56.33333333,146.83333333,0.34666667,2.51633333,2.69400000,0.97666667,3.68056667,0.86583333,1.00487217,0.11333333,10.00501392,0.04713014,0.14403688,0.59289823,0.61250352,0.03619492,0.00777022,0.10813385,0.02306140,0.34470306,0.08843871,0.37475504,0.09026853,16.40580434,6.51972620,0.34408531,2.06122451,0.11810094,12.39907220,0.65759783,2210.90007627,2.83599480,486.55936047,18.52969075,0.35286416,0.05255890,5.30529656,20.18739984,1.71733333,9.55306932,278.36750677
104,HfZrTaTiNbMo,BCC,CAST,,,1,1400.00000000,619.79526418,,,,,137.00000000,10.3390/e21010015,2018,"Effects of Mo, Nb, Ta, Ti, and Zr on Mechanical Properties of Equiatomic Hf-Mo-Nb-Ta-Ti-Zr Alloys",HfZrTaTiNbMo,1.65588717,1.65183047,2585.16666667,19.01403737,3.36280316,0.16700000,0.16700000,0.16700000,0.16700000,0.16700000,0.16700000,0.00000000,0.00000000,0.00000000,0.00000000,0.00000000,0.00000000,0.00000000,0.00000000,0.00015454,3.13022485,166.38993465,0.10607677,0.06515763,-0.03824285,0.03222071,-0.00668414,-0.00869843,-0.04760328,0.03662565,0.16748190,0.19294543,114.56254333,4.66666667,1.57166667,0.13085625,158.33333333,56.33333333,146.83333333,0.34666667,2.51633333,2.69400000,0.97666667,3.68056667,0.86583333,1.00487217,0.11333333,10.00501392,0.04713014,0.14403688,0.59289823,0.61250352,0.03619492,0.00777022,0.10813385,0.02306140,0.34470306,0.08843871,0.37475504,0.09026853,16.40580434,6.51972620,0.34408531,2.06122451,0.11810094,12.39907220,0.54155116,2210.90007627,2.83599480,635.55548346,18.52969075,0.35286416,0.05255890,5.30529656,20.18739984,1.71733333,9.55306932,664.64459376
105,HfZrTaTiNbMoW,BCC+Laves,CAST,,,1,1473.15000000,703.00000000,,35.00000000,,,,10.1016/j.jallcom.2019.06.138,2019,Microstructures and mechanical properties of HfNbTaTiZrW and HfNbTaTiZrMoW refractory high-entropy alloys,HfZrTaTiNbMoW,1.64230627,1.63878613,2743.71428571,18.53811028,3.33450842,0.14300000,0.14300000,0.14300000,0.14300000,0.14300000,0.14300000,0.14300000,0.00000000,0.00000000,0.00000000,0.00000000,0.00000000,0.00000000,0.00000000,0.00016777,3.10227676,185.39729546,0.09614350,0.06106995,-0.03093854,0.03084431,-0.00556987,-0.00422923,-0.04064341,0.04911770,0.22254045,0.26533228,124.45932286,4.85714286,1.68428571,0.17342275,180.00000000,71.28571429,184.57142857,0.33714286,2.68185714,2.88128571,1.21000000,3.25212857,1.12785714,1.00417614,0.17428571,11.14836981,0.04864664,0.14972722,0.67241562,0.67405041,0.03708607,0.00729019,0.11010796,0.02154664,0.42396782,0.08145977,0.44246922,0.08151957,20.58566762,7.67590015,0.42055079,2.01724139,0.12689689,14.92348892,0.53691815,2862.54500221,3.53921284,1000.56250903,7.80348666,0.21182093,0.15103604,5.94134890,7.89492987,1.67128571,12.31726419,700.03383624
