Repository: TaoLiang120/myml

myml
======

A custom machine learning models for high entropy alloys with Ti, V, Cr, Zr, Nb, Mo, Hf, Ta and W

# myml

# myml

File: Database/JT_compress_EXT.csv (part 4 of 7)
Composition,Crystal,Processing,Vicker,Tension0_Compression1,temperature,Yield_EXP,UTS_EXP,Elongation_EXP,Elongation_plastic_EXP,DOI,TITLE,YEAR,SOURCE,ReducedFormula,CONC0,CONC1,CONC2,CONC3,CONC4,CONC5,CONC6,CONC7,CONC8,CONC9,CONC10,CONC11,CONC12,CONC13,CONC14,Sconf,sws,Bulk,Eform,Eform_str,Eform_BOKAS,radius_TC,Hmix_TC,Gmix_TC,Hmix_str_TC,Gmix_str_TC,bcc2hcp_Gmix_TC,bcc2hcp_Gmix_TC2CPA,bcc2hcp,radius,amass,VEC,E_negativity,bcc2hcp_Gmix_TC_diff,volume,Tm_ROM,Exp_Bulk_ROM,Exp_Shear_ROM,Exp_Youngs_ROM,Exp_Poisson_ROM,Exp_Surf_ROM,Cal_Surf_ROM,E_GBR_ROM,DOS_EF_ROM,E_USF_ROM,Exp_Az_ROM,b2h_ROM,D_Surf_GBR_ROM,density,radius_TC_DELTA,volume_DELTA,Exp_Shear_ROM_DELTA,Exp_Youngs_ROM_DELTA,radius_TC_DISTORT,radius_TC_DISTORT_Max,volume_DISTORT,volume_DISTORT_Max,Exp_Shear_DISTORT,Exp_Shear_DISTORT_Max,Exp_Youngs_DISTORT,Exp_Youngs_DISTORT_Max,ShearBurger,ShearBurger_Surf,ShearBurger_D_Surf_GBR,Surf_USF,DOS_VEC,Exp_Poisson_Comp,ElasticEnergy,SH_ratio,temp_ratio,sigma_y0,delta_Eb0,Yield_MC
Ta7Nb10(VMo)10,BCC,vacuum arc melting,5.52720000,1,298.15000000,1451.00000000,,8.20000000,,https://doi.org/10.1016/j.msea.2022.143554,Development of MoNbVTax refractory high entropy alloy with high strength at elevated temperature,2022,S9,Ta7Nb10(VMo)10,0.18900000,0.27000000,0.27000000,0.27000000,0.00000000,0.00000000,0.00000000,0.00000000,0.00000000,0.00000000,0.00000000,0.00000000,0.00000000,0.00000000,0.00000000,0.00011853,2.98916744,206.00689699,0.07190558,0.07190558,-0.03689525,1.57336370,-0.06264278,-0.09264471,-0.06264278,-0.09264471,0.11968611,0.39527960,0.41749194,1.58179941,99.04091784,5.27027027,1.74054054,0.27559349,16.31458334,2738.37837838,200.54054054,69.70270270,187.08108108,0.35621622,2.83297297,3.06102703,1.52702703,2.69091892,0.89735135,0.90200543,0.32972973,1.53400000,10.08063902,0.03666399,0.10550655,0.51105315,0.48427198,0.02884436,0.00957371,0.08406304,0.02786204,0.33953119,0.11848593,0.32754950,0.11330507,19.28926046,6.80884027,12.57448530,3.41118005,0.51058462,2.10663308,0.08275986,5.18126152,0.10887831,1859.56927466,2.48239440,1296.04482243
Ta7Nb5Mo7W,BCC,vacuum arc melting,5.02152000,1,298.15000000,777.00000000,864.00000000,1.20000000,,https://doi.org/10.1016/j.ijrmhm.2020.105370,The effect of configurational entropy on mechanical properties of single BCC structural refractory high-entropy alloys systems,2020,S9,Ta7Nb5Mo7W,0.35000000,0.25000000,0.35000000,0.05000000,0.00000000,0.00000000,0.00000000,0.00000000,0.00000000,0.00000000,0.00000000,0.00000000,0.00000000,0.00000000,0.00000000,0.00010610,3.03466538,219.46299040,-0.03826441,-0.03826441,-0.05880890,1.59254199,-0.09096034,-0.11049132,-0.09096034,-0.11049132,0.20825752,0.44586667,0.47045672,1.60587588,129.32935300,5.40000000,1.79900000,0.28710831,16.91847784,3037.35000000,223.20000000,85.10000000,227.05000000,0.34150000,3.00000000,3.15980000,1.67700000,2.07766500,1.01065000,1.05332150,0.36100000,1.48280000,12.69361178,0.02319965,0.06744925,0.46155541,0.43251075,0.01833326,0.00731224,0.05332109,0.02132222,0.35471439,0.12785229,0.33753327,0.12084754,23.83731228,7.94577076,16.07587826,3.12650275,0.38475278,2.03720577,0.04381702,3.54288299,0.09816123,1195.68639677,2.28085941,812.30367538
Ta7Nb7MoW5,BCC,vacuum arc melting,4.80494000,1,298.15000000,705.00000000,781.00000000,1.20000000,,https://doi.org/10.1016/j.ijrmhm.2020.105370,The effect of configurational entropy on mechanical properties of single BCC structural refractory high-entropy alloys systems,2020,S9,Ta7Nb7MoW5,0.35000000,0.35000000,0.05000000,0.25000000,0.00000000,0.00000000,0.00000000,0.00000000,0.00000000,0.00000000,0.00000000,0.00000000,0.00000000,0.00000000,0.00000000,0.00010610,3.05280291,218.60408139,-0.02525798,-0.02525798,-0.03944863,1.60093804,-0.07960890,-0.09970994,-0.07960890,-0.09970994,0.19129481,0.43163586,0.45697904,1.61547384,146.60599100,5.30000000,1.78300000,0.28007888,17.18747915,3182.55000000,220.60000000,83.30000000,221.05000000,0.34450000,3.10050000,3.19310000,1.71000000,2.14334500,1.00775000,1.03676900,0.36700000,1.48310000,14.16409815,0.01992145,0.05684324,0.58954579,0.54935699,0.01547054,0.00499077,0.04432805,0.01423475,0.39723970,0.14552968,0.37946638,0.14106819,23.45612999,7.56527334,15.81560919,3.16854379,0.40440472,2.05110603,0.03835693,4.24157989,0.09368274,940.16905390,2.03283190,614.66787462
Ta7V17Cr8Fe22(MoW)23,MIX,"ball milling, vacuum arc remelting",,1,298.15000000,1688.00000000,1708.00000000,7.30000000,,https://doi.org/10.1016/j.ijrmhm.2021.105656,Processing and characterization of W23Mo23V17Cr8Ta7Fe22 and WMoVCrTa refractory high entropy alloys,2021,S9,Ta7V17Cr8Fe22(MoW)23,0.07000000,0.17000000,0.08000000,0.22000000,0.23000000,0.23000000,0.00000000,0.00000000,0.00000000,0.00000000,0.00000000,0.00000000,0.00000000,0.00000000,0.00000000,0.00014637,2.86894561,233.51341150,0.12985171,0.15100869,0.01592651,1.50773125,0.00209653,-0.01209278,0.02325350,0.00906420,0.08766527,0.37407063,0.38581941,1.51818075,102.12139460,6.20000000,1.95710000,0.28640535,14.35689138,2690.16000000,225.42000000,105.93000000,273.72000000,0.30300000,2.91723000,3.26121000,1.91260000,1.86068580,1.25008000,1.05585317,0.34478722,1.34861000,11.81151801,0.04544284,0.13365785,0.37986500,0.36631321,0.03556825,0.00970330,0.10458631,0.02923275,0.30972175,0.07842273,0.29575184,0.07557328,28.09181119,9.62961823,20.83019641,2.60880104,0.30011061,1.86944046,0.16879667,187.81978880,0.11082984,3303.43260842,3.58935515,2520.54018752
Ta96Ti96Nb96Al19(VMo)96,BCC,vacuum arc melting,4.64128000,1,298.15000000,1292.00000000,1791.00000000,16.00000000,,https://doi.org/10.1016/j.msea.2020.139275,Effects of Al addition on the microstructures and properties of MoNbTaTiV refractory high entropy alloy,2020,S9,Ta96Ti96Nb96Al19(VMo)96,0.19200000,0.19200000,0.19200000,0.03800000,0.19200000,0.19200000,0.00000000,0.00000000,0.00000000,0.00000000,0.00000000,0.00000000,0.00000000,0.00000000,0.00000000,0.00014723,2.99767308,182.34016524,0.03853057,0.02215746,-0.05759228,1.57974736,-0.02879749,-0.04698972,-0.04517060,-0.06336283,0.06038003,0.25943492,0.22758897,1.58630039,91.17938716,4.92384770,1.68310621,0.19905489,16.51397131,2548.08232465,177.77154309,62.93787575,168.88577154,0.34807615,2.64655711,2.88659920,1.26036874,3.09859018,0.76236072,0.99621271,0.23032597,1.62623046,9.16842079,0.03386367,0.09616644,0.51674083,0.49559935,0.02664092,0.00733936,0.07662658,0.02152887,0.31762325,0.09047042,0.31230222,0.08749319,17.48785537,6.60777554,10.75361444,3.78639549,0.62930260,2.06784298,0.05421456,13.02718885,0.11700956,1447.56650430,2.10664149,958.17206801
Ta98Nb98Mo98W39,BCC,vacuum arc melting,5.33120000,1,298.15000000,1662.00000000,1712.00000000,10.80000000,,https://doi.org/10.1016/j.jallcom.2024.174390,Mechanical properties and oxidation behavior of NbMoTaWx refractory high entropy alloys,2024,S9,Ta98Nb98Mo98W39,0.29400000,0.29400000,0.29400000,0.11700000,0.00000000,0.00000000,0.00000000,0.00000000,0.00000000,0.00000000,0.00000000,0.00000000,0.00000000,0.00000000,0.00000000,0.00011468,3.03224475,221.84855414,-0.04451513,-0.04451513,-0.06750753,1.59110461,-0.11144112,-0.13654494,-0.11144112,-0.13654494,0.16392917,0.45808040,0.49129696,1.60459494,130.35915159,5.41141141,1.82438438,0.29415123,16.87270870,3062.56156156,225.24324324,86.83783784,230.59759760,0.34180180,3.02166667,3.18333033,1.70945946,1.98784294,1.04055255,1.00632909,0.36930931,1.47387087,12.82939305,0.02296986,0.06700088,0.50370530,0.47284395,0.01808542,0.00608623,0.05253277,0.01778577,0.38214644,0.12904791,0.36430794,0.12493027,24.30214277,8.04262861,16.48865125,3.05926916,0.36734279,2.03859841,0.04280540,3.15145104,0.09735315,1210.40368143,2.31189568,825.78326009
TaNb7Mo5W7,BCC,vacuum arc melting,5.32042000,1,298.15000000,940.00000000,1200.00000000,6.30000000,,https://doi.org/10.1016/j.ijrmhm.2020.105370,The effect of configurational entropy on mechanical properties of single BCC structural refractory high-entropy alloys systems,2020,S9,TaNb7Mo5W7,0.05000000,0.35000000,0.25000000,0.35000000,0.00000000,0.00000000,0.00000000,0.00000000,0.00000000,0.00000000,0.00000000,0.00000000,0.00000000,0.00000000,0.00000000,0.00010610,3.00957954,241.72508519,-0.03779448,-0.03779448,-0.03560826,1.57698159,-0.08741182,-0.10755797,-0.08741182,-0.10755797,0.19865094,0.48210034,0.53673718,1.59260102,129.89362700,5.60000000,2.00100000,0.34298404,16.42738662,3144.25000000,246.00000000,104.50000000,272.15000000,0.33250000,3.12300000,3.35920000,1.92900000,1.43697500,1.25355000,0.84419750,0.41900000,1.43020000,13.13012194,0.02233738,0.06709875,0.51095013,0.48892934,0.01727605,0.00676664,0.05032944,0.01975559,0.44281630,0.18022723,0.42396087,0.17323123,28.98542995,9.28127760,20.26669693,2.67974951,0.25660268,1.99625468,0.04393113,3.81646210,0.09482388,1419.15040150,2.67365053,1009.85243320
TaNbMoW,BCC,laser powder bed fusion (LPBF),,1,298.15000000,1196.00000000,1237.00000000,5.97142857,,https://doi.org/10.1016/j.jallcom.2024.175043,Enhancing the strength and plasticity of laser powder bed fused NbMoTaW refractory high-entropy alloy via Ti alloying,2024,S9,TaNbMoW,0.25000000,0.25000000,0.25000000,0.25000000,0.00000000,0.00000000,0.00000000,0.00000000,0.00000000,0.00000000,0.00000000,0.00000000,0.00000000,0.00000000,0.00000000,0.00011946,3.02207957,233.52707828,-0.04563347,-0.04563347,-0.06274716,1.58486405,-0.10485312,-0.13074463,-0.10485312,-0.13074463,0.16622545,0.48064596,0.51998611,1.59921575,138.40856500,5.50000000,1.90500000,0.31442051,16.67495440,3157.75000000,238.00000000,98.00000000,257.75000000,0.33250000,3.12000000,3.30700000,1.84500000,1.79122500,1.15275000,1.00537650,0.39500000,1.46200000,13.78312532,0.02292950,0.06734295,0.49239320,0.46330988,0.01799885,0.00477458,0.05204603,0.01396394,0.39784172,0.12147923,0.37777802,0.11728030,27.31837890,8.75589067,18.68562168,2.86879202,0.32567727,1.99625468,0.04412727,3.59769772,0.09441849,1337.34015168,2.55130535,939.40297375
TaNbVMo,BCC,arc melting,,1,298.15000000,1256.00000000,,17.75000000,,https://doi.org/10.1016/j.scriptamat.2020.09.027,Designing VxNbMoTa refractory high-entropy alloys with improved properties for high-temperature applications,2021,S9,TaNbVMo,0.25000000,0.25000000,0.25000000,0.25000000,0.00000000,0.00000000,0.00000000,0.00000000,0.00000000,0.00000000,0.00000000,0.00000000,0.00000000,0.00000000,0.00000000,0.00011946,2.99839682,205.32711230,0.07391917,0.07391917,-0.03685273,1.57790369,-0.06304367,-0.09283018,-0.06304367,-0.09283018,0.12571561,0.39517179,0.41087947,1.58668338,105.18394000,5.25000000,1.72250000,0.26945618,16.45622002,2779.75000000,200.50000000,69.50000000,187.00000000,0.35500000,2.85675000,3.06275000,1.52500000,2.73210000,0.88450000,0.95262425,0.32750000,1.53775000,10.61374729,0.03649748,0.10436121,0.49305513,0.46596231,0.02875402,0.00916877,0.08369820,0.02665721,0.32752484,0.10800722,0.31625867,0.10304423,19.28866320,6.75196052,12.54343242,3.46269079,0.52040000,2.10077519,0.08266877,5.26735437,0.10725785,1820.60074456,2.47396557,1267.63290469
TaNbVMoW,BCC,CAST,5.25280000,1,298.15000000,1246.00000000,1270.00000000,2.00000000,,10.1016/j.intermet.2011.01.004,Mechanical properties of Nb25Mo25Ta25W25 and V20Nb20Mo20Ta20W20 refractory high entropy alloys,2011,S5,TaNbVMoW,0.20000000,0.20000000,0.20000000,0.20000000,0.20000000,0.00000000,0.00000000,0.00000000,0.00000000,0.00000000,0.00000000,0.00000000,0.00000000,0.00000000,0.00000000,0.00013869,2.99063852,224.14998189,0.04218059,0.04218059,-0.04351952,1.57113806,-0.07844072,-0.10509877,-0.07844072,-0.10509877,0.13529227,0.43662156,0.46687543,1.58257787,120.91515200,5.40000000,1.85000000,0.30132928,16.24544666,2962.80000000,222.40000000,87.80000000,231.80000000,0.34000000,3.02040000,3.25120000,1.74200000,2.32198000,1.06480000,0.96209940,0.37000000,1.50920000,12.35943060,0.03285872,0.09510503,0.54371816,0.51230594,0.02563214,0.00694725,0.07454383,0.02025261,0.39546579,0.09370766,0.37797597,0.08896303,24.26306705,8.03306418,16.07677382,3.05334335,0.42999630,2.03030303,0.06790704,5.23851099,0.10063116,1941.71427752,2.83488458,1403.14365376
TaNbVW,BCC,CAST,,1,298.15000000,1530.00000000,1700.00000000,12.00000000,,10.1016/j.msea.2016.07.102,NbTaV-(Ti W) refractory high-entropy alloys: Experiments and modeling,2016,S5,TaNbVW,0.25000000,0.25000000,0.25000000,0.25000000,0.00000000,0.00000000,0.00000000,0.00000000,0.00000000,0.00000000,0.00000000,0.00000000,0.00000000,0.00000000,0.00000000,0.00011946,3.00486015,214.86274223,0.10226640,0.10226640,-0.01531263,1.57880639,-0.08539142,-0.11185496,-0.08539142,-0.11185496,0.12569989,0.40467178,0.41758356,1.59010363,127.15894000,5.25000000,1.77250000,0.27897189,16.48447928,2979.50000000,210.00000000,78.25000000,207.50000000,0.34750000,3.02550000,3.20050000,1.66750000,2.65562500,0.97475000,0.97699250,0.35250000,1.53300000,12.80917208,0.03595027,0.10239490,0.62511316,0.58381420,0.02828990,0.00929376,0.08212607,0.02709501,0.38249272,0.12983271,0.36682703,0.12334922,21.72951606,7.18212396,14.17450493,3.28340600,0.50583333,2.06513410,0.08175054,4.16828545,0.10006713,1953.40119419,2.72381079,1396.95768159
TaNbW,BCC,arc melting,,1,298.15000000,1298.00000000,1460.00000000,16.20000000,,https://doi.org/10.1016/j.jallcom.2021.159740,"Mechanical performance of (NbTaW)1−xMox (x = 0, 0.05, 0.15, 0.25) refractory high entropy alloys: Perspective from experiments and first principles calculations",2021,S9,TaNbW,0.33300000,0.33300000,0.33300000,0.00000000,0.00000000,0.00000000,0.00000000,0.00000000,0.00000000,0.00000000,0.00000000,0.00000000,0.00000000,0.00000000,0.00000000,0.00009466,3.04724156,224.26979085,-0.02353908,-0.02353908,-0.05210945,1.59703341,-0.10409780,-0.13062468,-0.10409780,-0.13062468,0.16098162,0.44995601,0.47609952,1.61253091,152.56475333,5.33333333,1.82000000,0.28897439,17.06202648,3245.00000000,226.66666667,88.66666667,234.00000000,0.34000000,3.16000000,3.25800000,1.78000000,2.05916667,1.06200000,1.03965967,0.38000000,1.47800000,14.84817213,0.02029620,0.05822172,0.59210228,0.55321664,0.01566966,0.00649013,0.04467790,0.01850596,0.41487123,0.16085871,0.39540149,0.15212841,24.90641476,7.88177682,16.85143083,3.06779661,0.38609375,2.03030303,0.03943824,2.95087817,0.09187982,1019.27935158,2.16781003,681.19375355
TaTi13Nb42V12(Cr3Mo5)4,MIX,"ball milling, Spark Plasma Sintering (SPS)",,1,298.15000000,2680.00000000,,4.45000000,,https://doi.org/10.1016/j.ijrmhm.2019.02.009,"Fabrication, microstructure and mechanical property of a novel Nb-rich refractory high-entropy alloy strengthened by in-situ formation of dispersoids",2019,S9,TaTi13Nb42V12(Cr3Mo5)4,0.01000000,0.13000000,0.42000000,0.12000000,0.12000000,0.20000000,0.00000000,0.00000000,0.00000000,0.00000000,0.00000000,0.00000000,0.00000000,0.00000000,0.00000000,0.00012981,2.97690276,193.88736286,0.07715579,0.06915582,-0.00083256,1.56844781,-0.01962273,-0.04183315,-0.02762270,-0.04983312,0.15917348,0.33801886,0.36129748,1.57530921,78.59338040,5.19000000,1.71400000,0.25751413,16.16213854,2542.99000000,180.35000000,66.99000000,175.68000000,0.34460000,2.61024000,2.96038000,1.36025000,2.45584200,0.89813000,0.75386910,0.28680000,1.60013000,8.07488856,0.04572152,0.12599772,0.56698753,0.53450265,0.03588594,0.01407790,0.10145850,0.03994426,0.36793439,0.14236478,0.34770810,0.13379567,18.48063472,7.08005192,11.54945831,3.29615980,0.47318728,2.05157156,0.11793274,16.82260027,0.11724387,2185.81854107,2.61381396,1545.82059161
TaTiNbAlVMo,BCC,vacuum arc melting,5.63304000,1,298.15000000,1391.20000000,1436.00000000,9.00000000,,https://doi.org/10.1016/j.msea.2020.139275,Effects of Al addition on the microstructures and properties of MoNbTaTiV refractory high entropy alloy,2020,S9,TaTiNbAlVMo,0.16700000,0.16700000,0.16700000,0.16700000,0.16700000,0.16700000,0.00000000,0.00000000,0.00000000,0.00000000,0.00000000,0.00000000,0.00000000,0.00000000,0.00000000,0.00015454,2.99239135,168.09250092,0.00673615,-0.00744820,-0.10445258,1.57317427,-0.09546094,-0.10859873,-0.10964529,-0.12278308,0.05681174,0.22574489,0.22335242,1.58350542,82.59738310,4.66666667,1.67333333,0.16893315,16.30869149,2332.22000000,164.16666667,58.00000000,155.66666667,0.34833333,2.44783333,2.66100000,1.15016667,2.78488333,0.68050000,1.01276067,0.19090050,1.51083333,8.41001101,0.03255900,0.09242563,0.56512111,0.54515190,0.02551023,0.00605121,0.07082188,0.01838339,0.34415333,0.08576606,0.34074174,0.08341129,16.04876667,6.55631511,10.62246001,3.91036003,0.59676071,2.06905371,0.04886940,3.77554386,0.12783957,1266.24735373,1.86791107,802.41395975
TaTiNbMoW,BCC,vacuum arc melting,,1,298.15000000,1455.00000000,1910.00000000,11.50000000,,https://doi.org/10.1016/j.msea.2017.12.004,Microstructures and mechanical properties of TixNbMoTaW refractory high-entropy alloys,2018,S9,TaTiNbMoW,0.20000000,0.20000000,0.20000000,0.20000000,0.20000000,0.00000000,0.00000000,0.00000000,0.00000000,0.00000000,0.00000000,0.00000000,0.00000000,0.00000000,0.00000000,0.00013869,3.02319166,209.11892695,0.00330158,-0.01371964,-0.06734975,1.58948722,-0.05114828,-0.08094582,-0.06816950,-0.09796703,0.13367923,0.37762475,0.40098930,1.59980425,120.30025200,5.20000000,1.83200000,0.24394552,16.82130687,2914.40000000,211.80000000,87.20000000,229.40000000,0.33000000,2.91600000,3.14880000,1.54900000,2.43878000,1.00120000,1.03351460,0.29600000,1.59980000,11.87561740,0.02153606,0.06266643,0.55347986,0.52714654,0.01680559,0.00400501,0.04850360,0.01169274,0.40271903,0.09506712,0.38951733,0.09108152,24.37868971,8.36031883,15.23858589,3.14502597,0.46899615,1.98507463,0.03404528,7.90251261,0.10230236,1073.01015839,2.17462161,717.84614099
TaTiNbV,MIX,"ball milling, Spark Plasma Sintering (SPS)",,1,298.15000000,1510.00000000,,22.36000000,,https://doi.org/10.1016/j.jallcom.2019.152466,A particle reinforced NbTaTiV refractory high entropy alloy based composite with attractive mechanical properties,2020,S9,TaTiNbV,0.25000000,0.25000000,0.25000000,0.25000000,0.00000000,0.00000000,0.00000000,0.00000000,0.00000000,0.00000000,0.00000000,0.00000000,0.00000000,0.00000000,0.00000000,0.00011946,3.02477135,167.87395756,0.16381953,0.14254301,0.02152685,1.59611197,0.01012169,-0.02704005,-0.01115483,-0.04831657,0.05394908,0.21622693,0.21755193,1.60064018,93.16569000,4.75000000,1.56750000,0.16227785,17.03251091,2541.00000000,159.25000000,49.00000000,133.75000000,0.35750000,2.63175000,2.82825000,1.10625000,3.74250000,0.62700000,1.01350925,0.19250000,1.72200000,9.08294580,0.03652723,0.10127759,0.22215858,0.23360000,0.02857712,0.01043945,0.08302676,0.03032528,0.15774659,0.05446287,0.16359645,0.05717816,13.75612992,5.22698962,7.98846105,4.51076555,0.78789474,2.11284047,0.07052821,29.99023465,0.11733569,1242.72340156,1.77634681,771.99518819
TaTiNbVMo,BCC,vacuum arc melting,4.13266000,1,298.15000000,1227.90000000,2066.00000000,24.90000000,,https://doi.org/10.1016/j.msea.2020.139275,Effects of Al addition on the microstructures and properties of MoNbTaTiV refractory high entropy alloy,2020,S9,TaTiNbVMo,0.20000000,0.20000000,0.20000000,0.20000000,0.20000000,0.00000000,0.00000000,0.00000000,0.00000000,0.00000000,0.00000000,0.00000000,0.00000000,0.00000000,0.00000000,0.00013869,3.00264717,186.55895416,0.08220898,0.06518776,-0.04188117,1.58210974,-0.02507616,-0.05911743,-0.04209738,-0.07613865,0.09192118,0.29989523,0.31499836,1.58893257,93.72055200,5.00000000,1.68600000,0.20797405,16.58816795,2612.00000000,181.80000000,64.40000000,172.80000000,0.34800000,2.70540000,2.95340000,1.29300000,3.19148000,0.78660000,0.99131280,0.24200000,1.66040000,9.38179217,0.03419062,0.09740208,0.50158885,0.48002975,0.02691082,0.00773561,0.07827236,0.02247522,0.30691031,0.09126058,0.30089934,0.08806922,17.92087892,6.62411433,10.79310944,3.75464022,0.63829600,2.06748466,0.06516612,14.44638403,0.11414625,1506.27729173,2.18352228,1009.05861227
TaTiNbVW,BCC,CAST,,1,298.15000000,1420.00000000,1800.00000000,20.00000000,,10.1016/j.msea.2016.07.102,NbTaV-(Ti W) refractory high-entropy alloys: Experiments and modeling,2016,S5,TaTiNbVW,0.20000000,0.20000000,0.20000000,0.20000000,0.20000000,0.00000000,0.00000000,0.00000000,0.00000000,0.00000000,0.00000000,0.00000000,0.00000000,0.00000000,0.00000000,0.00013869,3.00842194,194.18745810,0.11196218,0.09494096,-0.02076050,1.58545023,-0.03433885,-0.06508676,-0.05136007,-0.08210798,0.09741425,0.31300087,0.31890537,1.59198844,111.30055200,5.00000000,1.72600000,0.21558662,16.69346328,2771.80000000,189.40000000,71.40000000,189.20000000,0.34200000,2.84040000,3.06360000,1.40700000,3.13030000,0.85880000,1.01080740,0.26200000,1.65660000,11.07134198,0.03359385,0.09479401,0.64209844,0.60447557,0.02634246,0.00781161,0.07633544,0.02274168,0.35607643,0.10921817,0.34580288,0.10470298,19.91075175,7.00984078,12.01904609,3.56730321,0.62606000,2.03951368,0.06361750,11.19497718,0.10756548,1581.66039821,2.37091497,1087.44434583
TaTiVCrW,MIX,vacuum levitation melting,,1,298.15000000,1628.00000000,,15.95000000,,https://doi.org/10.1007/s11665-022-07688-2,Microstructure and Mechanical Properties of WTaVCrTi Refractory High-Entropy Alloy by Vacuum Levitation Melting for Fusion Applications,2022,S9,TaTiVCrW,0.20000000,0.20000000,0.20000000,0.20000000,0.20000000,0.00000000,0.00000000,0.00000000,0.00000000,0.00000000,0.00000000,0.00000000,0.00000000,0.00000000,0.00000000,0.00013869,2.92912527,206.68501202,0.19988531,0.18286409,-0.00007582,1.54736563,0.02173609,-0.00960153,0.00471487,-0.02662275,0.08766767,0.33748781,0.34954083,1.55002645,103.11849600,5.20000000,1.73800000,0.24982015,15.51913285,2657.80000000,187.80000000,86.80000000,224.00000000,0.30400000,2.76940000,3.22760000,1.51700000,2.83122000,1.03380000,1.04616840,0.28600000,1.71060000,11.03363246,0.05058582,0.13959256,0.51801827,0.49033224,0.03987920,0.01077217,0.11142837,0.02954275,0.36451045,0.09133316,0.34424975,0.08816199,23.62378632,8.53029043,13.81023402,3.12207390,0.54446538,1.87356322,0.15391902,16.95851994,0.11217925,2876.72854058,3.27748385,2152.37136395
TaTiVW,BCC,arc melting,,1,298.15000000,1405.00000000,,19.40000000,,https://doi.org/10.1016/j.scriptamat.2021.113839,Optimization of conflicting properties via engineering compositional complexity in refractory high entropy alloys,2021,S9,TaTiVW,0.25000000,0.25000000,0.25000000,0.25000000,0.00000000,0.00000000,0.00000000,0.00000000,0.00000000,0.00000000,0.00000000,0.00000000,0.00000000,0.00000000,0.00000000,0.00011946,2.98553622,198.62811984,0.13238108,0.11110456,-0.03869059,1.57764439,-0.01752663,-0.04632610,-0.03880315,-0.06760262,0.10850562,0.31690419,0.30854797,1.57987784,115.89909500,5.00000000,1.75750000,0.20839857,16.44810838,2777.25000000,194.25000000,79.75000000,210.25000000,0.32750000,2.88675000,3.15825000,1.45125000,3.34887500,0.90500000,1.12799525,0.25250000,1.70700000,11.70074406,0.03476444,0.09821877,0.59856552,0.56545679,0.02727817,0.00902355,0.07881191,0.02621409,0.36146005,0.12547174,0.35171733,0.12023730,22.12975682,7.66597621,12.96412233,3.48977901,0.66977500,1.97397770,0.07410739,18.92975096,0.10735440,1773.31007800,2.61419182,1254.14280650
TaVCrMoW,MIX,"ball milling, vacuum arc remelting",,1,298.15000000,995.00000000,,6.20000000,,https://doi.org/10.1016/j.apt.2020.10.008,A novel refractory WMoVCrTa high-entropy alloy possessing fine combination of compressive stress-strain and high hardness properties,2020,S9,TaVCrMoW,0.20000000,0.20000000,0.20000000,0.20000000,0.20000000,0.00000000,0.00000000,0.00000000,0.00000000,0.00000000,0.00000000,0.00000000,0.00000000,0.00000000,0.00000000,0.00013869,2.91958477,236.64753581,0.15603159,0.15603159,-0.00489650,1.53272589,-0.00302859,-0.03139128,-0.00302859,-0.03139128,0.12227059,0.45783340,0.47614389,1.54497784,112.73309600,5.60000000,1.86200000,0.33556281,15.08280419,2848.80000000,220.80000000,103.20000000,266.60000000,0.30200000,2.94940000,3.41520000,1.85200000,2.02290000,1.23980000,0.99746040,0.39400000,1.56320000,12.41134178,0.04551474,0.12698851,0.39879182,0.37735701,0.03535762,0.00966253,0.09852101,0.02637892,0.32754890,0.08513725,0.30523124,0.08055410,27.82153100,9.43294602,17.79780642,2.75463784,0.36123214,1.86532951,0.14462776,130.45723430,0.10465810,2997.16968354,3.54520549,2280.97463437
TaVCrW,BCC,POWDER,7.00700000,1,298.15000000,2327.00000000,,1.50000000,,10.1016/j.matchemphys.2017.06.054,The effect of Ti on the sintering and mechanical properties of refractory high-entropy alloy TixWTaVCr fabricated via spark plasma sintering for fusion plasma-facing materials,2018,S5,TaVCrW,0.25000000,0.25000000,0.25000000,0.25000000,0.00000000,0.00000000,0.00000000,0.00000000,0.00000000,0.00000000,0.00000000,0.00000000,0.00000000,0.00000000,0.00000000,0.00011946,2.91440544,230.48468462,0.23437398,0.23437398,0.01154058,1.53046979,-0.00555089,-0.03366238,-0.00555089,-0.03366238,0.10942223,0.43118603,0.44794583,1.54223706,116.93137000,5.50000000,1.78750000,0.32176380,15.01629841,2837.00000000,208.00000000,97.50000000,251.00000000,0.30000000,2.93675000,3.40550000,1.80500000,2.28177500,1.19350000,1.02119375,0.38250000,1.60050000,12.93056619,0.05050188,0.14140881,0.45346210,0.42602479,0.03937955,0.01202401,0.10976261,0.03289744,0.34607754,0.10016604,0.31932172,0.09478510,26.24618643,8.93715380,16.39874191,2.85337243,0.41486818,1.85714286,0.18293185,61.05558658,0.10509341,3249.16654379,3.57202911,2476.64682910
Ti104Nb104Al83(VCr)104,BCC,vacuum arc melting,5.38020000,1,298.15000000,1322.00000000,,20.30000000,,https://doi.org/10.1016/j.ijrmhm.2022.105784,"Microstructure and mechanical properties of lightweight AlxCrNbTiV(x = 0.2, 0.5, 0.8) refractory high entropy alloys",2022,S9,Ti104Nb104Al83(VCr)104,0.20800000,0.20800000,0.16600000,0.20800000,0.20800000,0.00000000,0.00000000,0.00000000,0.00000000,0.00000000,0.00000000,0.00000000,0.00000000,0.00000000,0.00000000,0.00013827,2.90968247,161.29958257,0.05329482,0.03452693,-0.07013867,1.53901940,-0.09004358,-0.10653685,-0.10881147,-0.12530474,0.04136838,0.21849948,0.23872628,1.53973777,55.28138201,4.66733467,1.60791583,0.17713110,15.26936205,2042.24761523,137.48296593,55.17835671,142.52905812,0.32915832,2.20979559,2.64499599,1.05312224,2.72831683,0.71918637,0.85238758,0.17474639,1.59187375,6.01183971,0.05134666,0.14928685,0.56992423,0.50792135,0.04040821,0.01105749,0.11603120,0.03167122,0.33621638,0.10415739,0.31294499,0.09570880,14.93652913,6.75923565,9.38298603,3.67776155,0.58455565,1.98132935,0.12109280,3.13597879,0.14599111,2154.82189698,2.22522930,1452.43598454
Ti10Nb10Al2Mo5,MIX,arc melting,,1,298.15000000,1043.00000000,1472.00000000,26.00000000,,https://doi.org/10.1016/j.msea.2022.143072,Strength-ductility synergy of Al-bearing low-density refractory TiNbMo0.5AlX medium entropy alloys via precipitation,2022,S9,Ti10Nb10Al2Mo5,0.37000000,0.37000000,0.07400000,0.18500000,0.00000000,0.00000000,0.00000000,0.00000000,0.00000000,0.00000000,0.00000000,0.00000000,0.00000000,0.00000000,0.00000000,0.00010691,3.03150528,160.63431480,-0.00559159,-0.03711237,-0.10034333,1.59591072,-0.07822323,-0.09534360,-0.10974400,-0.12686438,0.03807540,0.18493078,0.19241717,1.60420362,71.90358804,4.66666667,1.68222222,0.14685538,17.02606881,2342.83851852,158.59259259,55.62962963,147.96296296,0.35000000,2.40259259,2.65474074,1.00081481,2.93669630,0.67092593,0.87532833,0.15077059,1.65392593,7.01270504,0.02025515,0.05425850,0.60887297,0.58847384,0.01546664,0.00518802,0.03983350,0.01359523,0.32078230,0.10026557,0.31214410,0.09653933,15.61534535,6.49937297,9.44138132,3.95683136,0.62929206,2.07692308,0.02130890,3.20189646,0.12726016,600.01493330,1.31465653,322.23462930
Ti133Al200Cr166Fe166(CoNi)166,BCC,CAST,6.26808000,1,298.15000000,1503.00000000,,7.73000000,,10.1016/j.jallcom.2019.07.100,Effects of Ti-to-Al ratios on the phases  microstructures  mechanical properties  and corrosion resistance of Al2-xCoCrFeNiTix high-entropy alloys,2019,S5,Ti133Al200Cr166Fe166(CoNi)166,0.13300000,0.20100000,0.16600000,0.16600000,0.16600000,0.16600000,0.00000000,0.00000000,0.00000000,0.00000000,0.00000000,0.00000000,0.00000000,0.00000000,0.00000000,0.00015366,2.73267413,175.41599955,-0.03949528,-0.06807425,-0.14706473,1.44599868,-0.12383328,-0.12154742,-0.15241225,-0.15012639,0.02470746,0.07771496,0.17104017,1.44606898,49.33827090,6.62988967,1.74052156,0.05300750,12.66462388,1692.73721163,144.73721163,69.19358074,179.19959880,0.29937813,2.11905918,2.43029488,1.03142126,2.50014026,0.59410331,1.35881623,0.03187014,1.39887362,6.46905767,0.05892748,0.21582572,0.42160305,0.39346719,0.04384812,0.00920844,0.14574656,0.03366257,0.35638870,0.10091068,0.34309075,0.09829719,17.59829262,8.30476695,12.58033060,4.09069407,0.37710134,1.85460688,0.15695189,2.10051057,0.17613484,4044.61834376,2.83157310,2921.89361892
Ti142Al285Cr142Fe142(CoNi)142,BCC,CAST,6.30140000,1,298.15000000,,1030.00000000,6.09574468,5.00000000,10.1016/j.msea.2008.12.053,Microstructure and mechanical properties of CoCrFeNiTiAlx high-entropy alloys,2009,S5,Ti142Al285Cr142Fe142(CoNi)142,0.14300000,0.28600000,0.14300000,0.14300000,0.14300000,0.14300000,0.00000000,0.00000000,0.00000000,0.00000000,0.00000000,0.00000000,0.00000000,0.00000000,0.00000000,0.00015068,2.76806115,162.19286591,-0.03552112,-0.06408416,-0.15383714,1.45451722,-0.12241345,-0.11603793,-0.15097649,-0.14460097,0.01250359,0.05385395,0.12889872,1.46479499,46.73694994,6.13969849,1.71988945,0.04135035,12.88977118,1612.83638191,135.79698492,63.53366834,164.90452261,0.30575879,2.00871759,2.29175779,0.94434573,2.37173325,0.53761005,1.32543875,0.01708454,1.34741206,6.02094352,0.06059870,0.22478078,0.47974158,0.45117592,0.04536630,0.01223323,0.15232394,0.04453023,0.38666550,0.13412641,0.37407892,0.13063487,16.25397663,8.09171818,12.06310758,4.26286262,0.38629474,1.88084312,0.15562944,1.98530998,0.18486066,3994.76527743,2.74445815,2862.53581908
Ti153Al230Cr153Fe153(CoNi)153,BCC,CAST,,1,298.15000000,,2110.00000000,11.58646617,10.00000000,10.1016/j.msea.2008.12.053,Microstructure and mechanical properties of CoCrFeNiTiAlx high-entropy alloys,2009,S5,Ti153Al230Cr153Fe153(CoNi)153,0.15400000,0.23100000,0.15400000,0.15400000,0.15400000,0.15400000,0.00000000,0.00000000,0.00000000,0.00000000,0.00000000,0.00000000,0.00000000,0.00000000,0.00000000,0.00015330,2.75198174,168.88835142,-0.03705937,-0.06671706,-0.15386639,1.44986590,-0.13990734,-0.13758070,-0.16956503,-0.16723840,0.03583095,0.08241961,0.20662148,1.45628613,48.26729871,6.38291457,1.72840201,0.04658866,12.76650796,1665.47497487,140.42914573,66.44120603,172.25628141,0.30233166,2.07446332,2.37640804,0.98372462,2.49721329,0.56763618,1.34135302,0.02341198,1.39268342,6.27812947,0.06122867,0.22400357,0.44734262,0.41913103,0.04557430,0.01024768,0.15096011,0.03730263,0.36928805,0.11235666,0.35645915,0.10943182,16.94346296,8.16763682,12.16605493,4.18649854,0.39123401,1.86669164,0.15835346,1.82494217,0.17901800,4116.66809592,2.82180895,2971.30889749
Ti181Al90Cr181Fe181(CoNi)181,BCC,CAST,,1,298.15000000,,1600.00000000,11.49532710,10.00000000,10.1016/j.msea.2008.12.053,Microstructure and mechanical properties of CoCrFeNiTiAlx high-entropy alloys,2009,S5,Ti181Al90Cr181Fe181(CoNi)181,0.18200000,0.09000000,0.18200000,0.18200000,0.18200000,0.18200000,0.00000000,0.00000000,0.00000000,0.00000000,0.00000000,0.00000000,0.00000000,0.00000000,0.00000000,0.00015228,2.71332163,185.93140546,-0.02896740,-0.06163389,-0.12202848,1.44470150,-0.12446993,-0.12866583,-0.15713642,-0.16133232,0.05661323,0.11653575,0.27629338,1.43582807,52.16273193,7.00201005,1.75007035,0.05992252,12.63057076,1799.46412060,152.22010050,73.84221106,190.96984925,0.29360804,2.24181608,2.59188141,1.08396181,2.81661703,0.64406633,1.38186207,0.03951820,1.50791960,6.85783049,0.06086867,0.21084644,0.35598282,0.32712790,0.04487886,0.01249663,0.14179662,0.03689640,0.29816127,0.06226950,0.28435275,0.05774279,18.76375043,8.36988841,12.44346877,4.02424607,0.40225835,1.83128930,0.16528734,2.20150247,0.16568822,4114.09193020,2.94222664,3000.89798715
Ti200Al133Cr166Fe166(CoNi)166,BCC,CAST,8.39762000,1,298.15000000,1272.00000000,,3.15000000,,10.1016/j.jallcom.2019.07.100,Effects of Ti-to-Al ratios on the phases  microstructures  mechanical properties  and corrosion resistance of Al2-xCoCrFeNiTix high-entropy alloys,2019,S5,Ti200Al133Cr166Fe166(CoNi)166,0.20100000,0.13300000,0.16600000,0.16600000,0.16600000,0.16600000,0.00000000,0.00000000,0.00000000,0.00000000,0.00000000,0.00000000,0.00000000,0.00000000,0.00000000,0.00015366,2.73521887,177.81684992,-0.03253092,-0.06585930,-0.14090446,1.45468807,-0.11252378,-0.11241356,-0.14585217,-0.14574195,0.02556713,0.07778951,0.17200622,1.44741560,50.74180743,6.69709127,1.73581745,0.05222238,12.89431388,1760.45492477,146.82046138,70.40320963,182.29087262,0.29736209,2.18222869,2.51879940,1.02664995,2.78756824,0.61056770,1.36056797,0.02949100,1.49214945,6.53457112,0.06264315,0.21647417,0.39333063,0.36508207,0.04709249,0.01323276,0.14997004,0.03895640,0.32687024,0.06784719,0.31386479,0.06607194,18.01354415,8.25465464,12.07221178,4.12534005,0.41623567,1.84641628,0.16616624,2.40410416,0.16935963,4107.50776771,2.93053876,2993.14223101
Ti210Nb210Al157(VMo)210,BCC,CAST,5.06660000,1,298.15000000,1260.00000000,1300.00000000,8.00000000,,10.3390/e16020870,Microstructures and Crackling Noise of AlxNbTiMoV High Entropy Alloys,2014,S5,Ti210Nb210Al157(VMo)210,0.21100000,0.21100000,0.15700000,0.21100000,0.21100000,0.00000000,0.00000000,0.00000000,0.00000000,0.00000000,0.00000000,0.00000000,0.00000000,0.00000000,0.00000000,0.00013821,2.96624867,166.92397942,-0.01521500,-0.03314106,-0.11902368,1.56248644,-0.11082011,-0.12522977,-0.12874617,-0.14315583,0.05457617,0.22865641,0.25916965,1.56967131,64.83814078,4.68505517,1.71320963,0.17408024,15.97855051,2204.84577733,161.30591775,57.80541625,153.83149448,0.35000000,2.36839519,2.64962187,1.11444534,2.79709358,0.69911735,0.88822930,0.18150278,1.53517653,6.73817936,0.03286411,0.09726245,0.62041962,0.59981965,0.02558097,0.00706561,0.07351276,0.02161268,0.35422524,0.11158140,0.34679056,0.10896747,15.88625843,6.70760459,10.34816395,3.78995294,0.59702468,2.07692308,0.04853271,2.74979334,0.13522488,1357.67046112,1.89183230,864.54941677
Ti230Al153Cr153Fe153(CoNi)153,BCC,CAST,,1,298.15000000,2220.00000000,2720.00000000,6.60000000,5.00000000,10.1063/1.2734517,Solid solution alloys of AlCoCrFeNiTix with excellent room-temperature mechanical properties,2007,S5,Ti230Al153Cr153Fe153(CoNi)153,0.23100000,0.15400000,0.15400000,0.15400000,0.15400000,0.15400000,0.00000000,0.00000000,0.00000000,0.00000000,0.00000000,0.00000000,0.00000000,0.00000000,0.00000000,0.00015330,2.75522617,171.65308378,-0.02904717,-0.06417411,-0.14856649,1.46461027,-0.11385621,-0.11404261,-0.14898315,-0.14916955,0.02143121,0.06711575,0.15692322,1.45800300,49.88356054,6.46030151,1.72298492,0.04568454,13.15996816,1743.45624121,142.82814070,67.83417085,175.81608040,0.30001005,2.14720704,2.47832663,0.97823015,2.82820494,0.58659598,1.34337026,0.02067225,1.50009648,6.29436611,0.06419294,0.21864197,0.41535959,0.38725261,0.04895212,0.01468886,0.15536493,0.04316150,0.33839006,0.07575907,0.32594674,0.07376242,17.47460754,8.13829652,11.64898908,4.22492945,0.43778219,1.85718388,0.16896437,2.34750111,0.17101089,4041.76836167,2.91224974,2940.65186558
Ti235Nb235Al58(VMo)235,BCC,CAST,4.50800000,1,298.15000000,1250.00000000,1500.00000000,13.00000000,,10.3390/e16020870,Microstructures and Crackling Noise of AlxNbTiMoV High Entropy Alloys,2014,S5,Ti235Nb235Al58(VMo)235,0.23500000,0.23500000,0.05800000,0.23500000,0.23500000,0.00000000,0.00000000,0.00000000,0.00000000,0.00000000,0.00000000,0.00000000,0.00000000,0.00000000,0.00000000,0.00013154,2.96841605,177.67458515,0.01638481,-0.00365520,-0.07695531,1.56645054,-0.06113178,-0.08079605,-0.08117179,-0.10083606,0.06066210,0.25836906,0.27866068,1.57081824,69.30243090,4.88376754,1.72538076,0.19770697,16.10047420,2354.79214429,171.36573146,61.55611222,163.71743487,0.35000000,2.51089679,2.82068838,1.19445190,3.03827575,0.76387275,0.86089743,0.21052442,1.62623647,7.14758280,0.03426087,0.09993720,0.58675044,0.56616054,0.02686726,0.00818179,0.07795411,0.02425234,0.34248776,0.11752928,0.33362777,0.11446642,16.95995525,6.75454097,10.42896008,3.69261555,0.62211719,2.07692308,0.05246073,5.06679679,0.12661415,1499.01613461,2.06700353,985.76913324
Ti238Nb238Al47(VCr)238,BCC,vacuum arc melting,4.52760000,1,298.15000000,1570.00000000,,50.00000000,,https://doi.org/10.1016/j.ijrmhm.2022.105784,"Microstructure and mechanical properties of lightweight AlxCrNbTiV(x = 0.2, 0.5, 0.8) refractory high entropy alloys",2022,S9,Ti238Nb238Al47(VCr)238,0.23800000,0.23800000,0.04700000,0.23800000,0.23800000,0.00000000,0.00000000,0.00000000,0.00000000,0.00000000,0.00000000,0.00000000,0.00000000,0.00000000,0.00000000,0.00013015,2.90212825,173.53901378,0.09671697,0.07644144,-0.01898437,1.54034366,-0.01204713,-0.03242593,-0.03232265,-0.05270146,0.02486414,0.23109916,0.18639896,1.53574024,59.33067623,4.90590591,1.60761762,0.20623502,15.30881171,2200.91895896,146.28028028,59.35335335,152.90690691,0.32617618,2.36000601,2.85189690,1.14142342,3.01111321,0.80062863,0.81409615,0.20899293,1.71047347,6.43557285,0.05485091,0.15551395,0.53043825,0.46843030,0.04344837,0.01282030,0.12266419,0.03568014,0.31899181,0.11003940,0.29120462,0.09997805,16.08050629,6.81375651,9.40120179,3.56207210,0.61377313,1.96813489,0.13275288,23.77680345,0.13546614,2425.95380489,2.45509997,1685.35330960
Ti2Al2V,BCC,"ball milling, Spark Plasma Sintering (SPS)",,1,298.15000000,2056.00000000,,9.10000000,,https://doi.org/10.1016/j.matchar.2023.113127,Lightweight refractory high entropy alloys with excellent specific strength and enhanced malleability by in-situ heterogeneous structure,2023,S9,Ti2Al2V,0.40000000,0.40000000,0.20000000,0.00000000,0.00000000,0.00000000,0.00000000,0.00000000,0.00000000,0.00000000,0.00000000,0.00000000,0.00000000,0.00000000,0.00000000,0.00009091,2.94248360,112.22694180,-0.10738987,-0.14143231,-0.20090978,1.55363278,-0.15956206,-0.16070126,-0.19360449,-0.19474369,-0.02454366,-0.00044112,-0.02364774,1.55709537,40.12771544,3.80000000,1.58600000,0.02410255,15.70846463,1586.32800000,105.20000000,37.40000000,100.00000000,0.34200000,1.82840000,2.09160000,0.58640000,3.20136000,0.36060000,1.06422500,-0.01183880,1.50520000,4.24189672,0.03150012,0.09968519,0.25059625,0.24883730,0.02409027,0.01037199,0.06599429,0.02528107,0.20800242,0.09331391,0.20515849,0.09181188,10.22013922,5.58966267,6.78988787,5.80033278,0.84246316,2.03951368,0.04902692,0.90376558,0.18794978,885.97119062,1.20849023,452.12236258
Ti2Al2V(CrMo)2,BCC,"high-energy ball milling, Spark Plasma Sintering",,1,298.15000000,1378.00000000,2085.00000000,12.90000000,,https://doi.org/10.1016/j.jallcom.2022.167659,Microstructure and strengthening mechanisms of novel lightweight TiAlV0.5CrMo refractory high-entropy alloy fabricated by mechanical alloying and spark plasma sintering,2023,S9,Ti2Al2V(CrMo)2,0.22200000,0.22200000,0.11100000,0.22200000,0.22200000,0.00000000,0.00000000,0.00000000,0.00000000,0.00000000,0.00000000,0.00000000,0.00000000,0.00000000,0.00000000,0.00013620,2.88275661,173.50641684,0.00243533,-0.01798047,-0.10267514,1.52358709,-0.06047215,-0.07397915,-0.08088796,-0.09439495,0.03171202,0.22427239,0.22152236,1.52548921,55.16786413,4.77777778,1.73000000,0.19256038,14.81461805,2009.29333333,154.88888889,74.33333333,190.66666667,0.30555556,2.19355556,2.70844444,1.17466667,2.16697778,0.86122222,0.95154456,0.18453400,1.53377778,6.18365292,0.04475334,0.13664086,0.56555602,0.54750154,0.03465871,0.01061877,0.10179764,0.03100323,0.43903711,0.11418466,0.42300893,0.11080847,19.91992619,9.08111315,12.98749172,3.14488453,0.45355349,1.88000000,0.10052302,4.52541679,0.14838550,2405.32189570,2.64747990,1707.03748051
Ti2Nb2Al(VCr)2,BCC,vacuum arc melting,4.91960000,1,298.15000000,1438.00000000,,25.50000000,,https://doi.org/10.1016/j.ijrmhm.2022.105784,"Microstructure and mechanical properties of lightweight AlxCrNbTiV(x = 0.2, 0.5, 0.8) refractory high entropy alloys",2022,S9,Ti2Nb2Al(VCr)2,0.22200000,0.22200000,0.11100000,0.22200000,0.22200000,0.00000000,0.00000000,0.00000000,0.00000000,0.00000000,0.00000000,0.00000000,0.00000000,0.00000000,0.00000000,0.00013620,2.90619140,166.96565048,0.07066127,0.05124769,-0.05159201,1.53958443,-0.06824822,-0.08772966,-0.08766179,-0.10714324,0.04339527,0.23399961,0.24660440,1.53789037,57.15594429,4.77777778,1.60777778,0.19060434,15.28618591,2115.70222222,141.55555556,57.11111111,147.33333333,0.32777778,2.27933333,2.74077778,1.09400000,2.85923333,0.75688889,0.83466111,0.19060033,1.64677778,6.20885705,0.05299626,0.15219305,0.55213171,0.49021464,0.04184131,0.01186823,0.11922975,0.03354424,0.32950235,0.10724326,0.30423482,0.09807654,15.46539270,6.78505091,9.39130520,3.62110981,0.59844419,1.97520661,0.12649066,4.22215262,0.14092248,2278.95320098,2.33072455,1558.69364061
