Repository: TaoLiang120/myml

myml
======

A custom machine learning models for high entropy alloys with Ti, V, Cr, Zr, Nb, Mo, Hf, Ta and W

# myml

# myml

File: Database/MPEA_dataset_EXT.csv (part 4 of 17)
CompID,Composition,Crystal,Processing,GrainSize,Vicker,Tension0_Compression1,temperature,Yield_EXP,UTS_EXP,Elongation_EXP,Elongation_plastic_EXP,Youngs_EXP,Youngs_ROM_ORG,DOI,YEAR,TITLE,ReducedFormula,radius,radius_TC,Tm_ROM,volume,LattPara,CONC0,CONC1,CONC2,CONC3,CONC4,CONC5,CONC6,CONC7,CONC8,CONC9,CONC10,CONC11,CONC12,CONC13,Sconf,sws,Bulk,Eform,Eform_str,Eform_BOKAS,Hmix_TC,Gmix_TC,Hmix_str_TC,Gmix_str_TC,bcc2hcp_Gmix_TC,bcc2hcp_Gmix_TC2CPA,bcc2hcp,amass,VEC,E_negativity,bcc2hcp_Gmix_TC_diff,Exp_Bulk_ROM,Exp_Shear_ROM,Exp_Youngs_ROM,Exp_Poisson_ROM,Exp_Surf_ROM,Cal_Surf_ROM,E_GBR_ROM,DOS_EF_ROM,E_USF_ROM,Exp_Az_ROM,b2h_ROM,density,radius_TC_DELTA,volume_DELTA,Exp_Shear_ROM_DELTA,Exp_Youngs_ROM_DELTA,radius_TC_DISTORT,radius_TC_DISTORT_Max,volume_DISTORT,volume_DISTORT_Max,Exp_Shear_DISTORT,Exp_Shear_DISTORT_Max,Exp_Youngs_DISTORT,Exp_Youngs_DISTORT_Max,ShearBurger,ShearBurger_Surf,USF_Surf,Exp_Poisson_Comp,ElasticEnergy,SH_ratio,temp_ratio,sigma_y0,delta_Eb0,Yield_MC,Elong_M0,Elong_M1,Elong_M2,Elong_M3,Elong_M4,D_Surf_GBR_ROM,ShearBurger_D_Surf_GBR,Predicted_Yield_EXP
106,HfZrTaTiNbMoW,BCC+Laves,CAST,,,1,1273.15000000,736.00000000,,35.00000000,,,,10.1016/j.jallcom.2019.06.138,2019,Microstructures and mechanical properties of HfNbTaTiZrW and HfNbTaTiZrMoW refractory high-entropy alloys,HfZrTaTiNbMoW,1.64230627,1.63878613,2743.71428571,18.53811028,3.33450842,0.14300000,0.14300000,0.14300000,0.14300000,0.14300000,0.14300000,0.14300000,0.00000000,0.00000000,0.00000000,0.00000000,0.00000000,0.00000000,0.00000000,0.00016777,3.10227676,185.39729546,0.09614350,0.06106995,-0.03093854,0.03084431,-0.00556987,-0.00422923,-0.04064341,0.04911770,0.22254045,0.26533228,124.45932286,4.85714286,1.68428571,0.17342275,180.00000000,71.28571429,184.57142857,0.33714286,2.68185714,2.88128571,1.21000000,3.25212857,1.12785714,1.00417614,0.17428571,11.14836981,0.04864664,0.14972722,0.67241562,0.67405041,0.03708607,0.00729019,0.11010796,0.02154664,0.42396782,0.08145977,0.44246922,0.08151957,20.58566762,7.67590015,0.42055079,2.01724139,0.12689689,14.92348892,0.46402426,2862.54500221,3.53921284,1154.04133082,7.80348666,0.21182093,0.15103604,5.94134890,7.89492987,1.67128571,12.31726419,776.40145692
107,HfZrTaTiNbMoW,BCC+Laves,CAST,,,1,1073.15000000,1065.00000000,,35.00000000,,,,10.1016/j.jallcom.2019.06.138,2019,Microstructures and mechanical properties of HfNbTaTiZrW and HfNbTaTiZrMoW refractory high-entropy alloys,HfZrTaTiNbMoW,1.64230627,1.63878613,2743.71428571,18.53811028,3.33450842,0.14300000,0.14300000,0.14300000,0.14300000,0.14300000,0.14300000,0.14300000,0.00000000,0.00000000,0.00000000,0.00000000,0.00000000,0.00000000,0.00000000,0.00016777,3.10227676,185.39729546,0.09614350,0.06106995,-0.03093854,0.03084431,-0.00556987,-0.00422923,-0.04064341,0.04911770,0.22254045,0.26533228,124.45932286,4.85714286,1.68428571,0.17342275,180.00000000,71.28571429,184.57142857,0.33714286,2.68185714,2.88128571,1.21000000,3.25212857,1.12785714,1.00417614,0.17428571,11.14836981,0.04864664,0.14972722,0.67241562,0.67405041,0.03708607,0.00729019,0.11010796,0.02154664,0.42396782,0.08145977,0.44246922,0.08151957,20.58566762,7.67590015,0.42055079,2.01724139,0.12689689,14.92348892,0.39113038,2862.54500221,3.53921284,1331.06265848,7.80348666,0.21182093,0.15103604,5.94134890,7.89492987,1.67128571,12.31726419,953.27895147
108,HfZrTaTiNbMoW,BCC+Laves,CAST,31.70000000,,1,298.15000000,1637.00000000,,15.50000000,,,,10.1016/j.jallcom.2019.06.138,2019,Microstructures and mechanical properties of HfNbTaTiZrW and HfNbTaTiZrMoW refractory high-entropy alloys,HfZrTaTiNbMoW,1.64230627,1.63878613,2743.71428571,18.53811028,3.33450842,0.14300000,0.14300000,0.14300000,0.14300000,0.14300000,0.14300000,0.14300000,0.00000000,0.00000000,0.00000000,0.00000000,0.00000000,0.00000000,0.00000000,0.00016777,3.10227676,185.39729546,0.09614350,0.06106995,-0.03093854,0.03084431,-0.00556987,-0.00422923,-0.04064341,0.04911770,0.22254045,0.26533228,124.45932286,4.85714286,1.68428571,0.17342275,180.00000000,71.28571429,184.57142857,0.33714286,2.68185714,2.88128571,1.21000000,3.25212857,1.12785714,1.00417614,0.17428571,11.14836981,0.04864664,0.14972722,0.67241562,0.67405041,0.03708607,0.00729019,0.11010796,0.02154664,0.42396782,0.08145977,0.44246922,0.08151957,20.58566762,7.67590015,0.42055079,2.01724139,0.12689689,14.92348892,0.10866656,2862.54500221,3.53921284,2177.74756322,7.80348666,0.21182093,0.15103604,5.94134890,7.89492987,1.67128571,12.31726419,1672.33194745
109,HfZrTaTiNbMoW,BCC+Laves,CAST,,,1,2000.00000000,406.77429902,,35.00000000,,,,10.1016/j.jallcom.2019.06.138,2019,Microstructures and mechanical properties of HfNbTaTiZrW and HfNbTaTiZrMoW refractory high-entropy alloys,HfZrTaTiNbMoW,1.64230627,1.63878613,2743.71428571,18.53811028,3.33450842,0.14300000,0.14300000,0.14300000,0.14300000,0.14300000,0.14300000,0.14300000,0.00000000,0.00000000,0.00000000,0.00000000,0.00000000,0.00000000,0.00000000,0.00016777,3.10227676,185.39729546,0.09614350,0.06106995,-0.03093854,0.03084431,-0.00556987,-0.00422923,-0.04064341,0.04911770,0.22254045,0.26533228,124.45932286,4.85714286,1.68428571,0.17342275,180.00000000,71.28571429,184.57142857,0.33714286,2.68185714,2.88128571,1.21000000,3.25212857,1.12785714,1.00417614,0.17428571,11.14836981,0.04864664,0.14972722,0.67241562,0.67405041,0.03708607,0.00729019,0.11010796,0.02154664,0.42396782,0.08145977,0.44246922,0.08151957,20.58566762,7.67590015,0.42055079,2.01724139,0.12689689,14.92348892,0.72893887,2862.54500221,3.53921284,687.03830715,7.80348666,0.21182093,0.15103604,5.94134890,7.89492987,1.67128571,12.31726419,345.56517044
110,HfZrTaTiNbMoW,BCC+Laves,CAST,,,1,1700.00000000,555.45543093,,35.00000000,,,,10.1016/j.jallcom.2019.06.138,2019,Microstructures and mechanical properties of HfNbTaTiZrW and HfNbTaTiZrMoW refractory high-entropy alloys,HfZrTaTiNbMoW,1.64230627,1.63878613,2743.71428571,18.53811028,3.33450842,0.14300000,0.14300000,0.14300000,0.14300000,0.14300000,0.14300000,0.14300000,0.00000000,0.00000000,0.00000000,0.00000000,0.00000000,0.00000000,0.00000000,0.00016777,3.10227676,185.39729546,0.09614350,0.06106995,-0.03093854,0.03084431,-0.00556987,-0.00422923,-0.04064341,0.04911770,0.22254045,0.26533228,124.45932286,4.85714286,1.68428571,0.17342275,180.00000000,71.28571429,184.57142857,0.33714286,2.68185714,2.88128571,1.21000000,3.25212857,1.12785714,1.00417614,0.17428571,11.14836981,0.04864664,0.14972722,0.67241562,0.67405041,0.03708607,0.00729019,0.11010796,0.02154664,0.42396782,0.08145977,0.44246922,0.08151957,20.58566762,7.67590015,0.42055079,2.01724139,0.12689689,14.92348892,0.61959804,2862.54500221,3.53921284,851.03350443,7.80348666,0.21182093,0.15103604,5.94134890,7.89492987,1.67128571,12.31726419,520.71728235
111,HfZrTaTiNbMoW,BCC+Laves,CAST,,,1,1400.00000000,758.48139003,,35.00000000,,,,10.1016/j.jallcom.2019.06.138,2019,Microstructures and mechanical properties of HfNbTaTiZrW and HfNbTaTiZrMoW refractory high-entropy alloys,HfZrTaTiNbMoW,1.64230627,1.63878613,2743.71428571,18.53811028,3.33450842,0.14300000,0.14300000,0.14300000,0.14300000,0.14300000,0.14300000,0.14300000,0.00000000,0.00000000,0.00000000,0.00000000,0.00000000,0.00000000,0.00000000,0.00016777,3.10227676,185.39729546,0.09614350,0.06106995,-0.03093854,0.03084431,-0.00556987,-0.00422923,-0.04064341,0.04911770,0.22254045,0.26533228,124.45932286,4.85714286,1.68428571,0.17342275,180.00000000,71.28571429,184.57142857,0.33714286,2.68185714,2.88128571,1.21000000,3.25212857,1.12785714,1.00417614,0.17428571,11.14836981,0.04864664,0.14972722,0.67241562,0.67405041,0.03708607,0.00729019,0.11010796,0.02154664,0.42396782,0.08145977,0.44246922,0.08151957,20.58566762,7.67590015,0.42055079,2.01724139,0.12689689,14.92348892,0.51025721,2862.54500221,3.53921284,1054.17415321,7.80348666,0.21182093,0.15103604,5.94134890,7.89492987,1.67128571,12.31726419,735.75473939
112,HfZrTaTiNbW,BCC+Laves,CAST,,,1,1273.15000000,409.00000000,,35.00000000,,,,10.1016/j.jallcom.2019.06.138,2019,Microstructures and mechanical properties of HfNbTaTiZrW and HfNbTaTiZrMoW refractory high-entropy alloys,HfZrTaTiNbW,1.65752842,1.65737471,2718.33333333,19.06288455,3.36568038,0.16700000,0.16700000,0.16700000,0.16700000,0.16700000,0.16700000,0.00000000,0.00000000,0.00000000,0.00000000,0.00000000,0.00000000,0.00000000,0.00000000,0.00015454,3.13241999,172.74702127,0.12597958,0.08506045,-0.01228181,0.05824343,0.01939425,0.01732429,-0.02152488,0.01297537,0.15017544,0.19521166,129.21254333,4.66666667,1.60500000,0.13720006,164.66666667,62.16666667,160.50000000,0.34166667,2.62883333,2.78583333,1.07166667,3.62958333,0.94916667,1.02111767,0.13000000,11.25551707,0.04577256,0.14038830,0.73687535,0.73724789,0.03528633,0.00763477,0.10508842,0.02261139,0.38316388,0.10222571,0.40702110,0.10237562,18.12012062,6.89283737,0.36106004,2.03797470,0.11358380,7.21259465,0.46835684,2322.39183680,3.06125116,812.46622583,10.72422115,0.47938842,0.07212810,5.30529656,13.53757935,1.71416667,10.57080442,523.60993472
113,HfZrTaTiNbW,BCC+Laves,CAST,,,1,1073.15000000,577.00000000,,35.00000000,,,,10.1016/j.jallcom.2019.06.138,2019,Microstructures and mechanical properties of HfNbTaTiZrW and HfNbTaTiZrMoW refractory high-entropy alloys,HfZrTaTiNbW,1.65752842,1.65737471,2718.33333333,19.06288455,3.36568038,0.16700000,0.16700000,0.16700000,0.16700000,0.16700000,0.16700000,0.00000000,0.00000000,0.00000000,0.00000000,0.00000000,0.00000000,0.00000000,0.00000000,0.00015454,3.13241999,172.74702127,0.12597958,0.08506045,-0.01228181,0.05824343,0.01939425,0.01732429,-0.02152488,0.01297537,0.15017544,0.19521166,129.21254333,4.66666667,1.60500000,0.13720006,164.66666667,62.16666667,160.50000000,0.34166667,2.62883333,2.78583333,1.07166667,3.62958333,0.94916667,1.02111767,0.13000000,11.25551707,0.04577256,0.14038830,0.73687535,0.73724789,0.03528633,0.00763477,0.10508842,0.02261139,0.38316388,0.10222571,0.40702110,0.10237562,18.12012062,6.89283737,0.36106004,2.03797470,0.11358380,7.21259465,0.39478234,2322.39183680,3.06125116,958.20650938,10.72422115,0.47938842,0.07212810,5.30529656,13.53757935,1.71416667,10.57080442,732.49345969
114,HfZrTaTiNbW,BCC+Laves,CAST,,,1,1700.00000000,257.71987755,,35.00000000,,,,10.1016/j.jallcom.2019.06.138,2019,Microstructures and mechanical properties of HfNbTaTiZrW and HfNbTaTiZrMoW refractory high-entropy alloys,HfZrTaTiNbW,1.65752842,1.65737471,2718.33333333,19.06288455,3.36568038,0.16700000,0.16700000,0.16700000,0.16700000,0.16700000,0.16700000,0.00000000,0.00000000,0.00000000,0.00000000,0.00000000,0.00000000,0.00000000,0.00000000,0.00015454,3.13241999,172.74702127,0.12597958,0.08506045,-0.01228181,0.05824343,0.01939425,0.01732429,-0.02152488,0.01297537,0.15017544,0.19521166,129.21254333,4.66666667,1.60500000,0.13720006,164.66666667,62.16666667,160.50000000,0.34166667,2.62883333,2.78583333,1.07166667,3.62958333,0.94916667,1.02111767,0.13000000,11.25551707,0.04577256,0.14038830,0.73687535,0.73724789,0.03528633,0.00763477,0.10508842,0.02261139,0.38316388,0.10222571,0.40702110,0.10237562,18.12012062,6.89283737,0.36106004,2.03797470,0.11358380,7.21259465,0.62538320,2322.39183680,3.06125116,571.31837590,10.72422115,0.47938842,0.07212810,5.30529656,13.53757935,1.71416667,10.57080442,224.07531640
115,HfZrTaTiNbW,BCC+Laves,CAST,,,1,1400.00000000,379.02290411,,35.00000000,,,,10.1016/j.jallcom.2019.06.138,2019,Microstructures and mechanical properties of HfNbTaTiZrW and HfNbTaTiZrMoW refractory high-entropy alloys,HfZrTaTiNbW,1.65752842,1.65737471,2718.33333333,19.06288455,3.36568038,0.16700000,0.16700000,0.16700000,0.16700000,0.16700000,0.16700000,0.00000000,0.00000000,0.00000000,0.00000000,0.00000000,0.00000000,0.00000000,0.00000000,0.00015454,3.13241999,172.74702127,0.12597958,0.08506045,-0.01228181,0.05824343,0.01939425,0.01732429,-0.02152488,0.01297537,0.15017544,0.19521166,129.21254333,4.66666667,1.60500000,0.13720006,164.66666667,62.16666667,160.50000000,0.34166667,2.62883333,2.78583333,1.07166667,3.62958333,0.94916667,1.02111767,0.13000000,11.25551707,0.04577256,0.14038830,0.73687535,0.73724789,0.03528633,0.00763477,0.10508842,0.02261139,0.38316388,0.10222571,0.40702110,0.10237562,18.12012062,6.89283737,0.36106004,2.03797470,0.11358380,7.21259465,0.51502146,2322.39183680,3.06125116,731.74353404,10.72422115,0.47938842,0.07212810,5.30529656,13.53757935,1.71416667,10.57080442,421.27168958
116,HfZrTaTiNbW,BCC+Laves,CAST,,,1,2000.00000000,175.23884326,,35.00000000,,,,10.1016/j.jallcom.2019.06.138,2019,Microstructures and mechanical properties of HfNbTaTiZrW and HfNbTaTiZrMoW refractory high-entropy alloys,HfZrTaTiNbW,1.65752842,1.65737471,2718.33333333,19.06288455,3.36568038,0.16700000,0.16700000,0.16700000,0.16700000,0.16700000,0.16700000,0.00000000,0.00000000,0.00000000,0.00000000,0.00000000,0.00000000,0.00000000,0.00000000,0.00015454,3.13241999,172.74702127,0.12597958,0.08506045,-0.01228181,0.05824343,0.01939425,0.01732429,-0.02152488,0.01297537,0.15017544,0.19521166,129.21254333,4.66666667,1.60500000,0.13720006,164.66666667,62.16666667,160.50000000,0.34166667,2.62883333,2.78583333,1.07166667,3.62958333,0.94916667,1.02111767,0.13000000,11.25551707,0.04577256,0.14038830,0.73687535,0.73724789,0.03528633,0.00763477,0.10508842,0.02261139,0.38316388,0.10222571,0.40702110,0.10237562,18.12012062,6.89283737,0.36106004,2.03797470,0.11358380,7.21259465,0.73574494,2322.39183680,3.06125116,446.06432644,10.72422115,0.47938842,0.07212810,5.30529656,13.53757935,1.71416667,10.57080442,138.36478118
117,HfZrTaTiNbW,BCC+Laves,CAST,29.40000000,,1,298.15000000,1550.00000000,,26.30000000,,,,10.1016/j.jallcom.2019.06.138,2019,Microstructures and mechanical properties of HfNbTaTiZrW and HfNbTaTiZrMoW refractory high-entropy alloys,HfZrTaTiNbW,1.65752842,1.65737471,2718.33333333,19.06288455,3.36568038,0.16700000,0.16700000,0.16700000,0.16700000,0.16700000,0.16700000,0.00000000,0.00000000,0.00000000,0.00000000,0.00000000,0.00000000,0.00000000,0.00000000,0.00015454,3.13241999,172.74702127,0.12597958,0.08506045,-0.01228181,0.05824343,0.01939425,0.01732429,-0.02152488,0.01297537,0.15017544,0.19521166,129.21254333,4.66666667,1.60500000,0.13720006,164.66666667,62.16666667,160.50000000,0.34166667,2.62883333,2.78583333,1.07166667,3.62958333,0.94916667,1.02111767,0.13000000,11.25551707,0.04577256,0.14038830,0.73687535,0.73724789,0.03528633,0.00763477,0.10508842,0.02261139,0.38316388,0.10222571,0.40702110,0.10237562,18.12012062,6.89283737,0.36106004,2.03797470,0.11358380,7.21259465,0.10968118,2322.39183680,3.06125116,1710.39321123,10.72422115,0.47938842,0.07212810,5.30529656,13.53757935,1.71416667,10.57080442,1528.62042499
118,HfZrTaTiNbW,BCC+Laves,CAST,,,1,1473.15000000,345.00000000,,35.00000000,,,,10.1016/j.jallcom.2019.06.138,2019,Microstructures and mechanical properties of HfNbTaTiZrW and HfNbTaTiZrMoW refractory high-entropy alloys,HfZrTaTiNbW,1.65752842,1.65737471,2718.33333333,19.06288455,3.36568038,0.16700000,0.16700000,0.16700000,0.16700000,0.16700000,0.16700000,0.00000000,0.00000000,0.00000000,0.00000000,0.00000000,0.00000000,0.00000000,0.00000000,0.00015454,3.13241999,172.74702127,0.12597958,0.08506045,-0.01228181,0.05824343,0.01939425,0.01732429,-0.02152488,0.01297537,0.15017544,0.19521166,129.21254333,4.66666667,1.60500000,0.13720006,164.66666667,62.16666667,160.50000000,0.34166667,2.62883333,2.78583333,1.07166667,3.62958333,0.94916667,1.02111767,0.13000000,11.25551707,0.04577256,0.14038830,0.73687535,0.73724789,0.03528633,0.00763477,0.10508842,0.02261139,0.38316388,0.10222571,0.40702110,0.10237562,18.12012062,6.89283737,0.36106004,2.03797470,0.11358380,7.21259465,0.54193133,2322.39183680,3.06125116,688.89259429,10.72422115,0.47938842,0.07212810,5.30529656,13.53757935,1.71416667,10.57080442,436.24840329
119,HfZrTiNb,BCC,CAST,,,1,1073.15000000,303.00000000,,51.00000000,,,89.00000000,10.1007/s12598-019-01310-6,2019,Microstructure and mechanical properties of NbZrTi and NbHfZrTi alloys,HfZrTiNb,1.68988009,1.69023213,2331.25000000,20.20453195,3.43157053,0.25000000,0.25000000,0.25000000,0.25000000,0.00000000,0.00000000,0.00000000,0.00000000,0.00000000,0.00000000,0.00000000,0.00000000,0.00000000,0.00000000,0.00011946,3.19748986,135.02439155,0.14722703,0.08584833,-0.02609310,0.07140231,0.02440272,0.01002361,-0.03697598,-0.02310184,0.02705218,0.03799173,102.62184500,4.25000000,1.44250000,0.05015401,119.50000000,36.25000000,91.50000000,0.35750000,2.23700000,2.40650000,0.58000000,4.46400000,0.47375000,0.88744575,-0.01500000,8.43413247,0.04139591,0.12540829,0.14646042,0.21617531,0.03284524,0.00892254,0.09872548,0.02657059,0.11215883,0.03488936,0.17125063,0.04996848,10.77287381,4.81576835,0.21177917,2.11284047,0.08708217,3.90036175,0.46033244,1222.46646540,1.79756698,270.69163689,51.20048935,15.55397537,15.94006769,5.54143454,52.14692901,1.82650000,5.89809680,337.50449183
120,HfZrTiNb,BCC,CAST,,,1,1273.15000000,154.00000000,,51.00000000,,,89.00000000,10.1007/s12598-019-01310-6,2019,Microstructure and mechanical properties of NbZrTi and NbHfZrTi alloys,HfZrTiNb,1.68988009,1.69023213,2331.25000000,20.20453195,3.43157053,0.25000000,0.25000000,0.25000000,0.25000000,0.00000000,0.00000000,0.00000000,0.00000000,0.00000000,0.00000000,0.00000000,0.00000000,0.00000000,0.00000000,0.00011946,3.19748986,135.02439155,0.14722703,0.08584833,-0.02609310,0.07140231,0.02440272,0.01002361,-0.03697598,-0.02310184,0.02705218,0.03799173,102.62184500,4.25000000,1.44250000,0.05015401,119.50000000,36.25000000,91.50000000,0.35750000,2.23700000,2.40650000,0.58000000,4.46400000,0.47375000,0.88744575,-0.01500000,8.43413247,0.04139591,0.12540829,0.14646042,0.21617531,0.03284524,0.00892254,0.09872548,0.02657059,0.11215883,0.03488936,0.17125063,0.04996848,10.77287381,4.81576835,0.21177917,2.11284047,0.08708217,3.90036175,0.54612332,1222.46646540,1.79756698,204.38481773,51.20048935,15.55397537,15.94006769,5.54143454,52.14692901,1.82650000,5.89809680,158.72388373
121,HfZrTiNb,BCC,CAST,,,1,2000.00000000,13.16239828,,51.00000000,,,89.00000000,10.1007/s12598-019-01310-6,2019,Microstructure and mechanical properties of NbZrTi and NbHfZrTi alloys,HfZrTiNb,1.68988009,1.69023213,2331.25000000,20.20453195,3.43157053,0.25000000,0.25000000,0.25000000,0.25000000,0.00000000,0.00000000,0.00000000,0.00000000,0.00000000,0.00000000,0.00000000,0.00000000,0.00000000,0.00000000,0.00011946,3.19748986,135.02439155,0.14722703,0.08584833,-0.02609310,0.07140231,0.02440272,0.01002361,-0.03697598,-0.02310184,0.02705218,0.03799173,102.62184500,4.25000000,1.44250000,0.05015401,119.50000000,36.25000000,91.50000000,0.35750000,2.23700000,2.40650000,0.58000000,4.46400000,0.47375000,0.88744575,-0.01500000,8.43413247,0.04139591,0.12540829,0.14646042,0.21617531,0.03284524,0.00892254,0.09872548,0.02657059,0.11215883,0.03488936,0.17125063,0.04996848,10.77287381,4.81576835,0.21177917,2.11284047,0.08708217,3.90036175,0.85790885,1222.46646540,1.79756698,73.61645362,51.20048935,15.55397537,15.94006769,5.54143454,52.14692901,1.82650000,5.89809680,48.76559070
122,HfZrTiNb,BCC,CAST,,3.43980000,1,298.15000000,1000.00000000,,52.00000000,,,89.00000000,10.1007/s12598-019-01310-6,2019,Microstructure and mechanical properties of NbZrTi and NbHfZrTi alloys,HfZrTiNb,1.68988009,1.69023213,2331.25000000,20.20453195,3.43157053,0.25000000,0.25000000,0.25000000,0.25000000,0.00000000,0.00000000,0.00000000,0.00000000,0.00000000,0.00000000,0.00000000,0.00000000,0.00000000,0.00000000,0.00011946,3.19748986,135.02439155,0.14722703,0.08584833,-0.02609310,0.07140231,0.02440272,0.01002361,-0.03697598,-0.02310184,0.02705218,0.03799173,102.62184500,4.25000000,1.44250000,0.05015401,119.50000000,36.25000000,91.50000000,0.35750000,2.23700000,2.40650000,0.58000000,4.46400000,0.47375000,0.88744575,-0.01500000,8.43413247,0.04139591,0.12540829,0.14646042,0.21617531,0.03284524,0.00892254,0.09872548,0.02657059,0.11215883,0.03488936,0.17125063,0.04996848,10.77287381,4.81576835,0.21177917,2.11284047,0.08708217,3.90036175,0.12789276,1222.46646540,1.79756698,763.06276239,51.20048935,15.55397537,15.94006769,5.54143454,52.14692901,1.82650000,5.89809680,1025.66247926
123,HfZrTiNb,BCC,CAST,,,1,1400.00000000,100.25377874,,51.00000000,,,89.00000000,10.1007/s12598-019-01310-6,2019,Microstructure and mechanical properties of NbZrTi and NbHfZrTi alloys,HfZrTiNb,1.68988009,1.69023213,2331.25000000,20.20453195,3.43157053,0.25000000,0.25000000,0.25000000,0.25000000,0.00000000,0.00000000,0.00000000,0.00000000,0.00000000,0.00000000,0.00000000,0.00000000,0.00000000,0.00000000,0.00011946,3.19748986,135.02439155,0.14722703,0.08584833,-0.02609310,0.07140231,0.02440272,0.01002361,-0.03697598,-0.02310184,0.02705218,0.03799173,102.62184500,4.25000000,1.44250000,0.05015401,119.50000000,36.25000000,91.50000000,0.35750000,2.23700000,2.40650000,0.58000000,4.46400000,0.47375000,0.88744575,-0.01500000,8.43413247,0.04139591,0.12540829,0.14646042,0.21617531,0.03284524,0.00892254,0.09872548,0.02657059,0.11215883,0.03488936,0.17125063,0.04996848,10.77287381,4.81576835,0.21177917,2.11284047,0.08708217,3.90036175,0.60053619,1222.46646540,1.79756698,171.02260243,51.20048935,15.55397537,15.94006769,5.54143454,52.14692901,1.82650000,5.89809680,111.08425776
124,HfZrTiNb,BCC,CAST,,,1,1700.00000000,36.32602600,,51.00000000,,,89.00000000,10.1007/s12598-019-01310-6,2019,Microstructure and mechanical properties of NbZrTi and NbHfZrTi alloys,HfZrTiNb,1.68988009,1.69023213,2331.25000000,20.20453195,3.43157053,0.25000000,0.25000000,0.25000000,0.25000000,0.00000000,0.00000000,0.00000000,0.00000000,0.00000000,0.00000000,0.00000000,0.00000000,0.00000000,0.00000000,0.00011946,3.19748986,135.02439155,0.14722703,0.08584833,-0.02609310,0.07140231,0.02440272,0.01002361,-0.03697598,-0.02310184,0.02705218,0.03799173,102.62184500,4.25000000,1.44250000,0.05015401,119.50000000,36.25000000,91.50000000,0.35750000,2.23700000,2.40650000,0.58000000,4.46400000,0.47375000,0.88744575,-0.01500000,8.43413247,0.04139591,0.12540829,0.14646042,0.21617531,0.03284524,0.00892254,0.09872548,0.02657059,0.11215883,0.03488936,0.17125063,0.04996848,10.77287381,4.81576835,0.21177917,2.11284047,0.08708217,3.90036175,0.72922252,1222.46646540,1.79756698,112.20551448,51.20048935,15.55397537,15.94006769,5.54143454,52.14692901,1.82650000,5.89809680,52.71759268
125,HfZrTiNbMo,BCC,CAST,,,1,1700.00000000,107.54091235,,,,,128.00000000,10.3390/e21010015,2018,"Effects of Mo, Nb, Ta, Ti, and Zr on Mechanical Properties of Equiatomic Hf-Mo-Nb-Ta-Ti-Zr Alloys",HfZrTiNbMo,1.66209875,1.65594704,2444.20000000,19.21743866,3.37475176,0.20000000,0.20000000,0.20000000,0.20000000,0.20000000,0.00000000,0.00000000,0.00000000,0.00000000,0.00000000,0.00000000,0.00000000,0.00000000,0.00000000,0.00013869,3.13673492,160.27930136,0.11843962,0.06933665,-0.04881942,0.03372155,-0.00794206,-0.01538141,-0.05704502,0.02478212,0.14305710,0.17020638,101.28547600,4.60000000,1.58600000,0.11827498,150.00000000,54.20000000,139.00000000,0.34800000,2.38960000,2.61600000,0.87200000,3.76868000,0.81900000,0.89046200,0.07600000,8.75187415,0.05080946,0.15325583,0.66813109,0.69520380,0.03945128,0.00955252,0.11757636,0.02824133,0.35011912,0.11211238,0.37554795,0.11532477,15.84060452,6.62897745,0.34273519,2.06748466,0.14017362,10.05255028,0.69552410,2319.97533173,2.88005403,522.52555597,18.80433299,0.32473630,0.22979928,2.72495411,20.75085754,1.74400000,9.08291543,130.91472057
126,HfZrTiNbMo,BCC,CAST,,,1,298.15000000,1587.80000000,,20.00000000,,,128.00000000,10.3390/e21010015,2018,"Effects of Mo, Nb, Ta, Ti, and Zr on Mechanical Properties of Equiatomic Hf-Mo-Nb-Ta-Ti-Zr Alloys",HfZrTiNbMo,1.66209875,1.65594704,2444.20000000,19.21743866,3.37475176,0.20000000,0.20000000,0.20000000,0.20000000,0.20000000,0.00000000,0.00000000,0.00000000,0.00000000,0.00000000,0.00000000,0.00000000,0.00000000,0.00000000,0.00013869,3.13673492,160.27930136,0.11843962,0.06933665,-0.04881942,0.03372155,-0.00794206,-0.01538141,-0.05704502,0.02478212,0.14305710,0.17020638,101.28547600,4.60000000,1.58600000,0.11827498,150.00000000,54.20000000,139.00000000,0.34800000,2.38960000,2.61600000,0.87200000,3.76868000,0.81900000,0.89046200,0.07600000,8.75187415,0.05080946,0.15325583,0.66813109,0.69520380,0.03945128,0.00955252,0.11757636,0.02824133,0.35011912,0.11211238,0.37554795,0.11532477,15.84060452,6.62897745,0.34273519,2.06748466,0.14017362,10.05255028,0.12198265,2319.97533173,2.88005403,1683.23278748,18.80433299,0.32473630,0.22979928,2.72495411,20.75085754,1.74400000,9.08291543,1503.42360107
127,HfZrTiNbMo,BCC,CAST,,,1,1073.15000000,827.00000000,,,,,128.00000000,10.3390/e21010015,2018,"Effects of Mo, Nb, Ta, Ti, and Zr on Mechanical Properties of Equiatomic Hf-Mo-Nb-Ta-Ti-Zr Alloys",HfZrTiNbMo,1.66209875,1.65594704,2444.20000000,19.21743866,3.37475176,0.20000000,0.20000000,0.20000000,0.20000000,0.20000000,0.00000000,0.00000000,0.00000000,0.00000000,0.00000000,0.00000000,0.00000000,0.00000000,0.00000000,0.00013869,3.13673492,160.27930136,0.11843962,0.06933665,-0.04881942,0.03372155,-0.00794206,-0.01538141,-0.05704502,0.02478212,0.14305710,0.17020638,101.28547600,4.60000000,1.58600000,0.11827498,150.00000000,54.20000000,139.00000000,0.34800000,2.38960000,2.61600000,0.87200000,3.76868000,0.81900000,0.89046200,0.07600000,8.75187415,0.05080946,0.15325583,0.66813109,0.69520380,0.03945128,0.00955252,0.11757636,0.02824133,0.35011912,0.11211238,0.37554795,0.11532477,15.84060452,6.62897745,0.34273519,2.06748466,0.14017362,10.05255028,0.43905982,2319.97533173,2.88005403,905.35280919,18.80433299,0.32473630,0.22979928,2.72495411,20.75085754,1.74400000,9.08291543,852.53066006
128,HfZrTiNbMo,BCC,CAST,,,1,1273.15000000,663.66666667,,,,,128.00000000,10.3390/e21010015,2018,"Effects of Mo, Nb, Ta, Ti, and Zr on Mechanical Properties of Equiatomic Hf-Mo-Nb-Ta-Ti-Zr Alloys",HfZrTiNbMo,1.66209875,1.65594704,2444.20000000,19.21743866,3.37475176,0.20000000,0.20000000,0.20000000,0.20000000,0.20000000,0.00000000,0.00000000,0.00000000,0.00000000,0.00000000,0.00000000,0.00000000,0.00000000,0.00000000,0.00013869,3.13673492,160.27930136,0.11843962,0.06933665,-0.04881942,0.03372155,-0.00794206,-0.01538141,-0.05704502,0.02478212,0.14305710,0.17020638,101.28547600,4.60000000,1.58600000,0.11827498,150.00000000,54.20000000,139.00000000,0.34800000,2.38960000,2.61600000,0.87200000,3.76868000,0.81900000,0.89046200,0.07600000,8.75187415,0.05080946,0.15325583,0.66813109,0.69520380,0.03945128,0.00955252,0.11757636,0.02824133,0.35011912,0.11211238,0.37554795,0.11532477,15.84060452,6.62897745,0.34273519,2.06748466,0.14017362,10.05255028,0.52088618,2319.97533173,2.88005403,759.72425338,18.80433299,0.32473630,0.22979928,2.72495411,20.75085754,1.74400000,9.08291543,623.37886416
129,HfZrTiNbMo,BCC,CAST,,,1,1473.15000000,225.00000000,,,,,128.00000000,10.3390/e21010015,2018,"Effects of Mo, Nb, Ta, Ti, and Zr on Mechanical Properties of Equiatomic Hf-Mo-Nb-Ta-Ti-Zr Alloys",HfZrTiNbMo,1.66209875,1.65594704,2444.20000000,19.21743866,3.37475176,0.20000000,0.20000000,0.20000000,0.20000000,0.20000000,0.00000000,0.00000000,0.00000000,0.00000000,0.00000000,0.00000000,0.00000000,0.00000000,0.00000000,0.00013869,3.13673492,160.27930136,0.11843962,0.06933665,-0.04881942,0.03372155,-0.00794206,-0.01538141,-0.05704502,0.02478212,0.14305710,0.17020638,101.28547600,4.60000000,1.58600000,0.11827498,150.00000000,54.20000000,139.00000000,0.34800000,2.38960000,2.61600000,0.87200000,3.76868000,0.81900000,0.89046200,0.07600000,8.75187415,0.05080946,0.15325583,0.66813109,0.69520380,0.03945128,0.00955252,0.11757636,0.02824133,0.35011912,0.11211238,0.37554795,0.11532477,15.84060452,6.62897745,0.34273519,2.06748466,0.14017362,10.05255028,0.60271254,2319.97533173,2.88005403,637.52046199,18.80433299,0.32473630,0.22979928,2.72495411,20.75085754,1.74400000,9.08291543,225.39830016
130,HfZrTiNbMo,BCC,CAST,,,1,1400.00000000,285.47360551,,,,,128.00000000,10.3390/e21010015,2018,"Effects of Mo, Nb, Ta, Ti, and Zr on Mechanical Properties of Equiatomic Hf-Mo-Nb-Ta-Ti-Zr Alloys",HfZrTiNbMo,1.66209875,1.65594704,2444.20000000,19.21743866,3.37475176,0.20000000,0.20000000,0.20000000,0.20000000,0.20000000,0.00000000,0.00000000,0.00000000,0.00000000,0.00000000,0.00000000,0.00000000,0.00000000,0.00000000,0.00013869,3.13673492,160.27930136,0.11843962,0.06933665,-0.04881942,0.03372155,-0.00794206,-0.01538141,-0.05704502,0.02478212,0.14305710,0.17020638,101.28547600,4.60000000,1.58600000,0.11827498,150.00000000,54.20000000,139.00000000,0.34800000,2.38960000,2.61600000,0.87200000,3.76868000,0.81900000,0.89046200,0.07600000,8.75187415,0.05080946,0.15325583,0.66813109,0.69520380,0.03945128,0.00955252,0.11757636,0.02824133,0.35011912,0.11211238,0.37554795,0.11532477,15.84060452,6.62897745,0.34273519,2.06748466,0.14017362,10.05255028,0.57278455,2319.97533173,2.88005403,679.75174280,18.80433299,0.32473630,0.22979928,2.72495411,20.75085754,1.74400000,9.08291543,332.01647680
131,HfZrTiNbMo,BCC,CAST,,,1,2000.00000000,40.51179375,,,,,128.00000000,10.3390/e21010015,2018,"Effects of Mo, Nb, Ta, Ti, and Zr on Mechanical Properties of Equiatomic Hf-Mo-Nb-Ta-Ti-Zr Alloys",HfZrTiNbMo,1.66209875,1.65594704,2444.20000000,19.21743866,3.37475176,0.20000000,0.20000000,0.20000000,0.20000000,0.20000000,0.00000000,0.00000000,0.00000000,0.00000000,0.00000000,0.00000000,0.00000000,0.00000000,0.00000000,0.00013869,3.13673492,160.27930136,0.11843962,0.06933665,-0.04881942,0.03372155,-0.00794206,-0.01538141,-0.05704502,0.02478212,0.14305710,0.17020638,101.28547600,4.60000000,1.58600000,0.11827498,150.00000000,54.20000000,139.00000000,0.34800000,2.38960000,2.61600000,0.87200000,3.76868000,0.81900000,0.89046200,0.07600000,8.75187415,0.05080946,0.15325583,0.66813109,0.69520380,0.03945128,0.00955252,0.11757636,0.02824133,0.35011912,0.11211238,0.37554795,0.11532477,15.84060452,6.62897745,0.34273519,2.06748466,0.14017362,10.05255028,0.81826364,2319.97533173,2.88005403,401.66569566,18.80433299,0.32473630,0.22979928,2.72495411,20.75085754,1.74400000,9.08291543,82.13828899
132,Mn21Al12Cr17Fe35Ni13,B2+BCC,CAST,,,1,673.15000000,833.00000000,,,,,,10.1016/j.jallcom.2018.08.093,2019,Effect of Al on structure and mechanical properties of Fe-Mn-Cr-Ni-Al non-equiatomic high entropy alloys with high Fe content,Mn21Al12Cr17Fe35Ni13,1.43514831,1.43044130,1693.95755102,12.22269480,2.90223330,0.21400000,0.12200000,0.17300000,0.35700000,0.13300000,0.00000000,0.00000000,0.00000000,0.00000000,0.00000000,0.00000000,0.00000000,0.00000000,0.00000000,0.00013151,2.65994006,202.24042578,-0.03729197,-0.01273908,-0.06976537,-0.10983768,-0.11255740,-0.08528479,-0.08800451,0.01897222,0.08378105,0.14703262,51.82653376,7.09183673,1.72418367,0.06480883,147.71428571,79.64285714,201.28571429,0.27540816,2.06280612,2.47944898,1.33496939,2.18382857,1.02418367,1.26662106,0.06664276,7.04100398,0.03099126,0.13289479,0.30055550,0.28079129,0.02187693,0.00649117,0.08432924,0.02501430,0.27517799,0.07833627,0.26021098,0.07460979,20.01749757,9.70401308,0.49650021,1.76017461,0.07204052,2.02824955,0.39738304,2274.59156647,2.19864899,1049.82332697,48.23715874,0.50547099,2.40746904,13.04948871,39.55127840,1.27381633,15.71458702,890.44908901
133,Mn21Al12Cr17Fe35Ni13,B2+BCC,CAST,175.00000000,,1,298.15000000,942.00000000,,,,,,10.1016/j.jallcom.2018.08.093,2019,Effect of Al on structure and mechanical properties of Fe-Mn-Cr-Ni-Al non-equiatomic high entropy alloys with high Fe content,Mn21Al12Cr17Fe35Ni13,1.43514831,1.43044130,1693.95755102,12.22269480,2.90223330,0.21400000,0.12200000,0.17300000,0.35700000,0.13300000,0.00000000,0.00000000,0.00000000,0.00000000,0.00000000,0.00000000,0.00000000,0.00000000,0.00000000,0.00013151,2.65994006,202.24042578,-0.03729197,-0.01273908,-0.06976537,-0.10983768,-0.11255740,-0.08528479,-0.08800451,0.01897222,0.08378105,0.14703262,51.82653376,7.09183673,1.72418367,0.06480883,147.71428571,79.64285714,201.28571429,0.27540816,2.06280612,2.47944898,1.33496939,2.18382857,1.02418367,1.26662106,0.06664276,7.04100398,0.03099126,0.13289479,0.30055550,0.28079129,0.02187693,0.00649117,0.08432924,0.02501430,0.27517799,0.07833627,0.26021098,0.07460979,20.01749757,9.70401308,0.49650021,1.76017461,0.07204052,2.02824955,0.17600795,2274.59156647,2.19864899,1527.20191133,48.23715874,0.50547099,2.40746904,13.04948871,39.55127840,1.27381633,15.71458702,1011.21275105
134,Mn21Al12Cr17Fe35Ni13,B2+BCC,CAST,,,1,873.15000000,326.00000000,,,,,,10.1016/j.jallcom.2018.08.093,2019,Effect of Al on structure and mechanical properties of Fe-Mn-Cr-Ni-Al non-equiatomic high entropy alloys with high Fe content,Mn21Al12Cr17Fe35Ni13,1.43514831,1.43044130,1693.95755102,12.22269480,2.90223330,0.21400000,0.12200000,0.17300000,0.35700000,0.13300000,0.00000000,0.00000000,0.00000000,0.00000000,0.00000000,0.00000000,0.00000000,0.00000000,0.00000000,0.00013151,2.65994006,202.24042578,-0.03729197,-0.01273908,-0.06976537,-0.10983768,-0.11255740,-0.08528479,-0.08800451,0.01897222,0.08378105,0.14703262,51.82653376,7.09183673,1.72418367,0.06480883,147.71428571,79.64285714,201.28571429,0.27540816,2.06280612,2.47944898,1.33496939,2.18382857,1.02418367,1.26662106,0.06664276,7.04100398,0.03099126,0.13289479,0.30055550,0.28079129,0.02187693,0.00649117,0.08432924,0.02501430,0.27517799,0.07833627,0.26021098,0.07460979,20.01749757,9.70401308,0.49650021,1.76017461,0.07204052,2.02824955,0.51544975,2274.59156647,2.19864899,834.35386187,48.23715874,0.50547099,2.40746904,13.04948871,39.55127840,1.27381633,15.71458702,515.30910387
135,Mn22Al9Cr18Fe36Ni13,B2+BCC,CAST,,,1,673.15000000,943.00000000,,,,,,10.1016/j.jallcom.2018.08.093,2019,Effect of Al on structure and mechanical properties of Fe-Mn-Cr-Ni-Al non-equiatomic high entropy alloys with high Fe content,Mn22Al9Cr18Fe36Ni13,1.43030063,1.42877730,1721.61102041,12.12320935,2.89433769,0.22400000,0.09200000,0.18400000,0.36700000,0.13300000,0.00000000,0.00000000,0.00000000,0.00000000,0.00000000,0.00000000,0.00000000,0.00000000,0.00000000,0.00012946,2.65072706,207.05402552,-0.03475973,-0.00943390,-0.05612977,-0.08510349,-0.08912025,-0.05977767,-0.06379443,0.00939450,0.07881974,0.11522777,52.66157997,7.21428571,1.72632653,0.06942523,150.00000000,81.67346939,206.16326531,0.27224490,2.09175510,2.53281633,1.36713265,2.22611980,1.06142857,1.26089348,0.07282777,7.21316180,0.02759614,0.11896322,0.27202008,0.25230693,0.01901406,0.00582735,0.07407861,0.02263431,0.24471370,0.07166411,0.23030302,0.06788379,20.47202655,9.78700927,0.50743444,1.74817724,0.06980138,2.61890610,0.39100005,1994.11507023,2.06774519,876.40562814,40.74857799,7.84760364,9.71823882,13.14698596,32.40513936,1.29714286,15.78239929,897.06353799
136,Mn22Al9Cr18Fe36Ni13,B2+BCC,CAST,,,1,873.15000000,359.00000000,,,,,,10.1016/j.jallcom.2018.08.093,2019,Effect of Al on structure and mechanical properties of Fe-Mn-Cr-Ni-Al non-equiatomic high entropy alloys with high Fe content,Mn22Al9Cr18Fe36Ni13,1.43030063,1.42877730,1721.61102041,12.12320935,2.89433769,0.22400000,0.09200000,0.18400000,0.36700000,0.13300000,0.00000000,0.00000000,0.00000000,0.00000000,0.00000000,0.00000000,0.00000000,0.00000000,0.00000000,0.00012946,2.65072706,207.05402552,-0.03475973,-0.00943390,-0.05612977,-0.08510349,-0.08912025,-0.05977767,-0.06379443,0.00939450,0.07881974,0.11522777,52.66157997,7.21428571,1.72632653,0.06942523,150.00000000,81.67346939,206.16326531,0.27224490,2.09175510,2.53281633,1.36713265,2.22611980,1.06142857,1.26089348,0.07282777,7.21316180,0.02759614,0.11896322,0.27202008,0.25230693,0.01901406,0.00582735,0.07407861,0.02263431,0.24471370,0.07166411,0.23030302,0.06788379,20.47202655,9.78700927,0.50743444,1.74817724,0.06980138,2.61890610,0.50717031,1994.11507023,2.06774519,686.47272540,40.74857799,7.84760364,9.71823882,13.14698596,32.40513936,1.29714286,15.78239929,436.27986523
137,Mn22Al9Cr18Fe36Ni13,B2+BCC,CAST,175.00000000,,1,298.15000000,994.00000000,,,,,,10.1016/j.jallcom.2018.08.093,2019,Effect of Al on structure and mechanical properties of Fe-Mn-Cr-Ni-Al non-equiatomic high entropy alloys with high Fe content,Mn22Al9Cr18Fe36Ni13,1.43030063,1.42877730,1721.61102041,12.12320935,2.89433769,0.22400000,0.09200000,0.18400000,0.36700000,0.13300000,0.00000000,0.00000000,0.00000000,0.00000000,0.00000000,0.00000000,0.00000000,0.00000000,0.00000000,0.00012946,2.65072706,207.05402552,-0.03475973,-0.00943390,-0.05612977,-0.08510349,-0.08912025,-0.05977767,-0.06379443,0.00939450,0.07881974,0.11522777,52.66157997,7.21428571,1.72632653,0.06942523,150.00000000,81.67346939,206.16326531,0.27224490,2.09175510,2.53281633,1.36713265,2.22611980,1.06142857,1.26089348,0.07282777,7.21316180,0.02759614,0.11896322,0.27202008,0.25230693,0.01901406,0.00582735,0.07407861,0.02263431,0.24471370,0.07166411,0.23030302,0.06788379,20.47202655,9.78700927,0.50743444,1.74817724,0.06980138,2.61890610,0.17318082,1994.11507023,2.06774519,1311.51479237,40.74857799,7.84760364,9.71823882,13.14698596,32.40513936,1.29714286,15.78239929,1008.01421425
138,Mn23Al5Cr18Fe37Ni14,FCC+BCC,CAST,,,1,298.15000000,550.00000000,,,,,,10.1016/j.jallcom.2018.08.093,2019,Effect of Al on structure and mechanical properties of Fe-Mn-Cr-Ni-Al non-equiatomic high entropy alloys with high Fe content,Mn23Al5Cr18Fe37Ni14,1.42326001,1.42517966,1753.01649485,11.98456721,2.88326206,0.23700000,0.05200000,0.18600000,0.38100000,0.14400000,0.00000000,0.00000000,0.00000000,0.00000000,0.00000000,0.00000000,0.00000000,0.00000000,0.00000000,0.00012534,2.64056133,212.90671463,-0.02120946,0.00522811,-0.03306538,-0.05835597,-0.06442146,-0.03191840,-0.03798389,0.00670433,0.07743686,0.10629446,53.83902194,7.42268041,1.73226804,0.07073254,153.25773196,83.89690722,211.68041237,0.26927835,2.13143299,2.58508247,1.40319588,2.31271526,1.09185567,1.27663984,0.07546958,7.45974875,0.02195881,0.09532213,0.22811796,0.20807132,0.01450466,0.00465061,0.05843471,0.01848702,0.19484115,0.05963155,0.18134559,0.05577813,20.94887474,9.82854016,0.51226366,1.73702031,0.06725416,3.76522393,0.17007826,1511.52663607,1.80371135,944.78467225,10.96873234,11.06721821,12.89877551,20.84121397,22.17123216,1.32112371,15.85686078,650.00547585
139,Mn23Al5Cr18Fe37Ni14,FCC+BCC,CAST,,,1,673.15000000,469.00000000,,,,,,10.1016/j.jallcom.2018.08.093,2019,Effect of Al on structure and mechanical properties of Fe-Mn-Cr-Ni-Al non-equiatomic high entropy alloys with high Fe content,Mn23Al5Cr18Fe37Ni14,1.42326001,1.42517966,1753.01649485,11.98456721,2.88326206,0.23700000,0.05200000,0.18600000,0.38100000,0.14400000,0.00000000,0.00000000,0.00000000,0.00000000,0.00000000,0.00000000,0.00000000,0.00000000,0.00000000,0.00012534,2.64056133,212.90671463,-0.02120946,0.00522811,-0.03306538,-0.05835597,-0.06442146,-0.03191840,-0.03798389,0.00670433,0.07743686,0.10629446,53.83902194,7.42268041,1.73226804,0.07073254,153.25773196,83.89690722,211.68041237,0.26927835,2.13143299,2.58508247,1.40319588,2.31271526,1.09185567,1.27663984,0.07546958,7.45974875,0.02195881,0.09532213,0.22811796,0.20807132,0.01450466,0.00465061,0.05843471,0.01848702,0.19484115,0.05963155,0.18134559,0.05577813,20.94887474,9.82854016,0.51226366,1.73702031,0.06725416,3.76522393,0.38399525,1511.52663607,1.80371135,588.98629599,10.96873234,11.06721821,12.89877551,20.84121397,22.17123216,1.32112371,15.85686078,509.67628564
140,Mn23Al5Cr18Fe37Ni14,FCC+BCC,CAST,,,1,873.15000000,272.00000000,,,,,,10.1016/j.jallcom.2018.08.093,2019,Effect of Al on structure and mechanical properties of Fe-Mn-Cr-Ni-Al non-equiatomic high entropy alloys with high Fe content,Mn23Al5Cr18Fe37Ni14,1.42326001,1.42517966,1753.01649485,11.98456721,2.88326206,0.23700000,0.05200000,0.18600000,0.38100000,0.14400000,0.00000000,0.00000000,0.00000000,0.00000000,0.00000000,0.00000000,0.00000000,0.00000000,0.00000000,0.00012534,2.64056133,212.90671463,-0.02120946,0.00522811,-0.03306538,-0.05835597,-0.06442146,-0.03191840,-0.03798389,0.00670433,0.07743686,0.10629446,53.83902194,7.42268041,1.73226804,0.07073254,153.25773196,83.89690722,211.68041237,0.26927835,2.13143299,2.58508247,1.40319588,2.31271526,1.09185567,1.27663984,0.07546958,7.45974875,0.02195881,0.09532213,0.22811796,0.20807132,0.01450466,0.00465061,0.05843471,0.01848702,0.19484115,0.05963155,0.18134559,0.05577813,20.94887474,9.82854016,0.51226366,1.73702031,0.06725416,3.76522393,0.49808430,1511.52663607,1.80371135,445.13799783,10.96873234,11.06721821,12.89877551,20.84121397,22.17123216,1.32112371,15.85686078,331.44434002
