Repository: TaoLiang120/myml

myml
======

A custom machine learning models for high entropy alloys with Ti, V, Cr, Zr, Nb, Mo, Hf, Ta and W

# myml

# myml

File: Database/JT_compress_EXT.csv (part 5 of 7)
Composition,Crystal,Processing,Vicker,Tension0_Compression1,temperature,Yield_EXP,UTS_EXP,Elongation_EXP,Elongation_plastic_EXP,DOI,TITLE,YEAR,SOURCE,ReducedFormula,CONC0,CONC1,CONC2,CONC3,CONC4,CONC5,CONC6,CONC7,CONC8,CONC9,CONC10,CONC11,CONC12,CONC13,CONC14,Sconf,sws,Bulk,Eform,Eform_str,Eform_BOKAS,radius_TC,Hmix_TC,Gmix_TC,Hmix_str_TC,Gmix_str_TC,bcc2hcp_Gmix_TC,bcc2hcp_Gmix_TC2CPA,bcc2hcp,radius,amass,VEC,E_negativity,bcc2hcp_Gmix_TC_diff,volume,Tm_ROM,Exp_Bulk_ROM,Exp_Shear_ROM,Exp_Youngs_ROM,Exp_Poisson_ROM,Exp_Surf_ROM,Cal_Surf_ROM,E_GBR_ROM,DOS_EF_ROM,E_USF_ROM,Exp_Az_ROM,b2h_ROM,D_Surf_GBR_ROM,density,radius_TC_DELTA,volume_DELTA,Exp_Shear_ROM_DELTA,Exp_Youngs_ROM_DELTA,radius_TC_DISTORT,radius_TC_DISTORT_Max,volume_DISTORT,volume_DISTORT_Max,Exp_Shear_DISTORT,Exp_Shear_DISTORT_Max,Exp_Youngs_DISTORT,Exp_Youngs_DISTORT_Max,ShearBurger,ShearBurger_Surf,ShearBurger_D_Surf_GBR,Surf_USF,DOS_VEC,Exp_Poisson_Comp,ElasticEnergy,SH_ratio,temp_ratio,sigma_y0,delta_Eb0,Yield_MC
Ti2Nb2Al(VMo)2,BCC,CAST,4.77260000,1,298.15000000,1625.00000000,1800.00000000,11.00000000,,10.3390/e16020870,Microstructures and Crackling Noise of AlxNbTiMoV High Entropy Alloys,2014,S5,Ti2Nb2Al(VMo)2,0.22200000,0.22200000,0.11100000,0.22200000,0.22200000,0.00000000,0.00000000,0.00000000,0.00000000,0.00000000,0.00000000,0.00000000,0.00000000,0.00000000,0.00000000,0.00013620,2.96741847,171.94039711,-0.00207990,-0.02099237,-0.10351293,1.56429657,-0.09202764,-0.10901404,-0.11094011,-0.12792650,0.05791219,0.24301707,0.26991233,1.57029034,66.92125540,4.77777778,1.71888889,0.18510487,16.03414794,2274.81333333,166.00000000,59.55555556,158.44444444,0.35000000,2.43488889,2.72944444,1.15177778,2.90963333,0.72933333,0.87547578,0.19504478,1.57766667,6.93054818,0.03353302,0.09844295,0.60500139,0.58442207,0.02619873,0.00758018,0.07562070,0.02284204,0.34958726,0.11459638,0.34150949,0.11177997,16.38619829,6.72975197,10.38635007,3.74238269,0.60899302,2.07692308,0.05036559,3.36665142,0.13106570,1421.45775756,1.97168626,919.20421426
Ti31Cr156(FeNi)156,MIX,CAST,3.54956000,1,298.15000000,2297.94000000,,5.80000000,,10.1557/jmr.2019.40,Effects of titanium addition on microstructure and mechanical properties of CrFeNiTix (x = 0.2–0.6) compositionally complex alloys,2019,S5,Ti31Cr156(FeNi)156,0.06200000,0.31300000,0.31300000,0.31300000,0.00000000,0.00000000,0.00000000,0.00000000,0.00000000,0.00000000,0.00000000,0.00000000,0.00000000,0.00000000,0.00000000,0.00010885,2.65879566,201.98583110,0.00824804,0.03647881,-0.01257671,1.41644009,0.00155276,-0.00837938,0.02978354,0.01985140,0.01966695,0.15786497,0.17606564,1.40697417,55.03659118,7.75150301,1.78384770,0.13819802,11.90373462,1908.48697395,166.71142285,88.08016032,222.91783567,0.27310621,2.34916232,2.77016433,1.47794589,2.27347102,0.93709218,1.57899889,0.13088969,1.29221844,7.67746216,0.03643386,0.12988428,0.22832333,0.19564348,0.02371977,0.00695058,0.07793795,0.02470430,0.17848138,0.06503583,0.15599108,0.05572403,21.94386581,9.34114496,16.98154521,2.95612788,0.29329422,1.75143361,0.16227434,133.78047348,0.15622323,2423.72560149,2.32449071,1656.34202753
Ti33Al299Cr166Fe166(CoNi)166,BCC,CAST,5.93390000,1,298.15000000,1324.00000000,,10.02000000,,10.1016/j.jallcom.2019.07.100,Effects of Ti-to-Al ratios on the phases  microstructures  mechanical properties  and corrosion resistance of Al2-xCoCrFeNiTix high-entropy alloys,2019,S5,Ti33Al299Cr166Fe166(CoNi)166,0.03300000,0.30000000,0.16700000,0.16700000,0.16700000,0.16700000,0.00000000,0.00000000,0.00000000,0.00000000,0.00000000,0.00000000,0.00000000,0.00000000,0.00000000,0.00014385,2.73215923,171.92909902,-0.03155286,-0.05305025,-0.11881599,1.43258801,-0.08376477,-0.07713474,-0.10526217,-0.09863213,-0.01283424,0.04230684,0.05217042,1.44579651,47.26378355,6.53313253,1.74768072,0.05426010,12.31551405,1592.32698795,141.69377510,67.42971888,174.69076305,0.30233936,2.02564458,2.29930221,1.03914759,2.07246781,0.56995080,1.35643883,0.03552151,1.26015462,6.37272730,0.05264188,0.21592460,0.46199997,0.43371368,0.03850154,0.01357871,0.13912767,0.05029758,0.39428434,0.14856174,0.38066720,0.14477658,16.99063045,8.38776488,13.48297280,4.03421172,0.31722421,1.86672327,0.14322197,2.73453967,0.18724169,3978.31435103,2.69582423,2837.22678384
Ti363Nb363Al90Mo181,MIX,arc melting,,1,298.15000000,1051.00000000,1484.00000000,29.00000000,,https://doi.org/10.1016/j.msea.2022.143072,Strength-ductility synergy of Al-bearing low-density refractory TiNbMo0.5AlX medium entropy alloys via precipitation,2022,S9,Ti363Nb363Al90Mo181,0.36400000,0.36400000,0.09000000,0.18200000,0.00000000,0.00000000,0.00000000,0.00000000,0.00000000,0.00000000,0.00000000,0.00000000,0.00000000,0.00000000,0.00000000,0.00010880,3.03050849,159.10257829,-0.01148622,-0.04247269,-0.11286214,1.59467571,-0.09915623,-0.11588513,-0.13014270,-0.14687160,0.04597040,0.18968199,0.21891778,1.60367614,71.10753803,4.63691073,1.68072217,0.14371160,16.98657195,2317.96168506,157.09428285,55.07723170,146.51153460,0.35002006,2.38060682,2.62893380,0.99043631,2.89954403,0.66145637,0.87958479,0.14686687,1.63849749,6.95119214,0.02065432,0.05474316,0.61312376,0.59269533,0.01579916,0.00523416,0.03973088,0.01341122,0.32202280,0.09812892,0.31358521,0.09545640,15.44832206,6.48923708,9.42834648,3.97446290,0.62531806,2.07701804,0.02104505,2.54328891,0.12862594,601.17920410,1.30634406,321.68048337
Ti366Nb366Al82Mo183,MIX,arc melting,,1,298.15000000,1022.00000000,1481.00000000,31.00000000,,https://doi.org/10.1016/j.msea.2022.143072,Strength-ductility synergy of Al-bearing low-density refractory TiNbMo0.5AlX medium entropy alloys via precipitation,2022,S9,Ti366Nb366Al82Mo183,0.36700000,0.36700000,0.08200000,0.18400000,0.00000000,0.00000000,0.00000000,0.00000000,0.00000000,0.00000000,0.00000000,0.00000000,0.00000000,0.00000000,0.00000000,0.00010792,3.03097674,159.88517548,-0.00857188,-0.03981443,-0.10607896,1.59527119,-0.08890578,-0.10582635,-0.12014834,-0.13706891,0.04208171,0.18740900,0.20588033,1.60392393,71.50708450,4.65195587,1.68158475,0.14532728,17.00560849,2330.39743230,157.86359077,55.36810431,147.27482447,0.35000000,2.39162487,2.64189168,0.99582949,2.91741224,0.66632798,0.87748792,0.14886965,1.64606219,6.98242515,0.02046427,0.05451778,0.61109648,0.59068738,0.01564134,0.00521273,0.03979897,0.01350511,0.32157466,0.09920812,0.31303619,0.09609273,15.53570658,6.49587933,9.43810429,3.96485175,0.62713670,2.07692308,0.02118235,2.82870933,0.12793955,601.00222462,1.31106387,322.25678410
Ti373Nb373Al65Mo186,MIX,arc melting,,1,298.15000000,958.00000000,1461.00000000,31.00000000,,https://doi.org/10.1016/j.msea.2022.143072,Strength-ductility synergy of Al-bearing low-density refractory TiNbMo0.5AlX medium entropy alloys via precipitation,2022,S9,Ti373Nb373Al65Mo186,0.37400000,0.37400000,0.06500000,0.18700000,0.00000000,0.00000000,0.00000000,0.00000000,0.00000000,0.00000000,0.00000000,0.00000000,0.00000000,0.00000000,0.00000000,0.00010572,3.03213078,161.40107394,-0.00232888,-0.03416898,-0.09972329,1.59663790,-0.06643393,-0.08377481,-0.09827402,-0.11561490,0.03367073,0.18207081,0.17758523,1.60453462,72.32408300,4.68204614,1.68267803,0.14840008,17.04935349,2356.13319960,159.33099298,55.87963892,148.62286861,0.35002006,2.41425777,2.66835707,1.00573220,2.95871103,0.67556369,0.87295878,0.15269929,1.66262487,7.04408219,0.02001044,0.05394842,0.60631339,0.58591526,0.01526116,0.00515754,0.03983530,0.01368717,0.31959125,0.10137195,0.31084731,0.09710761,15.69267064,6.49999798,9.43849144,3.94982310,0.63192693,2.07701804,0.02143332,3.74953641,0.12654208,598.15985578,1.31736812,321.61849874
Ti377Nb377(Al14Mo47)4,MIX,arc melting,,1,298.15000000,996.00000000,1484.00000000,36.00000000,,https://doi.org/10.1016/j.msea.2022.143072,Strength-ductility synergy of Al-bearing low-density refractory TiNbMo0.5AlX medium entropy alloys via precipitation,2022,S9,Ti377Nb377(Al14Mo47)4,0.37800000,0.37800000,0.05600000,0.18800000,0.00000000,0.00000000,0.00000000,0.00000000,0.00000000,0.00000000,0.00000000,0.00000000,0.00000000,0.00000000,0.00000000,0.00010436,3.03271643,162.23373849,0.00094762,-0.03120167,-0.09212372,1.59734863,-0.05441604,-0.07198184,-0.08656533,-0.10413113,0.02923849,0.17933707,0.16268997,1.60484454,72.76477998,4.69839679,1.68338677,0.15009858,17.07213170,2369.96084168,160.14128257,56.17034068,149.38777555,0.35002004,2.42644790,2.68263828,1.01127355,2.98014289,0.68067435,0.87055856,0.15481219,1.67136473,7.07754863,0.01976217,0.05368348,0.60380951,0.58342104,0.01505283,0.00512447,0.03986628,0.01378574,0.31862504,0.10255319,0.30976884,0.09817002,15.78133016,6.50388174,9.44218212,3.94114790,0.63428932,2.07701794,0.02157398,4.54536440,0.12580377,597.33773587,1.32164575,321.77266476
Ti37Mn37Al200V37Cr37Fe37Co37(CuNi)37,BCC,CAST,,1,298.15000000,1461.00000000,1461.00000000,1.00000000,,10.1016/j.msea.2006.11.049,Microstructure and compressive properties of multicomponent Alx(TiVCrMnFeCoNiCu)100−x high-entropy alloys,2007,S5,Ti37Mn37Al200V37Cr37Fe37Co37(CuNi)37,0.07500000,0.07500000,0.40300000,0.07500000,0.07500000,0.07500000,0.07500000,0.07500000,0.07500000,0.00000000,0.00000000,0.00000000,0.00000000,0.00000000,0.00000000,0.00016549,2.80369925,138.72756677,0.03427926,0.01537836,-0.07859091,1.47471174,-0.03607014,-0.03353160,-0.05497104,-0.05243249,-0.02384558,0.00187209,-0.03386919,1.48365385,43.90813831,5.01411290,1.68608871,0.02554946,13.43414482,1457.06842742,121.57862903,52.85483871,137.95766129,0.31941532,1.79511694,2.10460484,0.83941935,2.18278101,0.46323185,1.30730094,0.00384502,1.26518548,5.42730704,0.05091244,0.19501813,0.53087115,0.49824724,0.03933685,0.01473342,0.13812160,0.05447645,0.37799656,0.15889049,0.36503150,0.15452536,13.70972439,7.63723193,10.83613791,4.54330767,0.43532745,1.93864976,0.10912662,6.68497604,0.20462320,2863.22548599,2.20873688,1925.28815565
Ti380Nb380Al47Mo190,BCC,arc melting,,1,298.15000000,1002.00000000,1351.00000000,25.00000000,,https://doi.org/10.1016/j.msea.2022.143072,Strength-ductility synergy of Al-bearing low-density refractory TiNbMo0.5AlX medium entropy alloys via precipitation,2022,S9,Ti380Nb380Al47Mo190,0.38100000,0.38100000,0.04700000,0.19100000,0.00000000,0.00000000,0.00000000,0.00000000,0.00000000,0.00000000,0.00000000,0.00000000,0.00000000,0.00000000,0.00000000,0.00010299,3.03324314,163.10306939,0.00411547,-0.02832215,-0.08518547,1.59801816,-0.04256864,-0.06035574,-0.07500627,-0.09279337,0.02493629,0.17682746,0.14826087,1.60512326,73.21024746,4.71514544,1.68432297,0.15189117,17.09360793,2383.83755266,160.99498495,56.49147442,150.23069208,0.35000000,2.43873621,2.69708425,1.01724373,3.00024604,0.68607823,0.86821150,0.15703505,1.67984052,7.11193093,0.01951980,0.05347405,0.60143424,0.58106387,0.01484973,0.00509025,0.03992639,0.01388797,0.31791035,0.10376992,0.30893962,0.09926766,15.87820677,6.51083406,9.45221083,3.93116137,0.63629979,2.07692308,0.02172593,5.76767292,0.12507144,597.59352140,1.32736982,322.70358149
Ti39Cr98(FeNi)98,BCC,CAST,5.88294000,1,298.15000000,2475.41000000,,6.50000000,,10.1557/jmr.2019.40,Effects of titanium addition on microstructure and mechanical properties of CrFeNiTix (x = 0.2–0.6) compositionally complex alloys,2019,S5,Ti39Cr98(FeNi)98,0.11700000,0.29400000,0.29400000,0.29400000,0.00000000,0.00000000,0.00000000,0.00000000,0.00000000,0.00000000,0.00000000,0.00000000,0.00000000,0.00000000,0.00000000,0.00011468,2.67763387,196.67934180,0.01405037,0.03563557,-0.03666148,1.42892565,-0.04362251,-0.05425352,-0.02203730,-0.03266831,0.06592016,0.19378938,0.32483957,1.41694292,54.61619820,7.53153153,1.76954955,0.12786922,12.22130290,1910.39339339,163.21021021,85.49549550,216.64864865,0.27585586,2.33455255,2.75526126,1.41268769,2.43504300,0.90530631,1.55361368,0.11735135,1.34257357,7.42084485,0.04744581,0.16317591,0.25837926,0.22713620,0.03253438,0.00871040,0.10170902,0.02935800,0.20636820,0.06935421,0.18555805,0.06070286,21.48768852,9.20419996,16.00484989,3.04345749,0.32331313,1.76188106,0.17055859,5.02207759,0.15606733,3214.58613120,2.70779302,2295.27535807
Ti500Al333V166,BCC,"ball milling, Spark Plasma Sintering (SPS)",,1,298.15000000,2196.00000000,,10.60000000,,https://doi.org/10.1016/j.matchar.2023.113127,Lightweight refractory high entropy alloys with excellent specific strength and enhanced malleability by in-situ heterogeneous structure,2023,S9,Ti500Al333V166,0.50100000,0.33300000,0.16600000,0.00000000,0.00000000,0.00000000,0.00000000,0.00000000,0.00000000,0.00000000,0.00000000,0.00000000,0.00000000,0.00000000,0.00000000,0.00008708,2.95776108,112.06588985,-0.09085485,-0.13345048,-0.19157777,1.56341986,-0.14515068,-0.15033583,-0.18774632,-0.19293147,-0.02531137,-0.01169526,-0.02530767,1.56517987,41.41605741,3.83283283,1.57828829,0.01361611,16.00720400,1645.31887888,105.47347347,38.49849850,102.66066066,0.33830831,1.87340541,2.16207708,0.54901702,3.50625896,0.36617417,1.07804405,-0.02671752,1.61306006,4.29637982,0.03127068,0.09216158,0.23120554,0.22871735,0.02413691,0.01183609,0.06282602,0.02883845,0.19645159,0.08393495,0.19289821,0.08118585,10.58659377,5.65098923,6.56304996,5.90450455,0.91479569,2.02255571,0.05069955,0.98708572,0.18121107,812.29915526,1.19635256,411.84069576
Ti90Al136Cr181Fe181Co181Cu45Ni181,MIX,CAST,,1,298.15000000,1900.00000000,2697.00000000,13.64451220,12.00000000,10.1016/j.jallcom.2008.11.059,Atomic packing efficiency and phase transition in a high entropy alloy,2009,S5,Ti90Al136Cr181Fe181Co181Cu45Ni181,0.09000000,0.13700000,0.18200000,0.18200000,0.18200000,0.04500000,0.18200000,0.00000000,0.00000000,0.00000000,0.00000000,0.00000000,0.00000000,0.00000000,0.00000000,0.00016105,2.69816839,178.54026713,0.01377495,-0.00733148,-0.09021168,1.43384256,-0.07197330,-0.07047645,-0.09307973,-0.09158288,0.02154943,0.07336541,0.12276034,1.42780933,51.90627341,6.86532663,1.76958794,0.06104250,12.34789730,1726.49388945,152.27939698,73.19095477,189.47638191,0.29589950,2.18592161,2.50548744,1.10800302,2.48067069,0.62482513,1.46450318,0.04454087,1.39748442,6.98033451,0.05224955,0.19384055,0.37295721,0.34329764,0.03790753,0.00667052,0.12709229,0.02457652,0.31918565,0.07192473,0.30432238,0.07012346,18.45847053,8.44425091,13.20835512,4.00990187,0.36133324,1.84050358,0.13435456,3.86328552,0.17269103,3669.75841543,2.70460756,2619.45310434
Ti90Al181Cr181Fe181(CoNi)181,BCC,CAST,1.74440000,1,298.15000000,2260.00000000,3140.00000000,24.40000000,23.00000000,10.1063/1.2734517,Solid solution alloys of AlCoCrFeNiTix with excellent room-temperature mechanical properties,2007,S5,Ti90Al181Cr181Fe181(CoNi)181,0.09000000,0.18200000,0.18200000,0.18200000,0.18200000,0.18200000,0.00000000,0.00000000,0.00000000,0.00000000,0.00000000,0.00000000,0.00000000,0.00000000,0.00000000,0.00015228,2.70908813,182.66399450,-0.04234492,-0.06832534,-0.13272198,1.43821283,-0.10168621,-0.09906281,-0.12766664,-0.12504323,0.00798204,0.06897306,0.11794491,1.43358780,50.25260430,6.91055276,1.75647236,0.06099102,12.46114891,1707.30444221,149.38492462,72.19597990,186.76281407,0.29635176,2.15584623,2.47143216,1.09045528,2.42544507,0.62165930,1.37947805,0.04275606,1.38097688,6.69653097,0.05410457,0.20299031,0.39570772,0.36744201,0.03985473,0.00866187,0.13528005,0.03187410,0.34344381,0.09484487,0.32939130,0.09240826,18.26303736,8.47140074,13.22472343,3.97554122,0.35097700,1.84232928,0.15274719,2.55675646,0.17463201,3854.55957833,2.77821454,2770.93586280
Ti90Al90Cr181Fe181Co181Cu90Ni181,MIX,CAST,,1,298.15000000,1580.00000000,2389.00000000,18.48385093,17.00000000,10.1016/j.jallcom.2008.11.059,Atomic packing efficiency and phase transition in a high entropy alloy,2009,S5,Ti90Al90Cr181Fe181Co181Cu90Ni181,0.09100000,0.09100000,0.18200000,0.18200000,0.18200000,0.09100000,0.18200000,0.00000000,0.00000000,0.00000000,0.00000000,0.00000000,0.00000000,0.00000000,0.00000000,0.00016327,2.68548941,175.86317489,0.03873379,0.01797716,-0.06778058,1.42862537,-0.07612722,-0.07787573,-0.09688384,-0.09863235,0.05393036,0.10681161,0.20629511,1.42109990,53.58668136,6.82394366,1.78287726,0.06118188,12.21359980,1746.50060362,155.25352113,74.23440644,192.31287726,0.29539235,2.21705936,2.54089135,1.12624447,2.53769109,0.62847183,1.54996042,0.04643726,1.41464688,7.28555381,0.05001527,0.18284729,0.34880409,0.31744055,0.03553398,0.00655292,0.11704172,0.02030110,0.29188144,0.06136054,0.27593079,0.05501115,18.65350434,8.41362424,13.18597919,4.04296776,0.37188043,1.83845912,0.13264018,3.74574173,0.17071280,3438.21933810,2.60781573,2429.98093162
Ti94Al189Cr189Fe178Ni347,BCC,CAST,,1,298.15000000,,,18.05000000,,10.1016/j.jmst.2014.09.011,Mechanical Properties Improvement of AlCrFeNi2Ti0.5 High Entropy Alloy through Annealing Design and its Relationship with its Particle-reinforced Microstructures,2015,S5,Ti94Al189Cr189Fe178Ni347,0.09400000,0.19000000,0.19000000,0.17900000,0.34800000,0.00000000,0.00000000,0.00000000,0.00000000,0.00000000,0.00000000,0.00000000,0.00000000,0.00000000,0.00000000,0.00013173,2.71639242,173.41611864,-0.07235133,-0.06315254,-0.14150435,1.43595406,-0.13116412,-0.13201931,-0.12196534,-0.12282053,0.00576311,0.08107677,0.11281714,1.43745307,49.88294032,6.99197593,1.75656971,0.07531366,12.40252897,1697.93929789,148.20461384,71.96890672,184.37612839,0.29599799,2.11376730,2.40714343,1.17035005,2.34533362,0.67002106,1.64140770,0.04984909,1.23679338,6.67868851,0.05450093,0.20930830,0.40485878,0.37692018,0.03963542,0.01277874,0.13811767,0.04648018,0.35012321,0.09851724,0.33388628,0.09522892,18.17700328,8.59933980,14.69687951,3.59263844,0.33543216,1.84090100,0.17364524,1.70521149,0.17559521,3998.57960327,2.81189683,2883.46265319
TiAl3Cr2Fe2(CoNi)2,BCC,CAST,6.28866000,1,298.15000000,1566.00000000,,11.85000000,,10.1016/j.jallcom.2019.07.100,Effects of Ti-to-Al ratios on the phases  microstructures  mechanical properties  and corrosion resistance of Al2-xCoCrFeNiTix high-entropy alloys,2019,S5,TiAl3Cr2Fe2(CoNi)2,0.08300000,0.25000000,0.16700000,0.16700000,0.16700000,0.16700000,0.00000000,0.00000000,0.00000000,0.00000000,0.00000000,0.00000000,0.00000000,0.00000000,0.00000000,0.00015069,2.73161653,173.72257728,-0.03922969,-0.06427497,-0.13890679,1.43738099,-0.13177071,-0.12751485,-0.15681600,-0.15256014,0.03039606,0.08406966,0.19173681,1.44550932,48.31225048,6.58333333,1.74416667,0.05367360,12.43953932,1642.91333333,143.25000000,68.33333333,177.00000000,0.30083333,2.07283333,2.36541667,1.03558333,2.28718167,0.58225000,1.35774742,0.03374425,1.32983333,6.44914832,0.05626052,0.21779216,0.44171264,0.41354363,0.04125118,0.01139523,0.14244670,0.04192984,0.37599184,0.12477528,0.36251191,0.12156951,17.27592602,8.33445012,12.99104601,4.06254473,0.34742000,1.86054827,0.15010525,1.87882980,0.18147640,4060.21026607,2.76922771,2916.30426620
TiAlCrCoCuNi,BCC,,,1,298.15000000,,1495.00000000,12.15277778,8.00000000,10.1016/j.matdes.2009.09.016,Effect of rare earth Y addition on the microstructure and mechanical properties of high entropy AlCoCrCuNiTi alloys,2010,S5,TiAlCrCoCuNi,0.16700000,0.16700000,0.16700000,0.16700000,0.16700000,0.16700000,0.00000000,0.00000000,0.00000000,0.00000000,0.00000000,0.00000000,0.00000000,0.00000000,0.00000000,0.00015454,2.74099914,146.46109635,0.06410170,0.02519893,-0.10556094,1.45404559,-0.05954637,-0.05849331,-0.09844914,-0.09739608,0.01190474,0.04874718,0.05932318,1.45047438,51.33620560,5.66666667,1.75000000,0.04186423,12.87723669,1651.32333333,140.83333333,64.16666667,167.33333333,0.30666667,2.05250000,2.39550000,0.88700000,2.64400000,0.47600000,1.62033633,0.01229667,1.50850000,6.61988555,0.06030975,0.21256468,0.44938068,0.41385870,0.04540458,0.01100992,0.14758606,0.03235113,0.34071233,0.07781864,0.32754462,0.07615611,16.41059530,7.99541793,10.87875061,5.03256303,0.46658824,1.88461538,0.15609450,4.28560876,0.18055216,3754.91059902,2.67141293,2671.35006812
TiAlCrFeCoCuNi,MIX,CAST,,1,298.15000000,1234.00000000,,9.00000000,,10.1016/j.msea.2008.08.025,Effects of Mn  Ti and V on the microstructure and properties of AlCrFeCoNiCu high entropy alloy,2008,S5,TiAlCrFeCoCuNi,0.14300000,0.14300000,0.14300000,0.14300000,0.14300000,0.14300000,0.14300000,0.00000000,0.00000000,0.00000000,0.00000000,0.00000000,0.00000000,0.00000000,0.00000000,0.00016777,2.72744732,151.45692959,0.04829364,0.02619736,-0.08933450,1.44754261,-0.06617537,-0.06496702,-0.08827165,-0.08706329,0.02839579,0.06603865,0.10847457,1.44330307,51.98031909,6.00000000,1.76142857,0.04158101,12.70523443,1674.13428571,145.00000000,66.71428571,173.57142857,0.30428571,2.10457143,2.40042857,1.00028571,2.54780571,0.54800000,1.59421686,0.02280443,1.40014286,6.79368885,0.05736267,0.20409501,0.41094526,0.37973350,0.04257482,0.00964922,0.13862687,0.02838119,0.32756710,0.06932237,0.31372411,0.06768580,16.98584011,8.07092593,12.13150503,4.38034411,0.42463429,1.87474333,0.13749718,4.24424523,0.17809205,3672.16994713,2.65776939,2608.86255208
TiAlCrFeCoNi,BCC,CAST,,1,298.15000000,,2280.00000000,8.14018018,6.00000000,10.1016/j.msea.2008.12.053,Microstructure and mechanical properties of CoCrFeNiTiAlx high-entropy alloys,2009,S5,TiAlCrFeCoNi,0.16700000,0.16700000,0.16700000,0.16700000,0.16700000,0.16700000,0.00000000,0.00000000,0.00000000,0.00000000,0.00000000,0.00000000,0.00000000,0.00000000,0.00000000,0.00015454,2.73347579,176.69975119,-0.03699137,-0.06792615,-0.14645524,1.45181143,-0.11403247,-0.11234077,-0.14496725,-0.14327555,0.01836716,0.07106717,0.14893163,1.44649320,50.05270560,6.66666667,1.73833333,0.05270001,12.81796968,1726.88666667,145.83333333,69.83333333,180.83333333,0.29833333,2.15116667,2.47516667,1.02966667,2.64360667,0.60266667,1.35991967,0.03079400,1.44550000,6.48421956,0.06061538,0.21463251,0.40724831,0.37907981,0.04547224,0.01102611,0.14779059,0.03239893,0.34186822,0.08433988,0.32870183,0.08214437,17.83240078,8.28964164,12.33649310,4.10702434,0.39654100,1.85035629,0.16153149,2.34029735,0.17265175,4039.57409845,2.87728062,2930.15657007
TiMnAl2VCrFeCoCuNi,BCC,CAST,,1,298.15000000,1465.00000000,2016.00000000,2.00000000,,10.1016/j.msea.2006.11.049,Microstructure and compressive properties of multicomponent Alx(TiVCrMnFeCoNiCu)100−x high-entropy alloys,2007,S5,TiMnAl2VCrFeCoCuNi,0.10000000,0.10000000,0.20000000,0.10000000,0.10000000,0.10000000,0.10000000,0.10000000,0.10000000,0.00000000,0.00000000,0.00000000,0.00000000,0.00000000,0.00000000,0.00018648,2.74175572,160.12693066,0.04026974,0.01800401,-0.08979528,1.45742418,-0.06738636,-0.06934189,-0.08965209,-0.09160762,0.01985929,0.05985541,0.09502140,1.45087475,49.67233172,5.70000000,1.71200000,0.04319655,12.96720929,1635.42600000,137.10000000,62.00000000,161.10000000,0.30900000,2.01140000,2.41300000,0.97680000,2.67005400,0.56990000,1.37108450,0.02715230,1.43620000,6.36088320,0.05221582,0.18973606,0.43464675,0.40349950,0.03946181,0.00846107,0.13217457,0.03128459,0.34051271,0.09124720,0.32516561,0.08874041,15.89331508,7.90161831,11.06622690,4.23407615,0.46843053,1.89435601,0.10911101,4.52564114,0.18230724,3139.63132903,2.41793988,2171.36258198
TiMnAlVCrFeCoCuNi,MIX,CAST,,1,298.15000000,1862.00000000,2431.00000000,1.00000000,,10.1016/j.msea.2006.11.049,Microstructure and compressive properties of multicomponent Alx(TiVCrMnFeCoNiCu)100−x high-entropy alloys,2007,S5,TiMnAlVCrFeCoCuNi,0.11100000,0.11100000,0.11100000,0.11100000,0.11100000,0.11100000,0.11100000,0.11100000,0.11100000,0.00000000,0.00000000,0.00000000,0.00000000,0.00000000,0.00000000,0.00018924,2.71684698,169.50100799,0.04884457,0.02510710,-0.07993504,1.45317885,-0.05814793,-0.06365343,-0.08188541,-0.08739090,0.02858892,0.07558322,0.11535365,1.43769361,52.19353096,6.00000000,1.72333333,0.05091521,12.85422244,1713.43777778,143.88888889,66.00000000,171.22222222,0.30444444,2.10600000,2.54788889,1.03688889,2.88318222,0.61655556,1.39898278,0.03734667,1.51100000,6.74248923,0.05139294,0.17927837,0.38536380,0.35383132,0.03825906,0.00732814,0.12386823,0.02146381,0.30455325,0.05343500,0.28786312,0.05196700,16.86940777,8.01016513,11.16439958,4.13245630,0.48053037,1.87539936,0.10910418,5.57627971,0.17400690,3057.57984814,2.44045322,2120.42417038
TiMnVCrFeCoCuNi,MIX,CAST,,1,298.15000000,1312.00000000,1312.00000000,1.00000000,,10.1016/j.msea.2006.11.049,Microstructure and compressive properties of multicomponent Alx(TiVCrMnFeCoNiCu)100−x high-entropy alloys,2007,S5,TiMnVCrFeCoCuNi,0.12500000,0.12500000,0.12500000,0.12500000,0.12500000,0.12500000,0.12500000,0.12500000,0.00000000,0.00000000,0.00000000,0.00000000,0.00000000,0.00000000,0.00000000,0.00017919,2.69168523,181.21860464,0.10924797,0.08368657,-0.02625761,1.44583259,-0.01796460,-0.02936540,-0.04352600,-0.05492680,0.05656905,0.11117347,0.17689778,1.42437858,55.34503000,6.37500000,1.73750000,0.06056354,12.66026028,1810.95250000,152.37500000,71.00000000,183.87500000,0.29875000,2.22425000,2.71650000,1.11200000,3.14959250,0.67487500,1.43385563,0.05008962,1.60450000,7.25914359,0.04953939,0.16189017,0.31580405,0.28198173,0.03564822,0.00867349,0.10798362,0.02556746,0.23838373,0.04124563,0.21903144,0.03641758,18.05565261,8.11763633,11.25313344,4.02518985,0.49405373,1.85204991,0.09918262,18.06380093,0.16463712,2823.32522630,2.39560973,1947.20349046
TiNb2AlV,BCC,arc melting,,1,298.15000000,1043.00000000,,33.00000000,,https://doi.org/10.1016/j.matlet.2020.129255,A novel light-weight refractory high-entropy alloy with high specific strength and intrinsic deformability,2021,S9,TiNb2AlV,0.20000000,0.40000000,0.20000000,0.20000000,0.00000000,0.00000000,0.00000000,0.00000000,0.00000000,0.00000000,0.00000000,0.00000000,0.00000000,0.00000000,0.00000000,0.00011480,2.99923190,145.34755499,-0.00382133,-0.02084255,-0.11247159,1.57864707,-0.15541251,-0.16635993,-0.17243373,-0.18338115,0.04760389,0.18228714,0.20575497,1.58712528,62.32055972,4.40000000,1.59600000,0.13468324,16.47948937,2111.46400000,136.60000000,38.60000000,104.80000000,0.36800000,2.23840000,2.42260000,0.91820000,2.94758000,0.52120000,0.82783400,0.14108060,1.50440000,6.27967241,0.03451306,0.09591026,0.18652850,0.18476988,0.02717665,0.01017859,0.07381523,0.02702014,0.15376621,0.04710940,0.15329413,0.04793828,10.71788728,4.78819124,7.12436006,4.64811972,0.66990455,2.16455696,0.05020693,1.55967154,0.14120534,940.23793151,1.32684470,507.61922146
TiNbAlV,BCC,ANNEAL,4.39040000,1,298.15000000,1020.00000000,1318.00000000,6.26730769,5.00000000,10.1016/j.matlet.2014.11.162,Structure and mechanical properties of a light-weight AlNbTiV high entropy alloy,2015,S5,TiNbAlV,0.25000000,0.25000000,0.25000000,0.25000000,0.00000000,0.00000000,0.00000000,0.00000000,0.00000000,0.00000000,0.00000000,0.00000000,0.00000000,0.00000000,0.00000000,0.00011946,2.97383197,137.57824095,-0.01367697,-0.03495349,-0.12932554,1.56647202,-0.16034970,-0.16897133,-0.18162622,-0.19024785,0.03573901,0.14300836,0.17393051,1.57368422,54.67410465,4.25000000,1.59500000,0.10726935,16.10113658,1951.83000000,128.25000000,38.75000000,104.75000000,0.36000000,2.13425000,2.35700000,0.84025000,3.12047500,0.48300000,0.89927850,0.10135075,1.51675000,5.63864223,0.03540202,0.10279847,0.20755752,0.20667486,0.02785447,0.00879056,0.07779430,0.02743935,0.17354475,0.06032689,0.17310147,0.06080640,10.67655599,5.00248611,7.03910070,4.87991718,0.73422941,2.12500000,0.05205317,1.45412632,0.15275408,1010.19253598,1.34635092,549.88696237
TiNbAlVMo,BCC,CAST,5.26260000,1,298.15000000,1375.00000000,1400.00000000,3.00000000,,10.3390/e16020870,Microstructures and Crackling Noise of AlxNbTiMoV High Entropy Alloys,2014,S5,TiNbAlVMo,0.20000000,0.20000000,0.20000000,0.20000000,0.20000000,0.00000000,0.00000000,0.00000000,0.00000000,0.00000000,0.00000000,0.00000000,0.00000000,0.00000000,0.00000000,0.00013869,2.96515381,162.32238087,-0.02485541,-0.04187662,-0.12777749,1.56086791,-0.12384167,-0.13574367,-0.14086289,-0.15276489,0.05128338,0.21525063,0.24854282,1.56909193,62.92728372,4.60000000,1.70800000,0.16396725,15.92894693,2140.66400000,157.00000000,56.20000000,149.60000000,0.35000000,2.30740000,2.57640000,1.08020000,2.69386000,0.67140000,0.89992820,0.16908060,1.49620000,6.55996186,0.03222231,0.09628761,0.63405146,0.61341059,0.02498576,0.00660342,0.07152063,0.02048859,0.35716985,0.10846496,0.35029338,0.10602744,15.42905407,6.68677042,10.31216018,3.83735478,0.58562174,2.07692308,0.04685140,2.39733521,0.13927921,1302.35413614,1.82130876,817.19117810
TiNbCrFeMo,BCC,CAST,7.76160000,1,298.15000000,1647.00000000,,0.90000000,,10.1007/s40195-019-00935-x,Microstructure  Mechanical Properties  and Corrosion Behavior of MoNbFeCrV  MoNbFeCrTi  and MoNbFeVTi High-Entropy Alloys,2019,S5,TiNbCrFeMo,0.20000000,0.20000000,0.20000000,0.20000000,0.20000000,0.00000000,0.00000000,0.00000000,0.00000000,0.00000000,0.00000000,0.00000000,0.00000000,0.00000000,0.00000000,0.00013869,2.88727416,193.91091661,0.15344671,0.15786837,0.01777421,1.52240002,-0.00452589,-0.02392616,-0.00010423,-0.01950450,0.06954098,0.28004726,0.33417354,1.52787980,68.91089600,5.80000000,1.75800000,0.21050628,14.78001758,2315.60000000,176.20000000,81.00000000,208.00000000,0.30600000,2.49440000,2.91800000,1.41900000,2.20072800,1.00460000,0.94940220,0.22917020,1.49900000,7.74216353,0.06075515,0.17697734,0.44169244,0.42331724,0.04813219,0.01087905,0.13828718,0.03236397,0.35684264,0.08303694,0.33733050,0.07707430,21.68955454,8.69529929,14.46934926,2.90463866,0.37943586,1.88184438,0.20669971,70.95879563,0.12875713,3705.31540127,3.42210914,2798.79648827
TiNbCrMoW,BCC,POWDER,,1,298.15000000,2500.00000000,,5.79000000,,10.1007/s11837-019-03432-9,Microstructure and Mechanical Properties of WMoNbCrTi HEAs Sintered from the Powders Milled for Different Durations,2019,S5,TiNbCrMoW,0.20000000,0.20000000,0.20000000,0.20000000,0.20000000,0.00000000,0.00000000,0.00000000,0.00000000,0.00000000,0.00000000,0.00000000,0.00000000,0.00000000,0.00000000,0.00013869,2.94986341,217.51282286,0.13736138,0.12034016,0.01033185,1.55101636,0.00561215,-0.02638726,-0.01140906,-0.04340847,0.09675851,0.38505279,0.41496405,1.56100061,94.50989600,5.40000000,1.86400000,0.28829428,15.62923585,2692.40000000,204.20000000,96.80000000,248.00000000,0.30400000,2.74600000,3.23300000,1.60500000,1.94290000,1.16580000,0.86190220,0.32000000,1.62800000,10.04127669,0.04727160,0.12989342,0.49653020,0.48374998,0.03679496,0.01136449,0.10215948,0.03128997,0.41570526,0.09696389,0.39886909,0.09144336,26.40757788,9.61674358,16.22087093,2.77320295,0.35979630,1.87356322,0.13900151,66.53605528,0.11073763,2914.43497076,3.50845907,2213.15567236
TiNbVFeMo,BCC,CAST,6.85020000,1,298.15000000,1707.00000000,,1.70000000,,10.1007/s40195-019-00935-x,Microstructure  Mechanical Properties  and Corrosion Behavior of MoNbFeCrV  MoNbFeCrTi  and MoNbFeVTi High-Entropy Alloys,2019,S5,TiNbVFeMo,0.20000000,0.20000000,0.20000000,0.20000000,0.20000000,0.00000000,0.00000000,0.00000000,0.00000000,0.00000000,0.00000000,0.00000000,0.00000000,0.00000000,0.00000000,0.00013869,2.91093302,183.45671974,0.08875093,0.09317260,-0.03122588,1.53450579,-0.03575962,-0.05500803,-0.03133796,-0.05058636,0.07254494,0.24974280,0.31914638,1.54039953,68.69997600,5.60000000,1.75200000,0.17719786,15.13541036,2316.20000000,175.80000000,67.40000000,177.80000000,0.33800000,2.55880000,2.82260000,1.32900000,2.93760800,0.83740000,0.96342820,0.19917020,1.49360000,7.53723019,0.05231073,0.15465880,0.49097016,0.47433068,0.04098527,0.01120327,0.12125482,0.03334721,0.32658795,0.08851762,0.31346415,0.08636560,18.19136384,7.10933400,12.17954194,3.37067112,0.52457286,2.02114804,0.15074892,8.98318175,0.12872377,2833.31735577,2.79534596,2040.05087466
TiNbVMo,BCC,CAST,4.32180000,1,298.15000000,1200.00000000,2050.00000000,26.00000000,,10.3390/e16020870,Microstructures and Crackling Noise of AlxNbTiMoV High Entropy Alloys,2014,S5,TiNbVMo,0.25000000,0.25000000,0.25000000,0.25000000,0.00000000,0.00000000,0.00000000,0.00000000,0.00000000,0.00000000,0.00000000,0.00000000,0.00000000,0.00000000,0.00000000,0.00011946,2.97234691,183.96291742,0.06763625,0.04635973,-0.05221993,1.56820467,-0.02043362,-0.05698045,-0.04171015,-0.07825698,0.06977883,0.28130574,0.31405968,1.57289836,71.91372000,5.00000000,1.73250000,0.21152690,16.15462331,2442.50000000,177.25000000,63.75000000,169.50000000,0.35000000,2.59425000,2.92075000,1.24125000,3.17935000,0.80175000,0.84491025,0.22750000,1.67950000,7.39204008,0.03504607,0.10201104,0.56605232,0.54540372,0.02755678,0.00885763,0.08042601,0.02580508,0.33252063,0.12007720,0.32274026,0.11672236,17.58408460,6.77809949,10.46983305,3.64296851,0.63587000,2.07692308,0.06653545,14.27964764,0.12206755,1595.54341525,2.17748438,1067.88502027
TiVFeCoNi,BCC,vacuum arc melting,4.92940000,1,298.15000000,2730.00000000,3890.00000000,21.30000000,,https://doi.org/10.1016/j.ijrmhm.2020.105416,Excellent strength-ductility synergy in a novel single-phase equiatomic CoFeNiTiV high entropy alloy,2021,S9,TiVFeCoNi,0.20000000,0.20000000,0.20000000,0.20000000,0.20000000,0.00000000,0.00000000,0.00000000,0.00000000,0.00000000,0.00000000,0.00000000,0.00000000,0.00000000,0.00000000,0.00013869,2.72396763,186.43345761,-0.02779337,-0.06335164,-0.12845758,1.45436855,-0.11633411,-0.12556139,-0.15189238,-0.16111967,0.05839974,0.09358561,0.26862748,1.44146170,54.45601900,7.20000000,1.75800000,0.03518587,12.88581919,1886.20000000,159.40000000,65.00000000,172.80000000,0.32000000,2.41380000,2.63500000,1.05840000,3.75882800,0.52600000,1.42192960,0.01987220,1.57660000,7.01751339,0.05997423,0.19600694,0.24768753,0.24198951,0.04481857,0.01340950,0.13720423,0.04033937,0.20530029,0.04870239,0.20137525,0.04922991,16.62741225,6.88847968,10.54637337,5.00950570,0.52205944,1.94117647,0.16432583,2.24868052,0.15806913,3551.13340168,2.61647151,2512.08150632
VCr2Fe2(NiW)2,MIX,CAST,,1,298.15000000,,,7.30000000,,10.1007/s11665-015-1767-8,Effects of Tungsten on Microstructure and Mechanical Properties of CrFeNiV0.5W x and CrFeNi2V0.5W x High-Entropy Alloys,2015,S5,VCr2Fe2(NiW)2,0.11100000,0.22200000,0.22200000,0.22200000,0.22200000,0.00000000,0.00000000,0.00000000,0.00000000,0.00000000,0.00000000,0.00000000,0.00000000,0.00000000,0.00000000,0.00013620,2.74854445,225.93413969,0.16348061,0.18730604,0.02145123,1.45053012,0.01975209,0.00540193,0.04357751,0.02922735,0.01875022,0.24161747,0.17919931,1.45446719,83.52116667,7.22222222,1.90555556,0.22286725,12.78406194,2334.55555556,200.44444444,101.66666667,258.88888889,0.28333333,2.68511111,3.08444444,1.76222222,2.03929778,1.12477778,1.38167189,0.24745578,1.32222222,10.84868452,0.04391664,0.14348263,0.36621645,0.35434377,0.03337787,0.01056933,0.10506277,0.03237829,0.27383379,0.07567231,0.25766347,0.07426314,25.93833950,9.66006188,19.61723155,2.74227008,0.28236431,1.79069767,0.16184509,16.09762548,0.12771167,3290.62999924,3.12508252,2435.32899014
Zr101Ti101Nb101V30,BCC,arc melting,,1,298.15000000,866.00000000,,45.00000000,,https://doi.org/10.1016/j.matdes.2015.06.072,Phase composition and solid solution strengthening effect in TiZrNbMoV high-entropy alloys,2015,S9,Zr101Ti101Nb101V30,0.30300000,0.30300000,0.30300000,0.09000000,0.00000000,0.00000000,0.00000000,0.00000000,0.00000000,0.00000000,0.00000000,0.00000000,0.00000000,0.00000000,0.00000000,0.00011220,3.13683817,132.88055671,0.18786359,0.14392818,0.02897582,1.65670385,0.03837125,-0.00142888,-0.00556415,-0.04536428,0.00417337,0.08662873,0.09787633,1.65994340,74.95489604,4.39339339,1.50261261,0.08245536,19.04685416,2264.89189189,126.03003003,39.11411411,98.88288288,0.35483483,2.28503003,2.49054655,0.69882583,4.01157958,0.46429129,0.83125086,0.06072072,1.79172072,6.53470736,0.05172173,0.15505641,0.12669486,0.22269407,0.03956146,0.01480096,0.11687266,0.04372912,0.09875012,0.03488601,0.18635815,0.07267632,11.39764731,4.98796391,6.36128565,5.36418967,0.91309364,2.09998138,0.15415952,6.62296584,0.13163984,1736.24924175,2.09777954,1147.60473264
Zr104Ti104Nb104V31Mo156,BCC,arc melting,,1,298.15000000,1576.00000000,,8.00000000,,https://doi.org/10.1016/j.matdes.2015.06.072,Phase composition and solid solution strengthening effect in TiZrNbMoV high-entropy alloys,2015,S9,Zr104Ti104Nb104V31Mo156,0.20800000,0.20800000,0.20800000,0.06200000,0.31300000,0.00000000,0.00000000,0.00000000,0.00000000,0.00000000,0.00000000,0.00000000,0.00000000,0.00000000,0.00000000,0.00013062,3.06558604,173.03911993,0.09932623,0.06913573,-0.02588065,1.61246704,0.01141712,-0.02363798,-0.01877338,-0.05382848,0.04106767,0.21994283,0.27868956,1.62223839,81.51012830,4.89579158,1.70815631,0.17887516,17.56148153,2462.17434870,171.67134269,66.27855711,170.82965932,0.34082164,2.50862124,2.79186373,1.11824850,3.06623928,0.76468737,0.85352435,0.17933868,1.67361523,7.70725662,0.05362769,0.16908375,0.61083168,0.63350218,0.03983460,0.01215496,0.11734862,0.03583252,0.38966242,0.15441196,0.41748674,0.15982939,18.79752737,7.49317077,11.23168995,3.65098708,0.62630102,2.03408020,0.15564397,28.16899781,0.12109216,3164.73959847,3.39922937,2387.00409210
Zr104Ti208Nb104Al52W31,MIX,vacuum arc melting,,1,298.15000000,960.00000000,,68.00000000,,https://doi.org/10.1016/j.matdes.2022.111034,A superb mechanical behavior of newly developed lightweight and ductile Al0.5Ti2Nb1Zr1Wx refractory high entropy alloy via nano-precipitates and dislocations induced-deformation,2022,S9,Zr104Ti208Nb104Al52W31,0.20800000,0.41700000,0.20800000,0.10400000,0.06200000,0.00000000,0.00000000,0.00000000,0.00000000,0.00000000,0.00000000,0.00000000,0.00000000,0.00000000,0.00000000,0.00012286,3.10324776,129.48856022,0.06408411,0.01615607,-0.07351266,1.63675532,-0.04801761,-0.06915411,-0.09594565,-0.11708215,0.00481649,0.06205602,0.08039139,1.64216811,72.56107320,4.22845691,1.56697395,0.05723953,18.36707053,2152.54036072,126.17635271,45.84969940,117.02805611,0.34148297,2.19471944,2.42207415,0.68151904,3.65023106,0.48381162,0.94005348,0.03098388,1.74055511,6.56014136,0.04430400,0.13279538,0.65919454,0.67019061,0.03287796,0.01065029,0.09126066,0.03048037,0.24434950,0.08453351,0.27567598,0.09529812,13.19948806,6.01420292,7.58349333,5.00623390,0.86325370,2.03712721,0.08613243,5.50760294,0.13851076,1589.55775650,2.09560826,1050.27421035
Zr108Ti217Nb108(Al65V217)2,MIX,vacuum arc melting,5.82218000,1,298.15000000,1727.00000000,1861.00000000,14.30000000,,https://doi.org/10.1016/j.msea.2023.144628,Effect of Al on microstructure and mechanical properties of lightweight AlxNb0.5TiV2Zr0.5 refractory high entropy alloys,2023,S9,Zr108Ti217Nb108(Al65V217)2,0.10800000,0.21800000,0.10800000,0.13000000,0.43500000,0.00000000,0.00000000,0.00000000,0.00000000,0.00000000,0.00000000,0.00000000,0.00000000,0.00000000,0.00000000,0.00012410,2.97293131,144.76628003,0.07529463,0.05029859,-0.06737462,1.56985567,-0.08792513,-0.10550751,-0.11292117,-0.13050355,0.02471996,0.14695896,0.14994110,1.57320761,56.05760387,4.41323972,1.57205617,0.12223900,16.20569974,2022.84312939,131.12036108,41.11735206,108.72617854,0.35650953,2.25394985,2.54158676,0.88250451,3.87250351,0.51599699,0.88628319,0.11117592,1.65908225,5.74402255,0.05736385,0.17994038,0.18013998,0.21743263,0.04280628,0.01848476,0.12460241,0.05515389,0.15259036,0.06108533,0.18705583,0.07486594,11.35328913,5.03706377,6.84311411,4.92558446,0.87747409,2.10804913,0.15331960,2.85512018,0.14739156,2237.22307970,2.07729802,1473.75477721
Zr10Ta8Ti15Nb10Al5V2,MIX,vacuum/argon arc melting,,1,298.15000000,2032.00000000,,34.23333333,,https://doi.org/10.1038/s41598-018-27144-3,Microstructural Design for Improving Ductility of An Initially Brittle Refractory High Entropy Alloy,2018,S9,Zr10Ta8Ti15Nb10Al5V2,0.20000000,0.16000000,0.30000000,0.20000000,0.10000000,0.04000000,0.00000000,0.00000000,0.00000000,0.00000000,0.00000000,0.00000000,0.00000000,0.00000000,0.00000000,0.00014281,3.10915842,134.23582457,0.07139683,0.03391496,-0.05755107,1.63770196,-0.03526352,-0.05634945,-0.07274539,-0.09383133,0.00925744,0.08337705,0.06315205,1.64529590,84.87365066,4.30000000,1.51420000,0.07411960,18.39895743,2264.95200000,130.30000000,42.60000000,111.08000000,0.34820000,2.28588000,2.44846000,0.75510000,3.65549000,0.46298000,1.01173502,0.06634030,1.69336000,7.66000516,0.04537319,0.13429129,0.28445436,0.34651562,0.03371990,0.01022531,0.09399416,0.02927610,0.19817353,0.04827344,0.24810328,0.05979683,12.27103800,5.36818993,7.24656186,5.28847898,0.85011395,2.06842590,0.09661086,9.17232554,0.13163634,1529.90694152,1.98515457,991.78208173
