Repository: TaoLiang120/myml

myml
======

A custom machine learning models for high entropy alloys with Ti, V, Cr, Zr, Nb, Mo, Hf, Ta and W

# myml

# myml

File: Database/JT_compress_EXT.csv (part 6 of 7)
Composition,Crystal,Processing,Vicker,Tension0_Compression1,temperature,Yield_EXP,UTS_EXP,Elongation_EXP,Elongation_plastic_EXP,DOI,TITLE,YEAR,SOURCE,ReducedFormula,CONC0,CONC1,CONC2,CONC3,CONC4,CONC5,CONC6,CONC7,CONC8,CONC9,CONC10,CONC11,CONC12,CONC13,CONC14,Sconf,sws,Bulk,Eform,Eform_str,Eform_BOKAS,radius_TC,Hmix_TC,Gmix_TC,Hmix_str_TC,Gmix_str_TC,bcc2hcp_Gmix_TC,bcc2hcp_Gmix_TC2CPA,bcc2hcp,radius,amass,VEC,E_negativity,bcc2hcp_Gmix_TC_diff,volume,Tm_ROM,Exp_Bulk_ROM,Exp_Shear_ROM,Exp_Youngs_ROM,Exp_Poisson_ROM,Exp_Surf_ROM,Cal_Surf_ROM,E_GBR_ROM,DOS_EF_ROM,E_USF_ROM,Exp_Az_ROM,b2h_ROM,D_Surf_GBR_ROM,density,radius_TC_DELTA,volume_DELTA,Exp_Shear_ROM_DELTA,Exp_Youngs_ROM_DELTA,radius_TC_DISTORT,radius_TC_DISTORT_Max,volume_DISTORT,volume_DISTORT_Max,Exp_Shear_DISTORT,Exp_Shear_DISTORT_Max,Exp_Youngs_DISTORT,Exp_Youngs_DISTORT_Max,ShearBurger,ShearBurger_Surf,ShearBurger_D_Surf_GBR,Surf_USF,DOS_VEC,Exp_Poisson_Comp,ElasticEnergy,SH_ratio,temp_ratio,sigma_y0,delta_Eb0,Yield_MC
Zr10Ti10Nb10V3Mo7,BCC,arc melting,,1,298.15000000,1436.00000000,,26.60000000,,https://doi.org/10.1016/j.matdes.2015.06.072,Phase composition and solid solution strengthening effect in TiZrNbMoV high-entropy alloys,2015,S9,Zr10Ti10Nb10V3Mo7,0.25000000,0.25000000,0.25000000,0.07500000,0.17500000,0.00000000,0.00000000,0.00000000,0.00000000,0.00000000,0.00000000,0.00000000,0.00000000,0.00000000,0.00000000,0.00013262,3.09371186,155.39369545,0.13429757,0.09808349,-0.01164990,1.62993162,0.01723661,-0.02043464,-0.01897747,-0.05664873,0.03219168,0.16872379,0.20251951,1.63712193,78.60945750,4.67500000,1.61775000,0.13653211,18.13830756,2375.27500000,151.60000000,54.32500000,139.17500000,0.34700000,2.41040000,2.65955000,0.93400000,3.48267000,0.63260000,0.84369280,0.12725000,1.72555000,7.19660111,0.05375588,0.16617950,0.61328952,0.64442036,0.04052792,0.01359388,0.11950935,0.04010461,0.31300471,0.09468751,0.35109670,0.09800670,15.57420735,6.46125429,9.02564826,4.20415745,0.74495615,2.06278714,0.15133843,18.27579954,0.12552231,2582.54092965,2.87133617,1872.30041183
Zr113Ti227Nb113(Al45V227)2,MIX,vacuum arc melting,5.49976000,1,298.15000000,1663.00000000,1845.00000000,13.70000000,,https://doi.org/10.1016/j.msea.2023.144628,Effect of Al on microstructure and mechanical properties of lightweight AlxNb0.5TiV2Zr0.5 refractory high entropy alloys,2023,S9,Zr113Ti227Nb113(Al45V227)2,0.11300000,0.22800000,0.11300000,0.09000000,0.45500000,0.00000000,0.00000000,0.00000000,0.00000000,0.00000000,0.00000000,0.00000000,0.00000000,0.00000000,0.00000000,0.00012106,2.97295705,147.94904770,0.09269695,0.06654764,-0.04990630,1.57165271,-0.04232369,-0.05804541,-0.06847300,-0.08419472,-0.00349296,0.12559650,0.05550553,1.57322123,57.40052298,4.47843531,1.57030090,0.12908946,16.26141622,2073.12116349,133.66298897,41.81444333,110.51153460,0.35681043,2.30441625,2.60351254,0.90309629,4.01643430,0.53287763,0.87549249,0.11928412,1.70041625,5.86147446,0.05851363,0.18301446,0.16284072,0.20481281,0.04382205,0.01967447,0.12762288,0.05820990,0.13753142,0.05718253,0.17714198,0.07333418,11.55898602,5.01601480,6.79773910,4.88576059,0.89683875,2.10950317,0.15757725,5.92984841,0.14381697,2329.26423234,2.14483906,1551.16221182
Zr119Ti238Nb119Al47V476,MIX,vacuum arc melting,4.72164000,1,298.15000000,1216.00000000,1641.00000000,21.50000000,,https://doi.org/10.1016/j.msea.2023.144628,Effect of Al on microstructure and mechanical properties of lightweight AlxNb0.5TiV2Zr0.5 refractory high entropy alloys,2023,S9,Zr119Ti238Nb119Al47V476,0.11900000,0.23800000,0.11900000,0.04700000,0.47600000,0.00000000,0.00000000,0.00000000,0.00000000,0.00000000,0.00000000,0.00000000,0.00000000,0.00000000,0.00000000,0.00011593,2.97285047,151.35845391,0.11483138,0.08743845,-0.02347153,1.57374441,0.02799919,0.01537811,0.00060627,-0.01201481,-0.04381104,0.08933008,-0.08951439,1.57316484,58.87902656,4.54854855,1.56830831,0.13644320,16.32642931,2127.54158158,136.39339339,42.55755756,112.40640641,0.35714715,2.35869570,2.66988288,0.92510310,4.17059489,0.55095495,0.86369568,0.12799193,1.74477978,5.98851033,0.05975141,0.18638224,0.14128402,0.18990374,0.04491713,0.02098218,0.13088188,0.06154484,0.11814571,0.05123497,0.16474226,0.07077003,11.78006616,4.99431367,6.75160630,4.84591863,0.91690676,2.11113187,0.16214454,8.80908946,0.14013827,2431.50334116,2.21963110,1637.59823454
Zr166Ti166Nb166V166Mo333,BCC,arc melting,,1,298.15000000,1765.00000000,,12.00000000,,https://doi.org/10.1016/j.matdes.2015.06.072,Phase composition and solid solution strengthening effect in TiZrNbMoV high-entropy alloys,2015,S9,Zr166Ti166Nb166V166Mo333,0.16600000,0.16600000,0.16600000,0.16600000,0.33400000,0.00000000,0.00000000,0.00000000,0.00000000,0.00000000,0.00000000,0.00000000,0.00000000,0.00000000,0.00000000,0.00013431,3.02928832,182.06497251,0.11719805,0.09307955,-0.02073793,1.59362037,0.01435623,-0.02035785,-0.00976228,-0.04447636,0.03673730,0.24165556,0.30994267,1.60303046,79.15333408,5.00100301,1.73709127,0.20491826,16.95286977,2466.09829488,178.76028084,69.05717151,179.15045135,0.34163490,2.56327182,2.87524774,1.22065597,3.05222688,0.81427984,0.85011096,0.21189569,1.65459178,7.75309992,0.05602877,0.17714566,0.58742743,0.60142861,0.04154030,0.01172639,0.12188203,0.03445790,0.38930424,0.15868993,0.41166313,0.16274516,19.35666312,7.55154526,11.69875459,3.53103148,0.61032294,2.03782812,0.16485261,23.07245867,0.12089948,3517.31457386,3.53115702,2674.59945937
Zr166Ti166Nb166V333Mo166,BCC,CAST,,1,298.15000000,1538.00000000,3176.00000000,23.00000000,,10.1007/s11837-012-0366-5,Alloy Design and Properties Optimization of High-Entropy Alloys,2012,S5,Zr166Ti166Nb166V333Mo166,0.16600000,0.16600000,0.16600000,0.33400000,0.16600000,0.00000000,0.00000000,0.00000000,0.00000000,0.00000000,0.00000000,0.00000000,0.00000000,0.00000000,0.00000000,0.00013431,3.01434418,169.55968014,0.18488356,0.16076505,0.00598755,1.58915176,0.01593917,-0.01993298,-0.00817934,-0.04405149,0.03721599,0.21838332,0.24582217,1.59512236,71.61597250,4.83350050,1.64831494,0.18116733,16.81065867,2346.66900702,160.00000000,55.82447342,145.48244734,0.35168506,2.49995587,2.80389168,1.10172919,3.63138355,0.69501805,0.83109340,0.18342026,1.70216249,7.07415478,0.06123208,0.19114452,0.56897497,0.58133261,0.04608529,0.01641974,0.13476296,0.04775743,0.29574951,0.08650648,0.32552122,0.08785591,15.60367306,6.24157941,9.16697035,4.03427171,0.75129475,2.08492040,0.17180151,19.77471100,0.12705243,3244.12864998,3.02349940,2382.13168757
Zr166Ti166V499Mo166,MIX,vacuum arc melting,,1,298.15000000,1188.60000000,1398.80000000,3.90000000,,https://doi.org/10.1016/j.vacuum.2023.112544,Microstructure and mechanical performances of novel multi-phase refractory high entropy alloys in Ti-Zr-V-Mo fabricated by vacuum arc melting,2023,S9,Zr166Ti166V499Mo166,0.16600000,0.16600000,0.50100000,0.16600000,0.00000000,0.00000000,0.00000000,0.00000000,0.00000000,0.00000000,0.00000000,0.00000000,0.00000000,0.00000000,0.00000000,0.00010690,2.96844910,171.26076976,0.21739282,0.19327432,0.00338319,1.56536911,0.04206260,0.00838499,0.01794409,-0.01573352,0.01831857,0.20025605,0.23413603,1.57083573,64.62884102,4.83350050,1.65330993,0.18193748,16.06715142,2252.26379137,158.33500502,57.32296891,149.31193581,0.34669007,2.49446138,2.86100100,1.11837914,3.99585095,0.70151153,0.87220795,0.17842528,1.74262187,6.67939112,0.06528668,0.21014388,0.54239466,0.55697424,0.04810623,0.02246367,0.14023251,0.06526420,0.28662443,0.11261230,0.32085274,0.12451800,15.78273513,6.32711143,9.05689033,4.07833779,0.82669919,2.06133415,0.22195806,5.72417695,0.13237792,3722.94991492,3.13697189,2757.72682798
Zr166Ti333Nb166(VMo)166,BCC+HCP,vacuum arc melting,,1,298.15000000,1588.00000000,,26.40000000,,https://doi.org/10.1016/j.ijrmhm.2023.106547,Effect of Ti content on the microstructure and mechanical properties of TixZrNbMoV lightweight refractory high-entropy alloys,2024,S9,Zr166Ti333Nb166(VMo)166,0.16600000,0.33400000,0.16600000,0.16600000,0.16600000,0.00000000,0.00000000,0.00000000,0.00000000,0.00000000,0.00000000,0.00000000,0.00000000,0.00000000,0.00000000,0.00013431,3.04773161,156.97098317,0.15375229,0.11537830,-0.01214749,1.60755863,0.02657744,-0.01162907,-0.01179655,-0.05000306,0.02639754,0.15950525,0.18989112,1.61279023,71.10098604,4.66599799,1.63323972,0.13310771,17.40159564,2306.13340020,151.12236710,55.32196590,143.47241725,0.34330993,2.41251956,2.71813039,0.94008927,3.72920502,0.64175226,0.89090452,0.12144433,1.77804112,6.78478273,0.05365061,0.16610397,0.57701665,0.59318876,0.04008978,0.01027277,0.11769309,0.03021751,0.29617736,0.08732254,0.32521026,0.08904067,15.64232335,6.48381204,8.79750369,4.23548240,0.79922988,2.04557674,0.14879000,11.65453932,0.12928567,2599.14388793,2.78879661,1870.30195159
Zr175Ti175Nb175V175Mo298,BCC,arc melting,,1,298.15000000,1645.00000000,,15.00000000,,https://doi.org/10.1016/j.matdes.2015.06.072,Phase composition and solid solution strengthening effect in TiZrNbMoV high-entropy alloys,2015,S9,Zr175Ti175Nb175V175Mo298,0.17500000,0.17500000,0.17500000,0.17500000,0.29900000,0.00000000,0.00000000,0.00000000,0.00000000,0.00000000,0.00000000,0.00000000,0.00000000,0.00000000,0.00000000,0.00013625,3.03449835,177.85285214,0.12817412,0.10277346,-0.01748918,1.59696241,0.01520558,-0.02037291,-0.01019508,-0.04577357,0.03673524,0.23177412,0.29163695,1.60578749,78.26094589,4.94789579,1.71460922,0.19503887,17.05975104,2443.24448898,173.80360721,66.03006012,171.18436874,0.34331663,2.54005511,2.84448096,1.17709920,3.16199419,0.78181363,0.84732449,0.19976954,1.66738176,7.61766373,0.05685690,0.17889470,0.59654266,0.61182032,0.04235648,0.01140556,0.12426652,0.03348852,0.37654311,0.14559059,0.40086246,0.14931107,18.54698067,7.30180247,11.12341581,3.63831080,0.63905836,2.04560782,0.16418965,21.89204953,0.12203036,3424.83634934,3.42868236,2588.00890618
Zr181Ti181Nb181(Al30V121)3,MIX,arc melting,,1,298.15000000,1028.00000000,,9.30000000,,https://doi.org/10.1016/j.jallcom.2022.166767,Microstructure and mechanical properties of AlNbTiVZr system refractory high entropy alloys,2022,S9,Zr181Ti181Nb181(Al30V121)3,0.18200000,0.18200000,0.18200000,0.09000000,0.36400000,0.00000000,0.00000000,0.00000000,0.00000000,0.00000000,0.00000000,0.00000000,0.00000000,0.00000000,0.00000000,0.00013054,3.02141334,144.41078479,0.10823507,0.08191078,-0.04639456,1.59491545,-0.06900149,-0.08968612,-0.09532578,-0.11601041,0.02634062,0.15066891,0.14681382,1.59886320,63.16428590,4.45582329,1.55186747,0.12432830,16.99423451,2119.14337349,132.05622490,40.37751004,105.31325301,0.35910643,2.28799297,2.54070884,0.87104317,3.85159839,0.51311044,0.84422183,0.11437377,1.66966566,6.17190706,0.06337261,0.19412288,0.17152477,0.23021313,0.04808970,0.01852937,0.13895755,0.05457903,0.14139054,0.05067972,0.19512165,0.06829823,11.32697737,4.95061721,6.78397935,4.95158279,0.86439658,2.12064293,0.15403477,4.00899935,0.14069364,2450.21141895,2.25910782,1659.54520962
Zr181Ti181Nb181V181Mo272,BCC,arc melting,,1,298.15000000,1603.00000000,,20.00000000,,https://doi.org/10.1016/j.matdes.2015.06.072,Phase composition and solid solution strengthening effect in TiZrNbMoV high-entropy alloys,2015,S9,Zr181Ti181Nb181V181Mo272,0.18200000,0.18200000,0.18200000,0.18200000,0.27300000,0.00000000,0.00000000,0.00000000,0.00000000,0.00000000,0.00000000,0.00000000,0.00000000,0.00000000,0.00000000,0.00013743,3.03837962,174.81853597,0.13797097,0.11164668,-0.01426553,1.59933308,0.01579022,-0.02046561,-0.01053408,-0.04678990,0.03684367,0.22476565,0.27832850,1.60784137,77.61808964,4.90963855,1.69841365,0.18792199,17.13583881,2426.78112450,170.23293173,63.84939759,165.44578313,0.34452811,2.52333032,2.82231727,1.14572189,3.24106807,0.75842570,0.84531719,0.19103414,1.67659538,7.52154356,0.05741608,0.18003487,0.60098298,0.61727201,0.04290894,0.01174855,0.12587966,0.03449225,0.36559314,0.13555421,0.39150464,0.13901822,17.96108455,7.11800766,10.71283193,3.72128378,0.66014393,2.05123688,0.16371206,21.12082254,0.12285822,3352.16236424,3.35050368,2520.40005149
Zr181Ti181Nb181V272Mo181,BCC,CAST,,1,298.15000000,1735.00000000,3300.00000000,20.00000000,,10.1007/s11837-012-0366-5,Alloy Design and Properties Optimization of High-Entropy Alloys,2012,S5,Zr181Ti181Nb181V272Mo181,0.18200000,0.18200000,0.18200000,0.27300000,0.18200000,0.00000000,0.00000000,0.00000000,0.00000000,0.00000000,0.00000000,0.00000000,0.00000000,0.00000000,0.00000000,0.00013743,3.03064830,167.99743324,0.17638767,0.15006338,0.00189051,1.59720179,0.01717192,-0.01967723,-0.00915238,-0.04600153,0.03804902,0.21301589,0.24306728,1.60375013,73.50678090,4.81827309,1.64998996,0.17496687,17.06742385,2361.63755020,160.00000000,56.63152610,147.08132530,0.35001004,2.48879418,2.78339558,1.08085241,3.55697329,0.69337349,0.83494392,0.17550201,1.70254317,7.15169235,0.06045199,0.18798221,0.58388103,0.59955722,0.04557691,0.01402588,0.13343758,0.04079478,0.30959740,0.09451436,0.34028325,0.09641858,15.90943977,6.39242888,9.34451474,4.01428034,0.73822576,2.07697061,0.16750240,18.90004088,0.12624715,3202.28074999,3.07178358,2360.34312030
Zr181Ti272Nb181(VMo)181,BCC+HCP,vacuum arc melting,,1,298.15000000,1691.00000000,,23.20000000,,https://doi.org/10.1016/j.ijrmhm.2023.106547,Effect of Ti content on the microstructure and mechanical properties of TixZrNbMoV lightweight refractory high-entropy alloys,2024,S9,Zr181Ti272Nb181(VMo)181,0.18200000,0.27300000,0.18200000,0.18200000,0.18200000,0.00000000,0.00000000,0.00000000,0.00000000,0.00000000,0.00000000,0.00000000,0.00000000,0.00000000,0.00000000,0.00013743,3.04856302,161.13083685,0.15773203,0.12363198,-0.00922660,1.60703610,0.02245450,-0.01573227,-0.01164556,-0.04983232,0.03151125,0.18026365,0.21287205,1.61323019,73.22587779,4.72690763,1.64176707,0.14875240,17.38463215,2339.52710843,155.15763052,56.35742972,145.98493976,0.34544177,2.44110141,2.73661647,0.99268474,3.61033072,0.66431928,0.86756833,0.14169679,1.74393173,6.99436794,0.05606076,0.17374780,0.58833566,0.60614585,0.04206730,0.01136264,0.12344869,0.03338875,0.30985572,0.09500074,0.34011327,0.09712222,15.92992179,6.52571079,9.13448706,4.11942956,0.76378280,2.05549590,0.15495060,14.31835245,0.12744028,2829.68057055,2.93409119,2062.60891785
Zr188Ti188Nb188V188Mo245,BCC,arc melting,,1,298.15000000,1496.00000000,,30.00000000,,https://doi.org/10.1016/j.matdes.2015.06.072,Phase composition and solid solution strengthening effect in TiZrNbMoV high-entropy alloys,2015,S9,Zr188Ti188Nb188V188Mo245,0.18900000,0.18900000,0.18900000,0.18900000,0.24600000,0.00000000,0.00000000,0.00000000,0.00000000,0.00000000,0.00000000,0.00000000,0.00000000,0.00000000,0.00000000,0.00013826,3.04256420,171.56408517,0.14814099,0.12082606,-0.01068523,1.60192069,0.01641473,-0.02050700,-0.01090020,-0.04782194,0.03689417,0.21718295,0.26403075,1.61005575,76.92859523,4.86860582,1.68104313,0.18028878,17.21914717,2409.12337011,166.40320963,61.51053159,159.29087262,0.34582748,2.50539218,2.79854564,1.11206820,3.32587864,0.73334102,0.84316426,0.18166499,1.68647743,7.41866154,0.05797677,0.18110820,0.60328243,0.62075798,0.04346954,0.01211032,0.12751564,0.03555056,0.35212699,0.12424991,0.37995070,0.12742505,17.33114769,6.91753884,10.27653698,3.81615858,0.68312752,2.05729750,0.16319984,20.29258803,0.12375871,3267.89506138,3.26275328,2442.56777382
Zr191Ta133Ti191Nb191Al99Mo191,MIX,high-vacuum non-self-consumption electric arc furnace,,1,298.15000000,1984.00000000,2062.00000000,10.20000000,,https://doi.org/10.1016/j.jallcom.2023.170739,Microstructure and mechanical properties of Alx(TiZrTa0.7NbMo) refractory high-entropy alloys,2023,S9,Zr191Ta133Ti191Nb191Al99Mo191,0.19200000,0.13400000,0.19200000,0.19200000,0.09900000,0.19200000,0.00000000,0.00000000,0.00000000,0.00000000,0.00000000,0.00000000,0.00000000,0.00000000,0.00000000,0.00015215,3.08984061,157.32163136,0.03005889,0.00228021,-0.08799715,1.62317631,-0.06075333,-0.08026764,-0.08853200,-0.10804631,0.04445727,0.18060678,0.18235911,1.63507335,89.73220878,4.60943775,1.63174699,0.13614952,17.91371646,2395.11413655,156.99196787,57.74698795,150.11546185,0.34291165,2.40662149,2.59556124,1.00092671,2.97991717,0.63806426,0.97560007,0.14102901,1.59463454,8.31786861,0.04720386,0.14429932,0.60817012,0.62790772,0.03494653,0.01040002,0.09830374,0.02985615,0.35981755,0.10140576,0.38842123,0.10372062,16.48662902,6.85052847,10.33881345,4.06786811,0.64648170,2.04373071,0.09201308,5.99847373,0.12448259,2246.21639811,2.72671638,1606.81653197
Zr195Ta136Ti195Nb195Al79Mo195,MIX,high-vacuum non-self-consumption electric arc furnace,,1,298.15000000,1858.00000000,2165.00000000,16.90000000,,https://doi.org/10.1016/j.jallcom.2023.170739,Microstructure and mechanical properties of Alx(TiZrTa0.7NbMo) refractory high-entropy alloys,2023,S9,Zr195Ta136Ti195Nb195Al79Mo195,0.19600000,0.13700000,0.19600000,0.19600000,0.07900000,0.19600000,0.00000000,0.00000000,0.00000000,0.00000000,0.00000000,0.00000000,0.00000000,0.00000000,0.00000000,0.00015085,3.09206238,159.13955516,0.03504870,0.00665977,-0.07801598,1.62517357,-0.04959745,-0.07021843,-0.07798638,-0.09860736,0.04681905,0.18658417,0.18906627,1.63624906,91.14396214,4.64522613,1.63220101,0.13976513,17.97992456,2427.73595980,158.79798995,58.45326633,151.90050251,0.34275377,2.43443719,2.62664824,1.01356683,3.02940010,0.64891055,0.97252640,0.14562496,1.61308141,8.41762226,0.04700963,0.14432179,0.60185769,0.62226856,0.03483165,0.01050881,0.09894294,0.03035585,0.35821276,0.10251862,0.38824063,0.10501945,16.70880419,6.86351831,10.35831429,4.04778167,0.65215342,2.04299957,0.09307079,7.38370779,0.12280990,2273.07630980,2.76989350,1632.77229154
Zr200Ta139Ti200Nb200Al59Mo200,MIX,high-vacuum non-self-consumption electric arc furnace,,1,298.15000000,1788.00000000,2198.00000000,20.80000000,,https://doi.org/10.1016/j.jallcom.2023.170739,Microstructure and mechanical properties of Alx(TiZrTa0.7NbMo) refractory high-entropy alloys,2023,S9,Zr200Ta139Ti200Nb200Al59Mo200,0.20000000,0.13900000,0.20000000,0.20000000,0.05900000,0.20000000,0.00000000,0.00000000,0.00000000,0.00000000,0.00000000,0.00000000,0.00000000,0.00000000,0.00000000,0.00014898,3.09417706,160.96126445,0.04063179,0.01160246,-0.06731968,1.62720848,-0.03624908,-0.05792346,-0.06527841,-0.08695279,0.04964201,0.19304517,0.19742167,1.63736811,92.51617445,4.68136273,1.63275551,0.14340316,18.04754790,2460.29647295,160.60521042,59.16533066,153.69138277,0.34259519,2.46221443,2.65793287,1.02607615,3.07956122,0.65988377,0.96897665,0.15018916,1.63185671,8.51233795,0.04679974,0.14437182,0.59560607,0.61672696,0.03470575,0.01062074,0.09960108,0.03087880,0.35638180,0.10368048,0.38788202,0.10638538,16.93352321,6.87735520,10.37684441,4.02788036,0.65783435,2.04226554,0.09417324,10.11143738,0.12118458,2300.72740660,2.81415646,1659.44804264
Zr200Ta159Ti300Nb200(Al33V13)3,BCC,OTHER,5.19400000,1,298.15000000,2035.00000000,2105.00000000,5.00000000,,10.1007/s11837-014-1066-0,Microstructure and Properties of Aluminum-Containing Refractory High-Entropy Alloys,2014,S5,Zr200Ta159Ti300Nb200(Al33V13)3,0.20100000,0.15900000,0.30100000,0.20100000,0.09900000,0.03900000,0.00000000,0.00000000,0.00000000,0.00000000,0.00000000,0.00000000,0.00000000,0.00000000,0.00000000,0.00014255,3.10955654,134.17901669,0.07132904,0.03373438,-0.05745603,1.63793446,-0.03493218,-0.05606899,-0.07252684,-0.09366365,0.00930909,0.08323402,0.06340235,1.64550658,84.86938791,4.29989970,1.51400201,0.07392492,18.40679486,2265.34170512,130.25476429,42.58776329,111.02908726,0.34818455,2.28580542,2.44849448,0.75409629,3.65802718,0.46277934,1.01128295,0.06603300,1.69439819,7.65635905,0.04530663,0.13413526,0.28409854,0.34630528,0.03367026,0.01023665,0.09388204,0.02931457,0.19781248,0.04811293,0.24788570,0.05993088,12.26925480,5.36758497,7.24106933,5.29084659,0.85072384,2.06835318,0.09656096,9.24438563,0.13161370,1527.02693153,1.98384502,989.67873701
Zr204Ta142Ti204Nb204(Al13Mo68)3,MIX,high-vacuum non-self-consumption electric arc furnace,,1,298.15000000,1651.00000000,2427.00000000,27.90000000,,https://doi.org/10.1016/j.jallcom.2023.170739,Microstructure and mechanical properties of Alx(TiZrTa0.7NbMo) refractory high-entropy alloys,2023,S9,Zr204Ta142Ti204Nb204(Al13Mo68)3,0.20500000,0.14200000,0.20500000,0.20500000,0.03900000,0.20500000,0.00000000,0.00000000,0.00000000,0.00000000,0.00000000,0.00000000,0.00000000,0.00000000,0.00000000,0.00014677,3.09612074,162.77919205,0.04628936,0.01664975,-0.05430016,1.62921266,-0.01828966,-0.04063079,-0.04792927,-0.07027040,0.04961863,0.19663743,0.19620851,1.63839666,93.92788815,4.71715145,1.63320963,0.14701879,18.11431603,2492.91823470,162.41123370,59.87161484,155.47642929,0.34243731,2.49003009,2.68902006,1.03871615,3.12904483,0.67073019,0.96590250,0.15478507,1.65030391,8.61037391,0.04654859,0.14435066,0.58911394,0.61090454,0.03454617,0.01071612,0.10018150,0.03136319,0.35426812,0.10467018,0.38726381,0.10757957,17.15677210,6.89018666,10.39612885,4.00909352,0.66333355,2.04153511,0.09523099,20.00497525,0.11959879,2326.62720223,2.85732494,1684.67705185
Zr208Ta145Ti208Nb208Al19Mo208,MIX,high-vacuum non-self-consumption electric arc furnace,,1,298.15000000,1598.00000000,2349.00000000,28.00000000,,https://doi.org/10.1016/j.jallcom.2023.170739,Microstructure and mechanical properties of Alx(TiZrTa0.7NbMo) refractory high-entropy alloys,2023,S9,Zr208Ta145Ti208Nb208Al19Mo208,0.20900000,0.14600000,0.20900000,0.20900000,0.01900000,0.20900000,0.00000000,0.00000000,0.00000000,0.00000000,0.00000000,0.00000000,0.00000000,0.00000000,0.00000000,0.00014347,3.09830607,164.60077010,0.05115624,0.02198136,-0.03725183,1.63125690,0.00545903,-0.01659943,-0.02371585,-0.04577430,0.04985645,0.19612451,0.18093079,1.63955308,95.34243662,4.75301205,1.63366466,0.15064169,18.18258800,2525.60550201,164.22088353,60.57931727,157.26506024,0.34227912,2.51790161,2.72016968,1.05138153,3.17862781,0.68159839,0.96282218,0.15939022,1.66878815,8.70722852,0.04626595,0.14429372,0.58252613,0.60498687,0.03436416,0.01080482,0.10073455,0.03184085,0.35189427,0.10559870,0.38642512,0.10872265,17.38135264,6.90311035,10.41555371,3.99086868,0.66876073,2.04080355,0.09629087,66.37684847,0.11805090,2351.76645930,2.90053952,1709.34122319
Zr210Ti210Nb210Al157Cr210,MIX,arc melting,,1,298.15000000,417.00000000,,4.48000000,,https://doi.org/10.1016/j.matlet.2020.127869,Microstructure evolution and mechanical properties of a novel CrNbTiZrAlx (0.25 ≤ x ≤ 1.25) eutectic refractory high-entropy alloy,2020,S9,Zr210Ti210Nb210Al157Cr210,0.21100000,0.21100000,0.21100000,0.15700000,0.21100000,0.00000000,0.00000000,0.00000000,0.00000000,0.00000000,0.00000000,0.00000000,0.00000000,0.00000000,0.00000000,0.00013821,3.03659824,142.85590586,0.14309478,0.11163798,-0.05096723,1.59897869,-0.07740226,-0.09652391,-0.10885905,-0.12798071,0.01837515,0.14344277,0.15764099,1.60689870,64.06693316,4.47442327,1.54470411,0.12506762,17.12445011,2042.44858576,123.60280843,52.53961886,130.45135406,0.32261785,2.08993982,2.46721464,0.84567904,2.78639348,0.62771314,0.85569194,0.10356898,1.62153561,6.21250419,0.07313740,0.21101369,0.62345479,0.60611651,0.05637688,0.01618430,0.15618761,0.04579971,0.34933494,0.11183637,0.35835767,0.10978855,14.77632472,7.07021541,9.11255026,3.93048112,0.62273802,1.95254313,0.22743594,3.64701820,0.14597675,3191.83388409,2.96376687,2332.37485242
Zr210Ti210Nb210V157Mo210,BCC,CAST,,1,298.15000000,1708.00000000,3929.00000000,29.00000000,,10.1007/s11837-012-0366-5,Alloy Design and Properties Optimization of High-Entropy Alloys,2012,S5,Zr210Ti210Nb210V157Mo210,0.21100000,0.21100000,0.21100000,0.15700000,0.21100000,0.00000000,0.00000000,0.00000000,0.00000000,0.00000000,0.00000000,0.00000000,0.00000000,0.00000000,0.00000000,0.00013821,3.06041526,165.03194332,0.15113654,0.12062518,-0.00764131,1.61193453,0.01696185,-0.02066029,-0.01354952,-0.05117165,0.03446236,0.19765939,0.23826073,1.61950213,77.09595316,4.78936810,1.65316951,0.16319703,17.54408827,2390.05115346,160.00000000,58.16349047,150.11634905,0.34683049,2.46760682,2.74448947,1.04122367,3.41572618,0.69025176,0.84225307,0.16047141,1.70326580,7.29709789,0.05749769,0.17836123,0.60790291,0.63007092,0.04329543,0.01288564,0.12715734,0.03786966,0.33406976,0.10975919,0.36617513,0.11290656,16.49053299,6.68280411,9.68171440,3.97607025,0.71318932,2.06199229,0.15934172,19.47486835,0.12474628,3036.95803238,3.11629982,2246.10905199
Zr217Ti217Nb217V65Mo282,BCC,arc melting,,1,298.15000000,1603.00000000,,20.00000000,,https://doi.org/10.1016/j.matdes.2015.06.072,Phase composition and solid solution strengthening effect in TiZrNbMoV high-entropy alloys,2015,S9,Zr217Ti217Nb217V65Mo282,0.21700000,0.21700000,0.21700000,0.06500000,0.28300000,0.00000000,0.00000000,0.00000000,0.00000000,0.00000000,0.00000000,0.00000000,0.00000000,0.00000000,0.00000000,0.00013181,3.07139687,169.19644855,0.10777522,0.07627840,-0.02381252,1.61596723,0.01229280,-0.02357316,-0.01920402,-0.05506998,0.03949277,0.20915480,0.26263917,1.62531334,80.87145186,4.84769539,1.68843687,0.16966203,17.67609231,2443.17635271,167.29458918,63.66933868,163.92184369,0.34217435,2.48723948,2.76307816,1.07813928,3.15728838,0.73588978,0.85136795,0.16800601,1.68493888,7.59728420,0.05381030,0.16899993,0.61791434,0.64217227,0.04010137,0.01250143,0.11815641,0.03685900,0.37707711,0.14257561,0.40661468,0.14757451,18.09671400,7.27582292,10.74027921,3.75474457,0.65129678,2.04031926,0.15471910,26.19612327,0.12203376,3050.57377684,3.29235004,2284.75656474
Zr230Ti307Nb153(VMo)153,BCC,vacuum arc melting,,1,298.15000000,1412.00000000,,29.50000000,,https://doi.org/10.1016/j.ijrmhm.2021.105762,Effect of Zr on the as-cast microstructure and mechanical properties of lightweight Ti2VNbMoZrx refractory high-entropy alloys,2022,S9,Zr230Ti307Nb153(VMo)153,0.23100000,0.30800000,0.15400000,0.15400000,0.15400000,0.00000000,0.00000000,0.00000000,0.00000000,0.00000000,0.00000000,0.00000000,0.00000000,0.00000000,0.00000000,0.00013491,3.07089474,152.15807097,0.16738793,0.12735768,-0.00404171,1.61964919,0.03301455,-0.00574559,-0.00701569,-0.04577583,0.02146552,0.14361401,0.17206998,1.62504763,72.65485406,4.61445783,1.60978916,0.12214849,17.79719205,2292.33333333,146.47088353,53.59538153,137.55823293,0.34305221,2.38060341,2.67117771,0.89164157,3.79825120,0.61144679,0.88530246,0.10585341,1.77953614,6.77895173,0.05759081,0.17736244,0.58281111,0.61253993,0.04355169,0.01368566,0.12798310,0.04025661,0.29202428,0.08233370,0.33211323,0.08689220,15.26810575,6.41354443,8.57982334,4.36861844,0.82311971,2.04438195,0.15726676,9.36708109,0.13006398,2745.97940338,2.88554342,1993.27153079
Zr232Ti232Nb232V232Mo69,BCC,arc melting,,1,298.15000000,1289.00000000,,42.00000000,,https://doi.org/10.1016/j.matdes.2015.06.072,Phase composition and solid solution strengthening effect in TiZrNbMoV high-entropy alloys,2015,S9,Zr232Ti232Nb232V232Mo69,0.23300000,0.23300000,0.23300000,0.23300000,0.06900000,0.00000000,0.00000000,0.00000000,0.00000000,0.00000000,0.00000000,0.00000000,0.00000000,0.00000000,0.00000000,0.00013289,3.07147868,150.56231051,0.20241832,0.16871053,0.02510649,1.62130423,0.02391149,-0.01391587,-0.00979631,-0.04762367,0.03062393,0.16165376,0.16804318,1.62535664,72.47911751,4.60381143,1.56894684,0.13102983,17.85180582,2295.17352056,141.68906720,46.41725176,119.57171515,0.35421264,2.38963290,2.64514142,0.89489268,3.87318215,0.57146339,0.82927085,0.12120361,1.75024875,6.74186631,0.06068613,0.18404390,0.48083371,0.51196723,0.04634875,0.01428824,0.13589528,0.04191182,0.21041129,0.05015516,0.26144841,0.07455465,13.23673187,5.53923236,7.56277181,4.62871545,0.84129904,2.09699464,0.15989429,12.75575390,0.12990303,2584.49728906,2.61320639,1827.65068793
Zr232Ti232Nb232V69Mo232,BCC,arc melting,,1,298.15000000,1455.00000000,,25.00000000,,https://doi.org/10.1016/j.matdes.2015.06.072,Phase composition and solid solution strengthening effect in TiZrNbMoV high-entropy alloys,2015,S9,Zr232Ti232Nb232V69Mo232,0.23300000,0.23300000,0.23300000,0.06900000,0.23300000,0.00000000,0.00000000,0.00000000,0.00000000,0.00000000,0.00000000,0.00000000,0.00000000,0.00000000,0.00000000,0.00013289,3.08178297,162.76807491,0.11997429,0.08626650,-0.01869257,1.62243853,0.01388840,-0.02284536,-0.01981940,-0.05655315,0.03627633,0.19048821,0.23508127,1.63080944,79.83594349,4.76730191,1.65559679,0.15421188,17.88930082,2411.74222668,160.00000000,59.33299900,152.43329990,0.34440321,2.45143230,2.71478837,1.01097091,3.30789749,0.68786861,0.84783290,0.14899699,1.70381745,7.41061906,0.05387105,0.16797107,0.62307897,0.65031617,0.04037564,0.01303940,0.11900955,0.03845640,0.35134977,0.12143595,0.38429534,0.12569770,16.93173202,6.90687320,9.93752705,3.94666706,0.69387204,2.05065557,0.15311183,23.07681985,0.12362432,2838.81808633,3.10294519,2097.44681553
Zr235Ti235Nb235Al58Cr235,MIX,arc melting,,1,298.15000000,1245.00000000,,8.85000000,,https://doi.org/10.1016/j.matlet.2020.127869,Microstructure evolution and mechanical properties of a novel CrNbTiZrAlx (0.25 ≤ x ≤ 1.25) eutectic refractory high-entropy alloy,2020,S9,Zr235Ti235Nb235Al58Cr235,0.23500000,0.23500000,0.23500000,0.05800000,0.23500000,0.00000000,0.00000000,0.00000000,0.00000000,0.00000000,0.00000000,0.00000000,0.00000000,0.00000000,0.00000000,0.00013154,3.04018747,150.76825204,0.18554231,0.15143285,0.00198718,1.60670502,-0.01265612,-0.03704334,-0.04676558,-0.07115279,0.01985297,0.16276744,0.16403322,1.60879804,68.44027759,4.64829659,1.53700401,0.14291447,17.37388960,2173.24404810,129.21643287,55.66933868,137.58016032,0.31938878,2.19960421,2.61677054,0.89399098,3.02631383,0.68404810,0.82452306,0.12340017,1.72277956,6.54130047,0.07602705,0.21783872,0.59756613,0.58633587,0.05908790,0.01874174,0.16545554,0.05243484,0.34654476,0.11906903,0.36168955,0.11778227,15.73218501,7.15227992,9.13186189,3.82541894,0.65105868,1.93853515,0.24520251,22.58686003,0.13719122,3494.88364373,3.23880838,2607.88393624
Zr235Ti235Nb235V58Mo235,BCC,CAST,,1,298.15000000,1776.00000000,3893.00000000,30.00000000,,10.1007/s11837-012-0366-5,Alloy Design and Properties Optimization of High-Entropy Alloys,2012,S5,Zr235Ti235Nb235V58Mo235,0.23500000,0.23500000,0.23500000,0.05800000,0.23500000,0.00000000,0.00000000,0.00000000,0.00000000,0.00000000,0.00000000,0.00000000,0.00000000,0.00000000,0.00000000,0.00013154,3.08439565,162.48359627,0.11550470,0.08139524,-0.02024994,1.62371972,0.01334235,-0.02319551,-0.02076710,-0.05730496,0.03777976,0.19086255,0.23469167,1.63219201,80.18025180,4.76452906,1.65590180,0.15308280,17.93171411,2414.46793587,160.00000000,59.47995992,152.72444890,0.34409820,2.44939980,2.71105611,1.00716934,3.29434770,0.68756914,0.84853407,0.14755511,1.70388677,7.42497513,0.05332243,0.16646753,0.62481696,0.65269582,0.03993425,0.01303472,0.11777469,0.03846327,0.35344333,0.12290563,0.38648104,0.12731742,16.98707351,6.93519837,9.96960231,3.94295782,0.69143197,2.04923693,0.15232898,23.80328750,0.12348476,2809.34196663,3.09794176,2074.87877929
Zr23Ta23Ti23Al8Mo23,MIX,vacuum melting furnace,,1,298.15000000,1900.00000000,2388.00000000,20.00000000,,https://doi.org/10.1016/j.jmst.2024.01.022,Significantly ameliorating room-temperature brittleness of refractory high-entropy alloys via in situ heterogeneous structure,2024,S9,Zr23Ta23Ti23Al8Mo23,0.23000000,0.23000000,0.23000000,0.08000000,0.23000000,0.00000000,0.00000000,0.00000000,0.00000000,0.00000000,0.00000000,0.00000000,0.00000000,0.00000000,0.00000000,0.00013393,3.09364541,158.89358205,0.04637206,0.01305511,-0.08684256,1.62574011,-0.02022893,-0.04098004,-0.05354589,-0.07429699,0.04055177,0.16221090,0.14956642,1.63708677,97.83366549,4.61000000,1.63070000,0.12165913,17.99873452,2433.31560000,160.18000000,64.18000000,166.14000000,0.32930000,2.45030000,2.66387000,1.00525000,3.25195400,0.65508000,1.11165077,0.12363224,1.65862000,9.02600870,0.05056043,0.15575981,0.56495632,0.59492040,0.03776698,0.01242215,0.10777525,0.03590756,0.37507242,0.11228653,0.41582115,0.11710144,18.35218028,7.48976871,11.06472868,4.06648043,0.70541302,1.98195915,0.11614216,16.10994489,0.12252829,2653.41299027,3.13912102,1965.79525368
Zr250Ti166Nb166Al83V333,MIX,arc melting,,1,298.15000000,641.00000000,,5.50000000,,https://doi.org/10.1016/j.jallcom.2022.166767,Microstructure and mechanical properties of AlNbTiVZr system refractory high entropy alloys,2022,S9,Zr250Ti166Nb166Al83V333,0.25100000,0.16600000,0.16600000,0.08300000,0.33400000,0.00000000,0.00000000,0.00000000,0.00000000,0.00000000,0.00000000,0.00000000,0.00000000,0.00000000,0.00000000,0.00013064,3.04911237,140.20388481,0.11697207,0.08784866,-0.03821549,1.60977976,-0.05766753,-0.07955594,-0.08679094,-0.10867936,0.02163359,0.13472508,0.13129397,1.61352090,65.50838505,4.41683367,1.53322645,0.11309149,17.47382562,2119.34925852,128.57715431,39.75050100,102.07414830,0.35749499,2.26326253,2.50396493,0.82399599,3.91498267,0.49081463,0.84215223,0.09794434,1.67996894,6.22527140,0.06749201,0.20437801,0.17463548,0.25009253,0.05180394,0.01877192,0.14940990,0.05510989,0.14200031,0.04836312,0.20866190,0.06888178,11.25501046,4.97291425,6.69953486,5.10165097,0.88637765,2.11281619,0.16015962,4.80113344,0.14067997,2570.84229906,2.36080885,1765.24906074
Zr250Ti375Nb125Al62V187,BCC,vacuum arc melting,,1,298.15000000,872.00000000,,50.00000000,,https://doi.org/10.1016/j.jmrt.2023.03.103,Microstructure and properties of Al0.5NbTi3VxZr2 refractory high entropy alloys combined with high strength and ductility,2023,S9,Zr250Ti375Nb125Al62V187,0.25000000,0.37500000,0.12500000,0.06200000,0.18700000,0.00000000,0.00000000,0.00000000,0.00000000,0.00000000,0.00000000,0.00000000,0.00000000,0.00000000,0.00000000,0.00012583,3.08070909,127.27734034,0.11905095,0.07215171,-0.03316626,1.62881194,-0.02149923,-0.04663935,-0.06839847,-0.09353859,0.00122942,0.06040644,0.05789494,1.63024116,63.63197036,4.25025025,1.51614615,0.05917702,18.10095319,2071.78362362,118.87587588,39.94094094,101.75275275,0.34623624,2.18379279,2.44989890,0.64551251,4.20516296,0.43794394,0.91997892,0.02651150,1.80438639,5.83745197,0.05905344,0.17632520,0.15854869,0.23489854,0.04507033,0.01468717,0.12985644,0.04246809,0.12976226,0.04240714,0.19805391,0.06380728,11.44263568,5.23979918,6.34156618,5.59409242,0.98939185,2.05920902,0.13882185,12.12607895,0.14390982,2050.10626203,2.18908479,1374.51777148
Zr260Ta159Ti280Nb199Al59V40,BCC,OTHER,4.90000000,1,298.15000000,1965.00000000,2061.00000000,5.00000000,,10.1007/s11837-014-1066-0,Microstructure and Properties of Aluminum-Containing Refractory High-Entropy Alloys,2014,S5,Zr260Ta159Ti280Nb199Al59V40,0.26100000,0.15900000,0.28100000,0.20000000,0.05900000,0.04000000,0.00000000,0.00000000,0.00000000,0.00000000,0.00000000,0.00000000,0.00000000,0.00000000,0.00000000,0.00013937,3.12893267,134.61612368,0.08456148,0.04507827,-0.03566809,1.65028475,-0.01057829,-0.03464274,-0.05006150,-0.07412595,0.01374742,0.08898225,0.07800635,1.65575998,88.27447675,4.34002006,1.49858576,0.07523483,18.82631274,2316.45524574,130.52557673,42.65697091,109.94884654,0.34815446,2.31746740,2.47730391,0.74827884,3.80726790,0.46392177,0.99284415,0.06578614,1.72902508,7.78608745,0.04726848,0.14112602,0.27820541,0.35530631,0.03570730,0.01256230,0.10227478,0.03642993,0.19027736,0.04840217,0.25373180,0.07712833,12.38185554,5.34283914,7.16117754,5.33991741,0.87724661,2.06821154,0.10612731,30.51890935,0.12870959,1636.55680134,2.10227547,1082.50258995
Zr260Ta199Ti280Nb199Al59,BCC,OTHER,4.80200000,1,298.15000000,1965.00000000,2054.00000000,5.00000000,,10.1007/s11837-014-1066-0,Microstructure and Properties of Aluminum-Containing Refractory High-Entropy Alloys,2014,S5,Zr260Ta199Ti280Nb199Al59,0.26100000,0.20000000,0.28100000,0.20000000,0.05900000,0.00000000,0.00000000,0.00000000,0.00000000,0.00000000,0.00000000,0.00000000,0.00000000,0.00000000,0.00000000,0.00013081,3.14101014,135.02942377,0.07564558,0.03616236,-0.04819307,1.65489547,-0.01182845,-0.03615423,-0.05131167,-0.07563744,0.01341930,0.08643942,0.07381514,1.66215110,93.49037966,4.34002006,1.49337011,0.07302012,18.98455018,2360.86848546,132.13039117,43.45937813,112.27582748,0.34695085,2.33865095,2.47955065,0.75509930,3.75892287,0.46444333,1.02445627,0.06698975,1.72445135,8.17741439,0.04286795,0.12936870,0.29396042,0.37149048,0.03233301,0.01175599,0.09238523,0.03413755,0.20290880,0.05895486,0.26568688,0.07984254,12.65001115,5.40910611,7.33567295,5.33875823,0.86610726,2.06255664,0.07376948,26.10965899,0.12628827,1479.34212281,2.03441797,967.43705723
Zr263Ti263Nb263V78Mo131,BCC,arc melting,,1,298.15000000,1301.00000000,,43.00000000,,https://doi.org/10.1016/j.matdes.2015.06.072,Phase composition and solid solution strengthening effect in TiZrNbMoV high-entropy alloys,2015,S9,Zr263Ti263Nb263V78Mo131,0.26400000,0.26400000,0.26400000,0.07800000,0.13100000,0.00000000,0.00000000,0.00000000,0.00000000,0.00000000,0.00000000,0.00000000,0.00000000,0.00000000,0.00000000,0.00013099,3.10354190,149.73067779,0.14522849,0.10705492,-0.00437855,1.63612375,0.01972459,-0.01836510,-0.01844897,-0.05653866,0.02835896,0.15126319,0.17719137,1.64232376,77.71231257,4.60420842,1.58888778,0.12290423,18.34581685,2347.74248497,145.18637275,50.51803607,129.08517034,0.34894790,2.37883868,2.61694790,0.87479659,3.61456653,0.59036673,0.84061177,0.11048096,1.74215130,7.03399691,0.05341823,0.16401178,0.58794602,0.62263921,0.04044206,0.01396468,0.11930753,0.04121268,0.27672556,0.07289042,0.32017805,0.09226912,14.53782511,6.11131190,8.34475461,4.43274959,0.78505711,2.07195075,0.14989501,15.59084115,0.12699434,2373.87263515,2.68505258,1691.16230253
Zr266Ti400Nb133Al66V133,BCC,vacuum arc melting,,1,298.15000000,898.00000000,,50.00000000,,https://doi.org/10.1016/j.jmrt.2023.03.103,Microstructure and properties of Al0.5NbTi3VxZr2 refractory high entropy alloys combined with high strength and ductility,2023,S9,Zr266Ti400Nb133Al66V133,0.26700000,0.40100000,0.13300000,0.06600000,0.13300000,0.00000000,0.00000000,0.00000000,0.00000000,0.00000000,0.00000000,0.00000000,0.00000000,0.00000000,0.00000000,0.00012366,3.09774971,123.33587661,0.10874690,0.05871083,-0.04281039,1.63743356,-0.02143457,-0.04664831,-0.07147064,-0.09668438,-0.00316831,0.04336366,0.04310014,1.63925867,64.45384127,4.20040080,1.50864729,0.04653197,18.38991288,2064.26464930,116.14428858,39.47795591,100.03106212,0.34463928,2.15471042,2.41171242,0.59997996,4.19002445,0.41971042,0.92887020,0.01028717,1.81173246,5.81994027,0.05630241,0.16736575,0.15864610,0.23660992,0.04292816,0.01470518,0.12328614,0.04247703,0.12932279,0.04657756,0.19835758,0.06957122,11.36986161,5.27674693,6.27568464,5.74613425,0.99752968,2.05175445,0.13316400,11.90926270,0.14443400,1881.11610554,2.11801293,1247.42522720
Zr272Ti181Nb90(Al30V121)3,MIX,arc melting,,1,298.15000000,797.00000000,,5.10000000,,https://doi.org/10.1016/j.jallcom.2022.166767,Microstructure and mechanical properties of AlNbTiVZr system refractory high entropy alloys,2022,S9,Zr272Ti181Nb90(Al30V121)3,0.27300000,0.18200000,0.09000000,0.09000000,0.36400000,0.00000000,0.00000000,0.00000000,0.00000000,0.00000000,0.00000000,0.00000000,0.00000000,0.00000000,0.00000000,0.00012631,3.04338838,136.94961627,0.11393700,0.08215360,-0.04360901,1.60763489,-0.05372714,-0.07474842,-0.08551054,-0.10653182,0.01329643,0.11452614,0.11093731,1.61049189,63.01057447,4.36445783,1.52719880,0.10122971,17.40407240,2062.31405622,124.83835341,39.92068273,101.84136546,0.35362450,2.22814859,2.48826506,0.78735241,4.06767771,0.47437149,0.86945020,0.07965489,1.70091265,6.01190282,0.07050326,0.21447139,0.18100635,0.26161255,0.05420382,0.02071784,0.15633934,0.06083614,0.14840775,0.05354088,0.21804989,0.07757594,11.28813559,5.06615026,6.63651692,5.24539340,0.93200069,2.09417667,0.16860736,4.84852299,0.14457061,2720.90391835,2.42421018,1883.21915125
Zr277Ti277Nb277(VMo)83,BCC,arc melting,,1,298.15000000,1312.00000000,,50.00000000,,https://doi.org/10.1016/j.matdes.2015.06.072,Phase composition and solid solution strengthening effect in TiZrNbMoV high-entropy alloys,2015,S9,Zr277Ti277Nb277(VMo)83,0.27800000,0.27800000,0.27800000,0.08300000,0.08300000,0.00000000,0.00000000,0.00000000,0.00000000,0.00000000,0.00000000,0.00000000,0.00000000,0.00000000,0.00000000,0.00012760,3.11424961,143.61032887,0.15509545,0.11484950,0.00523646,1.64310382,0.02397968,-0.01386149,-0.01626626,-0.05410744,0.02352708,0.13176933,0.14872854,1.64799004,76.68449224,4.52758275,1.55743230,0.10824226,18.58162224,2317.37211635,138.20661986,46.35305918,118.06118355,0.35111334,2.34479539,2.57114343,0.81093581,3.76013159,0.54445035,0.83715394,0.09244734,1.76020762,6.85288294,0.05298111,0.16133178,0.52782656,0.56727434,0.04028632,0.01432312,0.11889767,0.04228398,0.22758214,0.06099252,0.27944910,0.08733226,13.39615737,5.71314557,7.61055526,4.72245711,0.83049428,2.08220237,0.14844124,12.33159435,0.12865866,2144.90084300,2.47622579,1493.83039511
