Repository: TaoLiang120/myml

myml
======

A custom machine learning models for high entropy alloys with Ti, V, Cr, Zr, Nb, Mo, Hf, Ta and W

# myml

# myml

File: Database/MPEA_dataset_EXT.csv (part 6 of 17)
CompID,Composition,Crystal,Processing,GrainSize,Vicker,Tension0_Compression1,temperature,Yield_EXP,UTS_EXP,Elongation_EXP,Elongation_plastic_EXP,Youngs_EXP,Youngs_ROM_ORG,DOI,YEAR,TITLE,ReducedFormula,radius,radius_TC,Tm_ROM,volume,LattPara,CONC0,CONC1,CONC2,CONC3,CONC4,CONC5,CONC6,CONC7,CONC8,CONC9,CONC10,CONC11,CONC12,CONC13,Sconf,sws,Bulk,Eform,Eform_str,Eform_BOKAS,Hmix_TC,Gmix_TC,Hmix_str_TC,Gmix_str_TC,bcc2hcp_Gmix_TC,bcc2hcp_Gmix_TC2CPA,bcc2hcp,amass,VEC,E_negativity,bcc2hcp_Gmix_TC_diff,Exp_Bulk_ROM,Exp_Shear_ROM,Exp_Youngs_ROM,Exp_Poisson_ROM,Exp_Surf_ROM,Cal_Surf_ROM,E_GBR_ROM,DOS_EF_ROM,E_USF_ROM,Exp_Az_ROM,b2h_ROM,density,radius_TC_DELTA,volume_DELTA,Exp_Shear_ROM_DELTA,Exp_Youngs_ROM_DELTA,radius_TC_DISTORT,radius_TC_DISTORT_Max,volume_DISTORT,volume_DISTORT_Max,Exp_Shear_DISTORT,Exp_Shear_DISTORT_Max,Exp_Youngs_DISTORT,Exp_Youngs_DISTORT_Max,ShearBurger,ShearBurger_Surf,USF_Surf,Exp_Poisson_Comp,ElasticEnergy,SH_ratio,temp_ratio,sigma_y0,delta_Eb0,Yield_MC,Elong_M0,Elong_M1,Elong_M2,Elong_M3,Elong_M4,D_Surf_GBR_ROM,ShearBurger_D_Surf_GBR,Predicted_Yield_EXP
177,TaTiNb,BCC,WROUGHT,,,1,373.15000000,486.00000000,,,,,136.00000000,10.1016/j.actamat.2019.06.006,2019,Solid-solution strengthening in refractory high entropy alloys,TaTiNb,1.62162788,1.62123998,2660.33333333,17.88482895,3.29486983,0.33300000,0.33300000,0.33300000,0.00000000,0.00000000,0.00000000,0.00000000,0.00000000,0.00000000,0.00000000,0.00000000,0.00000000,0.00000000,0.00000000,0.00009466,3.08284212,161.61807796,0.08614643,0.05777773,-0.00816888,0.01813060,-0.01916109,-0.01023810,-0.04752979,0.04503369,0.17841603,0.19969882,107.24042000,4.66666667,1.54666667,0.13338234,159.00000000,49.66666667,135.66666667,0.35333333,2.63500000,2.76166667,1.03166667,3.50833333,0.77500000,1.08834867,0.16666667,9.95687624,0.00306543,0.00907981,0.25165548,0.26442187,0.00234759,0.00096932,0.00708476,0.00293315,0.18419114,0.07475460,0.19097151,0.07842335,14.17209019,5.37840235,0.29411765,2.09278349,0.00058401,13.88999455,0.14026438,49.90433941,0.37631390,4.07950968,73.37797207,17.82231346,20.68603678,3.80378988,70.94942608,1.73000000,8.19195965,612.40312777
178,TaTiNb,BCC,WROUGHT,,,1,473.15000000,378.00000000,,,,,136.00000000,10.1016/j.actamat.2019.06.006,2019,Solid-solution strengthening in refractory high entropy alloys,TaTiNb,1.62162788,1.62123998,2660.33333333,17.88482895,3.29486983,0.33300000,0.33300000,0.33300000,0.00000000,0.00000000,0.00000000,0.00000000,0.00000000,0.00000000,0.00000000,0.00000000,0.00000000,0.00000000,0.00000000,0.00009466,3.08284212,161.61807796,0.08614643,0.05777773,-0.00816888,0.01813060,-0.01916109,-0.01023810,-0.04752979,0.04503369,0.17841603,0.19969882,107.24042000,4.66666667,1.54666667,0.13338234,159.00000000,49.66666667,135.66666667,0.35333333,2.63500000,2.76166667,1.03166667,3.50833333,0.77500000,1.08834867,0.16666667,9.95687624,0.00306543,0.00907981,0.25165548,0.26442187,0.00234759,0.00096932,0.00708476,0.00293315,0.18419114,0.07475460,0.19097151,0.07842335,14.17209019,5.37840235,0.29411765,2.09278349,0.00058401,13.88999455,0.17785365,49.90433941,0.37631390,2.08526895,73.37797207,17.82231346,20.68603678,3.80378988,70.94942608,1.73000000,8.19195965,323.94476349
179,TaTiNb,BCC,WROUGHT,,,1,573.15000000,314.00000000,,,,,136.00000000,10.1016/j.actamat.2019.06.006,2019,Solid-solution strengthening in refractory high entropy alloys,TaTiNb,1.62162788,1.62123998,2660.33333333,17.88482895,3.29486983,0.33300000,0.33300000,0.33300000,0.00000000,0.00000000,0.00000000,0.00000000,0.00000000,0.00000000,0.00000000,0.00000000,0.00000000,0.00000000,0.00000000,0.00009466,3.08284212,161.61807796,0.08614643,0.05777773,-0.00816888,0.01813060,-0.01916109,-0.01023810,-0.04752979,0.04503369,0.17841603,0.19969882,107.24042000,4.66666667,1.54666667,0.13338234,159.00000000,49.66666667,135.66666667,0.35333333,2.63500000,2.76166667,1.03166667,3.50833333,0.77500000,1.08834867,0.16666667,9.95687624,0.00306543,0.00907981,0.25165548,0.26442187,0.00234759,0.00096932,0.00708476,0.00293315,0.18419114,0.07475460,0.19097151,0.07842335,14.17209019,5.37840235,0.29411765,2.09278349,0.00058401,13.88999455,0.21544293,49.90433941,0.37631390,1.06589932,73.37797207,17.82231346,20.68603678,3.80378988,70.94942608,1.73000000,8.19195965,296.57834628
180,TaTiNb,BCC,WROUGHT,,,1,673.15000000,232.00000000,,,,,136.00000000,10.1016/j.actamat.2019.06.006,2019,Solid-solution strengthening in refractory high entropy alloys,TaTiNb,1.62162788,1.62123998,2660.33333333,17.88482895,3.29486983,0.33300000,0.33300000,0.33300000,0.00000000,0.00000000,0.00000000,0.00000000,0.00000000,0.00000000,0.00000000,0.00000000,0.00000000,0.00000000,0.00000000,0.00009466,3.08284212,161.61807796,0.08614643,0.05777773,-0.00816888,0.01813060,-0.01916109,-0.01023810,-0.04752979,0.04503369,0.17841603,0.19969882,107.24042000,4.66666667,1.54666667,0.13338234,159.00000000,49.66666667,135.66666667,0.35333333,2.63500000,2.76166667,1.03166667,3.50833333,0.77500000,1.08834867,0.16666667,9.95687624,0.00306543,0.00907981,0.25165548,0.26442187,0.00234759,0.00096932,0.00708476,0.00293315,0.18419114,0.07475460,0.19097151,0.07842335,14.17209019,5.37840235,0.29411765,2.09278349,0.00058401,13.88999455,0.25303220,49.90433941,0.37631390,0.54484164,73.37797207,17.82231346,20.68603678,3.80378988,70.94942608,1.73000000,8.19195965,263.58617003
181,TaTiNb,BCC,WROUGHT,,,1,873.15000000,222.00000000,,,,,136.00000000,10.1016/j.actamat.2019.06.006,2019,Solid-solution strengthening in refractory high entropy alloys,TaTiNb,1.62162788,1.62123998,2660.33333333,17.88482895,3.29486983,0.33300000,0.33300000,0.33300000,0.00000000,0.00000000,0.00000000,0.00000000,0.00000000,0.00000000,0.00000000,0.00000000,0.00000000,0.00000000,0.00000000,0.00009466,3.08284212,161.61807796,0.08614643,0.05777773,-0.00816888,0.01813060,-0.01916109,-0.01023810,-0.04752979,0.04503369,0.17841603,0.19969882,107.24042000,4.66666667,1.54666667,0.13338234,159.00000000,49.66666667,135.66666667,0.35333333,2.63500000,2.76166667,1.03166667,3.50833333,0.77500000,1.08834867,0.16666667,9.95687624,0.00306543,0.00907981,0.25165548,0.26442187,0.00234759,0.00096932,0.00708476,0.00293315,0.18419114,0.07475460,0.19097151,0.07842335,14.17209019,5.37840235,0.29411765,2.09278349,0.00058401,13.88999455,0.32821075,49.90433941,0.37631390,0.14235690,73.37797207,17.82231346,20.68603678,3.80378988,70.94942608,1.73000000,8.19195965,263.58617003
182,TaTiNb,BCC,WROUGHT,,,1,1073.15000000,210.00000000,,,,,136.00000000,10.1016/j.actamat.2019.06.006,2019,Solid-solution strengthening in refractory high entropy alloys,TaTiNb,1.62162788,1.62123998,2660.33333333,17.88482895,3.29486983,0.33300000,0.33300000,0.33300000,0.00000000,0.00000000,0.00000000,0.00000000,0.00000000,0.00000000,0.00000000,0.00000000,0.00000000,0.00000000,0.00000000,0.00009466,3.08284212,161.61807796,0.08614643,0.05777773,-0.00816888,0.01813060,-0.01916109,-0.01023810,-0.04752979,0.04503369,0.17841603,0.19969882,107.24042000,4.66666667,1.54666667,0.13338234,159.00000000,49.66666667,135.66666667,0.35333333,2.63500000,2.76166667,1.03166667,3.50833333,0.77500000,1.08834867,0.16666667,9.95687624,0.00306543,0.00907981,0.25165548,0.26442187,0.00234759,0.00096932,0.00708476,0.00293315,0.18419114,0.07475460,0.19097151,0.07842335,14.17209019,5.37840235,0.29411765,2.09278349,0.00058401,13.88999455,0.40338930,49.90433941,0.37631390,0.03719519,73.37797207,17.82231346,20.68603678,3.80378988,70.94942608,1.73000000,8.19195965,244.35386593
183,TaTiNb,BCC,WROUGHT,,,1,1273.15000000,160.00000000,,,,,136.00000000,10.1016/j.actamat.2019.06.006,2019,Solid-solution strengthening in refractory high entropy alloys,TaTiNb,1.62162788,1.62123998,2660.33333333,17.88482895,3.29486983,0.33300000,0.33300000,0.33300000,0.00000000,0.00000000,0.00000000,0.00000000,0.00000000,0.00000000,0.00000000,0.00000000,0.00000000,0.00000000,0.00000000,0.00009466,3.08284212,161.61807796,0.08614643,0.05777773,-0.00816888,0.01813060,-0.01916109,-0.01023810,-0.04752979,0.04503369,0.17841603,0.19969882,107.24042000,4.66666667,1.54666667,0.13338234,159.00000000,49.66666667,135.66666667,0.35333333,2.63500000,2.76166667,1.03166667,3.50833333,0.77500000,1.08834867,0.16666667,9.95687624,0.00306543,0.00907981,0.25165548,0.26442187,0.00234759,0.00096932,0.00708476,0.00293315,0.18419114,0.07475460,0.19097151,0.07842335,14.17209019,5.37840235,0.29411765,2.09278349,0.00058401,13.88999455,0.47856785,49.90433941,0.37631390,0.00971840,73.37797207,17.82231346,20.68603678,3.80378988,70.94942608,1.73000000,8.19195965,199.33782362
184,TaTiNb,BCC,WROUGHT,,,1,1700.00000000,112.80792252,,,,,136.00000000,10.1016/j.actamat.2019.06.006,2019,Solid-solution strengthening in refractory high entropy alloys,TaTiNb,1.62162788,1.62123998,2660.33333333,17.88482895,3.29486983,0.33300000,0.33300000,0.33300000,0.00000000,0.00000000,0.00000000,0.00000000,0.00000000,0.00000000,0.00000000,0.00000000,0.00000000,0.00000000,0.00000000,0.00009466,3.08284212,161.61807796,0.08614643,0.05777773,-0.00816888,0.01813060,-0.01916109,-0.01023810,-0.04752979,0.04503369,0.17841603,0.19969882,107.24042000,4.66666667,1.54666667,0.13338234,159.00000000,49.66666667,135.66666667,0.35333333,2.63500000,2.76166667,1.03166667,3.50833333,0.77500000,1.08834867,0.16666667,9.95687624,0.00306543,0.00907981,0.25165548,0.26442187,0.00234759,0.00096932,0.00708476,0.00293315,0.18419114,0.07475460,0.19097151,0.07842335,14.17209019,5.37840235,0.29411765,2.09278349,0.00058401,13.88999455,0.63901767,49.90433941,0.37631390,0.00055406,73.37797207,17.82231346,20.68603678,3.80378988,70.94942608,1.73000000,8.19195965,170.89098140
185,TaTiNb,BCC,WROUGHT,,,1,1400.00000000,144.21629867,,,,,136.00000000,10.1016/j.actamat.2019.06.006,2019,Solid-solution strengthening in refractory high entropy alloys,TaTiNb,1.62162788,1.62123998,2660.33333333,17.88482895,3.29486983,0.33300000,0.33300000,0.33300000,0.00000000,0.00000000,0.00000000,0.00000000,0.00000000,0.00000000,0.00000000,0.00000000,0.00000000,0.00000000,0.00000000,0.00009466,3.08284212,161.61807796,0.08614643,0.05777773,-0.00816888,0.01813060,-0.01916109,-0.01023810,-0.04752979,0.04503369,0.17841603,0.19969882,107.24042000,4.66666667,1.54666667,0.13338234,159.00000000,49.66666667,135.66666667,0.35333333,2.63500000,2.76166667,1.03166667,3.50833333,0.77500000,1.08834867,0.16666667,9.95687624,0.00306543,0.00907981,0.25165548,0.26442187,0.00234759,0.00096932,0.00708476,0.00293315,0.18419114,0.07475460,0.19097151,0.07842335,14.17209019,5.37840235,0.29411765,2.09278349,0.00058401,13.88999455,0.52624984,49.90433941,0.37631390,0.00414855,73.37797207,17.82231346,20.68603678,3.80378988,70.94942608,1.73000000,8.19195965,170.85566509
186,TaTiNbAl,BCC,CAST,,,1,473.15000000,740.00000000,,,,,120.00000000,10.1016/j.actamat.2019.06.006,2019,Solid-solution strengthening in refractory high entropy alloys,TaTiNbAl,1.61185333,1.59824851,2228.58000000,17.25248207,3.25557117,0.25000000,0.25000000,0.25000000,0.25000000,0.00000000,0.00000000,0.00000000,0.00000000,0.00000000,0.00000000,0.00000000,0.00000000,0.00000000,0.00000000,0.00011946,3.05587516,140.15361715,-0.01188793,-0.03316446,-0.14086128,-0.13608511,-0.14067322,-0.15736163,-0.16194974,0.01517319,0.10864210,0.08422921,87.17569965,4.25000000,1.56250000,0.09346891,138.25000000,43.75000000,119.25000000,0.35250000,2.26625000,2.37100000,0.88275000,2.81922500,0.61875000,1.09626150,0.10885075,8.39060450,0.02133791,0.03688438,0.34070755,0.35316704,0.01638969,0.00596281,0.02514096,0.00897852,0.25083225,0.07874670,0.25631094,0.08157789,12.33490709,5.44287130,0.27302813,2.08880309,0.00499255,1.95634713,0.21231008,284.20802247,0.81305998,65.37259004,56.13998765,12.40129999,16.04338806,5.54143454,39.14487755,1.48825000,8.28819559,784.50443489
187,TaTiNbAl,BCC,CAST,,,1,293.15000000,1152.00000000,,,,,120.00000000,10.1016/j.actamat.2019.06.006,2019,Solid-solution strengthening in refractory high entropy alloys,TaTiNbAl,1.61185333,1.59824851,2228.58000000,17.25248207,3.25557117,0.25000000,0.25000000,0.25000000,0.25000000,0.00000000,0.00000000,0.00000000,0.00000000,0.00000000,0.00000000,0.00000000,0.00000000,0.00000000,0.00000000,0.00011946,3.05587516,140.15361715,-0.01188793,-0.03316446,-0.14086128,-0.13608511,-0.14067322,-0.15736163,-0.16194974,0.01517319,0.10864210,0.08422921,87.17569965,4.25000000,1.56250000,0.09346891,138.25000000,43.75000000,119.25000000,0.35250000,2.26625000,2.37100000,0.88275000,2.81922500,0.61875000,1.09626150,0.10885075,8.39060450,0.02133791,0.03688438,0.34070755,0.35316704,0.01638969,0.00596281,0.02514096,0.00897852,0.25083225,0.07874670,0.25631094,0.08157789,12.33490709,5.44287130,0.27302813,2.08880309,0.00499255,1.95634713,0.13154116,284.20802247,0.81305998,114.34073138,56.13998765,12.40129999,16.04338806,5.54143454,39.14487755,1.48825000,8.28819559,1042.11778343
188,TaTiNbAl,BCC,CAST,,,1,373.15000000,740.00000000,,,,,120.00000000,10.1016/j.actamat.2019.06.006,2019,Solid-solution strengthening in refractory high entropy alloys,TaTiNbAl,1.61185333,1.59824851,2228.58000000,17.25248207,3.25557117,0.25000000,0.25000000,0.25000000,0.25000000,0.00000000,0.00000000,0.00000000,0.00000000,0.00000000,0.00000000,0.00000000,0.00000000,0.00000000,0.00000000,0.00011946,3.05587516,140.15361715,-0.01188793,-0.03316446,-0.14086128,-0.13608511,-0.14067322,-0.15736163,-0.16194974,0.01517319,0.10864210,0.08422921,87.17569965,4.25000000,1.56250000,0.09346891,138.25000000,43.75000000,119.25000000,0.35250000,2.26625000,2.37100000,0.88275000,2.81922500,0.61875000,1.09626150,0.10885075,8.39060450,0.02133791,0.03688438,0.34070755,0.35316704,0.01638969,0.00596281,0.02514096,0.00897852,0.25083225,0.07874670,0.25631094,0.08157789,12.33490709,5.44287130,0.27302813,2.08880309,0.00499255,1.95634713,0.16743846,284.20802247,0.81305998,89.18411576,56.13998765,12.40129999,16.04338806,5.54143454,39.14487755,1.48825000,8.28819559,950.23871138
189,TaTiNbMo,BCC,ANNEAL,,,1,333.15000000,1071.00000000,,,,,179.00000000,10.1016/j.actamat.2019.06.006,2019,Solid-solution strengthening in refractory high entropy alloys,TaTiNbMo,1.60396426,1.59798441,2719.25000000,17.29146783,3.25802155,0.25000000,0.25000000,0.25000000,0.25000000,0.00000000,0.00000000,0.00000000,0.00000000,0.00000000,0.00000000,0.00000000,0.00000000,0.00000000,0.00000000,0.00011946,3.04043892,186.53829362,0.01777363,-0.00350289,-0.07461517,-0.05492505,-0.08783266,-0.07620157,-0.10910919,0.11970877,0.31743524,0.32783529,104.41531500,5.00000000,1.70000000,0.19772647,187.25000000,68.75000000,184.00000000,0.34250000,2.72625000,2.93475000,1.28375000,2.87810000,1.13125000,1.04189325,0.23500000,10.02724753,0.02021336,0.05655207,0.50589909,0.48529596,0.01536148,0.00558394,0.04482692,0.01628648,0.33507150,0.11019478,0.32846658,0.10641115,19.39801480,7.11527366,0.41494727,2.04182510,0.03135429,5.91434977,0.12251540,766.00876459,1.67706111,441.35627184,6.21553617,0.36348474,0.71969305,5.54143454,19.25014612,1.65100000,11.74925185,1006.19297898
190,TaTiNbMo,BCC,ANNEAL,,,1,1700.00000000,461.66885758,,,,,179.00000000,10.1016/j.actamat.2019.06.006,2019,Solid-solution strengthening in refractory high entropy alloys,TaTiNbMo,1.60396426,1.59798441,2719.25000000,17.29146783,3.25802155,0.25000000,0.25000000,0.25000000,0.25000000,0.00000000,0.00000000,0.00000000,0.00000000,0.00000000,0.00000000,0.00000000,0.00000000,0.00000000,0.00000000,0.00011946,3.04043892,186.53829362,0.01777363,-0.00350289,-0.07461517,-0.05492505,-0.08783266,-0.07620157,-0.10910919,0.11970877,0.31743524,0.32783529,104.41531500,5.00000000,1.70000000,0.19772647,187.25000000,68.75000000,184.00000000,0.34250000,2.72625000,2.93475000,1.28375000,2.87810000,1.13125000,1.04189325,0.23500000,10.02724753,0.02021336,0.05655207,0.50589909,0.48529596,0.01536148,0.00558394,0.04482692,0.01628648,0.33507150,0.11019478,0.32846658,0.10641115,19.39801480,7.11527366,0.41494727,2.04182510,0.03135429,5.91434977,0.62517238,766.00876459,1.67706111,59.22171002,6.21553617,0.36348474,0.71969305,5.54143454,19.25014612,1.65100000,11.74925185,428.18121604
191,TaTiNbMo,BCC,ANNEAL,,,1,1400.00000000,494.29741379,,,,,179.00000000,10.1016/j.actamat.2019.06.006,2019,Solid-solution strengthening in refractory high entropy alloys,TaTiNbMo,1.60396426,1.59798441,2719.25000000,17.29146783,3.25802155,0.25000000,0.25000000,0.25000000,0.25000000,0.00000000,0.00000000,0.00000000,0.00000000,0.00000000,0.00000000,0.00000000,0.00000000,0.00000000,0.00000000,0.00011946,3.04043892,186.53829362,0.01777363,-0.00350289,-0.07461517,-0.05492505,-0.08783266,-0.07620157,-0.10910919,0.11970877,0.31743524,0.32783529,104.41531500,5.00000000,1.70000000,0.19772647,187.25000000,68.75000000,184.00000000,0.34250000,2.72625000,2.93475000,1.28375000,2.87810000,1.13125000,1.04189325,0.23500000,10.02724753,0.02021336,0.05655207,0.50589909,0.48529596,0.01536148,0.00558394,0.04482692,0.01628648,0.33507150,0.11019478,0.32846658,0.10641115,19.39801480,7.11527366,0.41494727,2.04182510,0.03135429,5.91434977,0.51484784,766.00876459,1.67706111,93.04062374,6.21553617,0.36348474,0.71969305,5.54143454,19.25014612,1.65100000,11.74925185,478.31240182
192,TaTiNbMo,BCC,ANNEAL,,,1,293.15000000,1210.00000000,,,,,179.00000000,10.1016/j.actamat.2019.06.006,2019,Solid-solution strengthening in refractory high entropy alloys,TaTiNbMo,1.60396426,1.59798441,2719.25000000,17.29146783,3.25802155,0.25000000,0.25000000,0.25000000,0.25000000,0.00000000,0.00000000,0.00000000,0.00000000,0.00000000,0.00000000,0.00000000,0.00000000,0.00000000,0.00000000,0.00011946,3.04043892,186.53829362,0.01777363,-0.00350289,-0.07461517,-0.05492505,-0.08783266,-0.07620157,-0.10910919,0.11970877,0.31743524,0.32783529,104.41531500,5.00000000,1.70000000,0.19772647,187.25000000,68.75000000,184.00000000,0.34250000,2.72625000,2.93475000,1.28375000,2.87810000,1.13125000,1.04189325,0.23500000,10.02724753,0.02021336,0.05655207,0.50589909,0.48529596,0.01536148,0.00558394,0.04482692,0.01628648,0.33507150,0.11019478,0.32846658,0.10641115,19.39801480,7.11527366,0.41494727,2.04182510,0.03135429,5.91434977,0.10780546,766.00876459,1.67706111,467.89264307,6.21553617,0.36348474,0.71969305,5.54143454,19.25014612,1.65100000,11.74925185,1066.21876645
193,TaTiNbMo,BCC,ANNEAL,,,1,373.15000000,1029.00000000,,,,,179.00000000,10.1016/j.actamat.2019.06.006,2019,Solid-solution strengthening in refractory high entropy alloys,TaTiNbMo,1.60396426,1.59798441,2719.25000000,17.29146783,3.25802155,0.25000000,0.25000000,0.25000000,0.25000000,0.00000000,0.00000000,0.00000000,0.00000000,0.00000000,0.00000000,0.00000000,0.00000000,0.00000000,0.00000000,0.00011946,3.04043892,186.53829362,0.01777363,-0.00350289,-0.07461517,-0.05492505,-0.08783266,-0.07620157,-0.10910919,0.11970877,0.31743524,0.32783529,104.41531500,5.00000000,1.70000000,0.19772647,187.25000000,68.75000000,184.00000000,0.34250000,2.72625000,2.93475000,1.28375000,2.87810000,1.13125000,1.04189325,0.23500000,10.02724753,0.02021336,0.05655207,0.50589909,0.48529596,0.01536148,0.00558394,0.04482692,0.01628648,0.33507150,0.11019478,0.32846658,0.10641115,19.39801480,7.11527366,0.41494727,2.04182510,0.03135429,5.91434977,0.13722534,766.00876459,1.67706111,415.86384658,6.21553617,0.36348474,0.71969305,5.54143454,19.25014612,1.65100000,11.74925185,1024.66252607
194,TaTiNbMo,BCC,ANNEAL,,,1,473.15000000,868.00000000,,,,,179.00000000,10.1016/j.actamat.2019.06.006,2019,Solid-solution strengthening in refractory high entropy alloys,TaTiNbMo,1.60396426,1.59798441,2719.25000000,17.29146783,3.25802155,0.25000000,0.25000000,0.25000000,0.25000000,0.00000000,0.00000000,0.00000000,0.00000000,0.00000000,0.00000000,0.00000000,0.00000000,0.00000000,0.00000000,0.00011946,3.04043892,186.53829362,0.01777363,-0.00350289,-0.07461517,-0.05492505,-0.08783266,-0.07620157,-0.10910919,0.11970877,0.31743524,0.32783529,104.41531500,5.00000000,1.70000000,0.19772647,187.25000000,68.75000000,184.00000000,0.34250000,2.72625000,2.93475000,1.28375000,2.87810000,1.13125000,1.04189325,0.23500000,10.02724753,0.02021336,0.05655207,0.50589909,0.48529596,0.01536148,0.00558394,0.04482692,0.01628648,0.33507150,0.11019478,0.32846658,0.10641115,19.39801480,7.11527366,0.41494727,2.04182510,0.03135429,5.91434977,0.17400018,766.00876459,1.67706111,375.67022673,6.21553617,0.36348474,0.71969305,5.54143454,19.25014612,1.65100000,11.74925185,895.04215129
195,TaTiNbMo,BCC,ANNEAL,,,1,573.15000000,732.00000000,,,,,179.00000000,10.1016/j.actamat.2019.06.006,2019,Solid-solution strengthening in refractory high entropy alloys,TaTiNbMo,1.60396426,1.59798441,2719.25000000,17.29146783,3.25802155,0.25000000,0.25000000,0.25000000,0.25000000,0.00000000,0.00000000,0.00000000,0.00000000,0.00000000,0.00000000,0.00000000,0.00000000,0.00000000,0.00000000,0.00011946,3.04043892,186.53829362,0.01777363,-0.00350289,-0.07461517,-0.05492505,-0.08783266,-0.07620157,-0.10910919,0.11970877,0.31743524,0.32783529,104.41531500,5.00000000,1.70000000,0.19772647,187.25000000,68.75000000,184.00000000,0.34250000,2.72625000,2.93475000,1.28375000,2.87810000,1.13125000,1.04189325,0.23500000,10.02724753,0.02021336,0.05655207,0.50589909,0.48529596,0.01536148,0.00558394,0.04482692,0.01628648,0.33507150,0.11019478,0.32846658,0.10641115,19.39801480,7.11527366,0.41494727,2.04182510,0.03135429,5.91434977,0.21077503,766.00876459,1.67706111,323.15401319,6.21553617,0.36348474,0.71969305,5.54143454,19.25014612,1.65100000,11.74925185,714.09233869
196,TaTiNbMo,BCC,ANNEAL,,,1,2000.00000000,430.91538111,,,,,179.00000000,10.1016/j.actamat.2019.06.006,2019,Solid-solution strengthening in refractory high entropy alloys,TaTiNbMo,1.60396426,1.59798441,2719.25000000,17.29146783,3.25802155,0.25000000,0.25000000,0.25000000,0.25000000,0.00000000,0.00000000,0.00000000,0.00000000,0.00000000,0.00000000,0.00000000,0.00000000,0.00000000,0.00000000,0.00011946,3.04043892,186.53829362,0.01777363,-0.00350289,-0.07461517,-0.05492505,-0.08783266,-0.07620157,-0.10910919,0.11970877,0.31743524,0.32783529,104.41531500,5.00000000,1.70000000,0.19772647,187.25000000,68.75000000,184.00000000,0.34250000,2.72625000,2.93475000,1.28375000,2.87810000,1.13125000,1.04189325,0.23500000,10.02724753,0.02021336,0.05655207,0.50589909,0.48529596,0.01536148,0.00558394,0.04482692,0.01628648,0.33507150,0.11019478,0.32846658,0.10641115,19.39801480,7.11527366,0.41494727,2.04182510,0.03135429,5.91434977,0.73549692,766.00876459,1.67706111,37.69547964,6.21553617,0.36348474,0.71969305,5.54143454,19.25014612,1.65100000,11.74925185,338.15707217
197,TaTiNbMo,BCC,ANNEAL,,,1,873.15000000,593.00000000,,,,,179.00000000,10.1016/j.actamat.2019.06.006,2019,Solid-solution strengthening in refractory high entropy alloys,TaTiNbMo,1.60396426,1.59798441,2719.25000000,17.29146783,3.25802155,0.25000000,0.25000000,0.25000000,0.25000000,0.00000000,0.00000000,0.00000000,0.00000000,0.00000000,0.00000000,0.00000000,0.00000000,0.00000000,0.00000000,0.00011946,3.04043892,186.53829362,0.01777363,-0.00350289,-0.07461517,-0.05492505,-0.08783266,-0.07620157,-0.10910919,0.11970877,0.31743524,0.32783529,104.41531500,5.00000000,1.70000000,0.19772647,187.25000000,68.75000000,184.00000000,0.34250000,2.72625000,2.93475000,1.28375000,2.87810000,1.13125000,1.04189325,0.23500000,10.02724753,0.02021336,0.05655207,0.50589909,0.48529596,0.01536148,0.00558394,0.04482692,0.01628648,0.33507150,0.11019478,0.32846658,0.10641115,19.39801480,7.11527366,0.41494727,2.04182510,0.03135429,5.91434977,0.32109957,766.00876459,1.67706111,205.69222875,6.21553617,0.36348474,0.71969305,5.54143454,19.25014612,1.65100000,11.74925185,618.27228886
198,TaTiNbMo,BCC,ANNEAL,,,1,673.15000000,685.00000000,,,,,179.00000000,10.1016/j.actamat.2019.06.006,2019,Solid-solution strengthening in refractory high entropy alloys,TaTiNbMo,1.60396426,1.59798441,2719.25000000,17.29146783,3.25802155,0.25000000,0.25000000,0.25000000,0.25000000,0.00000000,0.00000000,0.00000000,0.00000000,0.00000000,0.00000000,0.00000000,0.00000000,0.00000000,0.00000000,0.00011946,3.04043892,186.53829362,0.01777363,-0.00350289,-0.07461517,-0.05492505,-0.08783266,-0.07620157,-0.10910919,0.11970877,0.31743524,0.32783529,104.41531500,5.00000000,1.70000000,0.19772647,187.25000000,68.75000000,184.00000000,0.34250000,2.72625000,2.93475000,1.28375000,2.87810000,1.13125000,1.04189325,0.23500000,10.02724753,0.02021336,0.05655207,0.50589909,0.48529596,0.01536148,0.00558394,0.04482692,0.01628648,0.33507150,0.11019478,0.32846658,0.10641115,19.39801480,7.11527366,0.41494727,2.04182510,0.03135429,5.91434977,0.24754988,766.00876459,1.67706111,277.97921903,6.21553617,0.36348474,0.71969305,5.54143454,19.25014612,1.65100000,11.74925185,674.05405440
199,TaTiNbMo,BCC,ANNEAL,,,1,1273.15000000,539.00000000,,,,,179.00000000,10.1016/j.actamat.2019.06.006,2019,Solid-solution strengthening in refractory high entropy alloys,TaTiNbMo,1.60396426,1.59798441,2719.25000000,17.29146783,3.25802155,0.25000000,0.25000000,0.25000000,0.25000000,0.00000000,0.00000000,0.00000000,0.00000000,0.00000000,0.00000000,0.00000000,0.00000000,0.00000000,0.00000000,0.00011946,3.04043892,186.53829362,0.01777363,-0.00350289,-0.07461517,-0.05492505,-0.08783266,-0.07620157,-0.10910919,0.11970877,0.31743524,0.32783529,104.41531500,5.00000000,1.70000000,0.19772647,187.25000000,68.75000000,184.00000000,0.34250000,2.72625000,2.93475000,1.28375000,2.87810000,1.13125000,1.04189325,0.23500000,10.02724753,0.02021336,0.05655207,0.50589909,0.48529596,0.01536148,0.00558394,0.04482692,0.01628648,0.33507150,0.11019478,0.32846658,0.10641115,19.39801480,7.11527366,0.41494727,2.04182510,0.03135429,5.91434977,0.46819895,766.00876459,1.67706111,112.62349251,6.21553617,0.36348474,0.71969305,5.54143454,19.25014612,1.65100000,11.74925185,506.89669980
200,TaTiNbMo,BCC,ANNEAL,,,1,1073.15000000,564.00000000,,,,,179.00000000,10.1016/j.actamat.2019.06.006,2019,Solid-solution strengthening in refractory high entropy alloys,TaTiNbMo,1.60396426,1.59798441,2719.25000000,17.29146783,3.25802155,0.25000000,0.25000000,0.25000000,0.25000000,0.00000000,0.00000000,0.00000000,0.00000000,0.00000000,0.00000000,0.00000000,0.00000000,0.00000000,0.00000000,0.00011946,3.04043892,186.53829362,0.01777363,-0.00350289,-0.07461517,-0.05492505,-0.08783266,-0.07620157,-0.10910919,0.11970877,0.31743524,0.32783529,104.41531500,5.00000000,1.70000000,0.19772647,187.25000000,68.75000000,184.00000000,0.34250000,2.72625000,2.93475000,1.28375000,2.87810000,1.13125000,1.04189325,0.23500000,10.02724753,0.02021336,0.05655207,0.50589909,0.48529596,0.01536148,0.00558394,0.04482692,0.01628648,0.33507150,0.11019478,0.32846658,0.10641115,19.39801480,7.11527366,0.41494727,2.04182510,0.03135429,5.91434977,0.39464926,766.00876459,1.67706111,152.20307876,6.21553617,0.36348474,0.71969305,5.54143454,19.25014612,1.65100000,11.74925185,597.55167583
201,TaTiNbMoW,BCC,CAST,,,1,298.15000000,1380.33333333,2005.00000000,,,,222.00000000,10.1016/j.intermet.2017.01.007,2017,Effect of Ti additions on mechanical properties of NbMoTaW and VNbMoTaW refractory high entropy alloys,TaTiNbMoW,1.59533558,1.58948722,2914.40000000,16.99611887,3.23936525,0.20000000,0.20000000,0.20000000,0.20000000,0.20000000,0.00000000,0.00000000,0.00000000,0.00000000,0.00000000,0.00000000,0.00000000,0.00000000,0.00000000,0.00013869,3.02319166,209.11892695,0.00330158,-0.01371964,-0.06734975,-0.05114828,-0.08094582,-0.06816950,-0.09796703,0.13367923,0.37762475,0.40098930,120.30025200,5.20000000,1.83200000,0.24394552,211.80000000,87.20000000,229.40000000,0.33000000,2.91600000,3.14880000,1.54900000,2.43878000,1.44500000,1.03351460,0.29600000,11.75347184,0.02153606,0.06083809,0.55347986,0.52714654,0.01680559,0.00400501,0.04850360,0.01169274,0.40271903,0.09506712,0.38951733,0.09108152,24.46284903,8.38918005,0.49554184,1.98507463,0.03404528,7.90251261,0.10230236,1031.47336285,2.15427339,687.91140832,5.35456006,0.26114432,0.35291658,2.72495411,4.21456057,1.59980000,15.29119204,1222.25336550
202,TaTiNbMoW,BCC,CAST,,,1,873.15000000,689.00000000,1681.00000000,,,,222.00000000,10.1016/j.intermet.2017.01.007,2017,Effect of Ti additions on mechanical properties of NbMoTaW and VNbMoTaW refractory high entropy alloys,TaTiNbMoW,1.59533558,1.58948722,2914.40000000,16.99611887,3.23936525,0.20000000,0.20000000,0.20000000,0.20000000,0.20000000,0.00000000,0.00000000,0.00000000,0.00000000,0.00000000,0.00000000,0.00000000,0.00000000,0.00000000,0.00013869,3.02319166,209.11892695,0.00330158,-0.01371964,-0.06734975,-0.05114828,-0.08094582,-0.06816950,-0.09796703,0.13367923,0.37762475,0.40098930,120.30025200,5.20000000,1.83200000,0.24394552,211.80000000,87.20000000,229.40000000,0.33000000,2.91600000,3.14880000,1.54900000,2.43878000,1.44500000,1.03351460,0.29600000,11.75347184,0.02153606,0.06083809,0.55347986,0.52714654,0.01680559,0.00400501,0.04850360,0.01169274,0.40271903,0.09506712,0.38951733,0.09108152,24.46284903,8.38918005,0.49554184,1.98507463,0.03404528,7.90251261,0.29959855,1031.47336285,2.15427339,370.62351325,5.35456006,0.26114432,0.35291658,2.72495411,4.21456057,1.59980000,15.29119204,663.31732947
203,TaTiNbMoW,BCC,CAST,,,1,1073.15000000,674.00000000,1618.00000000,,,,222.00000000,10.1016/j.intermet.2017.01.007,2017,Effect of Ti additions on mechanical properties of NbMoTaW and VNbMoTaW refractory high entropy alloys,TaTiNbMoW,1.59533558,1.58948722,2914.40000000,16.99611887,3.23936525,0.20000000,0.20000000,0.20000000,0.20000000,0.20000000,0.00000000,0.00000000,0.00000000,0.00000000,0.00000000,0.00000000,0.00000000,0.00000000,0.00000000,0.00013869,3.02319166,209.11892695,0.00330158,-0.01371964,-0.06734975,-0.05114828,-0.08094582,-0.06816950,-0.09796703,0.13367923,0.37762475,0.40098930,120.30025200,5.20000000,1.83200000,0.24394552,211.80000000,87.20000000,229.40000000,0.33000000,2.91600000,3.14880000,1.54900000,2.43878000,1.44500000,1.03351460,0.29600000,11.75347184,0.02153606,0.06083809,0.55347986,0.52714654,0.01680559,0.00400501,0.04850360,0.01169274,0.40271903,0.09506712,0.38951733,0.09108152,24.46284903,8.38918005,0.49554184,1.98507463,0.03404528,7.90251261,0.36822330,1031.47336285,2.15427339,293.16489496,5.35456006,0.26114432,0.35291658,2.72495411,4.21456057,1.59980000,15.29119204,611.20622262
204,TaTiNbMoW,BCC,CAST,,,1,2000.00000000,483.99912358,,,,,222.00000000,10.1016/j.actamat.2019.06.032,2019,High temperature strength of refractory complex concentrated alloys,TaTiNbMoW,1.59533558,1.58948722,2914.40000000,16.99611887,3.23936525,0.20000000,0.20000000,0.20000000,0.20000000,0.20000000,0.00000000,0.00000000,0.00000000,0.00000000,0.00000000,0.00000000,0.00000000,0.00000000,0.00000000,0.00013869,3.02319166,209.11892695,0.00330158,-0.01371964,-0.06734975,-0.05114828,-0.08094582,-0.06816950,-0.09796703,0.13367923,0.37762475,0.40098930,120.30025200,5.20000000,1.83200000,0.24394552,211.80000000,87.20000000,229.40000000,0.33000000,2.91600000,3.14880000,1.54900000,2.43878000,1.44500000,1.03351460,0.29600000,11.75347184,0.02153606,0.06083809,0.55347986,0.52714654,0.01680559,0.00400501,0.04850360,0.01169274,0.40271903,0.09506712,0.38951733,0.09108152,24.46284903,8.38918005,0.49554184,1.98507463,0.03404528,7.90251261,0.68624760,1031.47336285,2.15427339,98.91177064,5.35456006,0.26114432,0.35291658,2.72495411,4.21456057,1.59980000,15.29119204,454.48685268
205,TaTiNbMoW,BCC,CAST,,,1,1273.15000000,620.00000000,,,,,222.00000000,10.1016/j.actamat.2019.06.032,2019,High temperature strength of refractory complex concentrated alloys,TaTiNbMoW,1.59533558,1.58948722,2914.40000000,16.99611887,3.23936525,0.20000000,0.20000000,0.20000000,0.20000000,0.20000000,0.00000000,0.00000000,0.00000000,0.00000000,0.00000000,0.00000000,0.00000000,0.00000000,0.00000000,0.00013869,3.02319166,209.11892695,0.00330158,-0.01371964,-0.06734975,-0.05114828,-0.08094582,-0.06816950,-0.09796703,0.13367923,0.37762475,0.40098930,120.30025200,5.20000000,1.83200000,0.24394552,211.80000000,87.20000000,229.40000000,0.33000000,2.91600000,3.14880000,1.54900000,2.43878000,1.44500000,1.03351460,0.29600000,11.75347184,0.02153606,0.06083809,0.55347986,0.52714654,0.01680559,0.00400501,0.04850360,0.01169274,0.40271903,0.09506712,0.38951733,0.09108152,24.46284903,8.38918005,0.49554184,1.98507463,0.03404528,7.90251261,0.43684806,1031.47336285,2.15427339,231.89477344,5.35456006,0.26114432,0.35291658,2.72495411,4.21456057,1.59980000,15.29119204,601.17094538
206,TaTiNbMoW,BCC,CAST,,,1,1700.00000000,523.84806091,,,,,222.00000000,10.1016/j.actamat.2019.06.032,2019,High temperature strength of refractory complex concentrated alloys,TaTiNbMoW,1.59533558,1.58948722,2914.40000000,16.99611887,3.23936525,0.20000000,0.20000000,0.20000000,0.20000000,0.20000000,0.00000000,0.00000000,0.00000000,0.00000000,0.00000000,0.00000000,0.00000000,0.00000000,0.00000000,0.00013869,3.02319166,209.11892695,0.00330158,-0.01371964,-0.06734975,-0.05114828,-0.08094582,-0.06816950,-0.09796703,0.13367923,0.37762475,0.40098930,120.30025200,5.20000000,1.83200000,0.24394552,211.80000000,87.20000000,229.40000000,0.33000000,2.91600000,3.14880000,1.54900000,2.43878000,1.44500000,1.03351460,0.29600000,11.75347184,0.02153606,0.06083809,0.55347986,0.52714654,0.01680559,0.00400501,0.04850360,0.01169274,0.40271903,0.09506712,0.38951733,0.09108152,24.46284903,8.38918005,0.49554184,1.98507463,0.03404528,7.90251261,0.58331046,1031.47336285,2.15427339,140.59810992,5.35456006,0.26114432,0.35291658,2.72495411,4.21456057,1.59980000,15.29119204,544.31327395
207,TaTiNbMoW,BCC,CAST,,,1,1473.15000000,586.00000000,,,,,222.00000000,10.1016/j.actamat.2019.06.032,2019,High temperature strength of refractory complex concentrated alloys,TaTiNbMoW,1.59533558,1.58948722,2914.40000000,16.99611887,3.23936525,0.20000000,0.20000000,0.20000000,0.20000000,0.20000000,0.00000000,0.00000000,0.00000000,0.00000000,0.00000000,0.00000000,0.00000000,0.00000000,0.00000000,0.00013869,3.02319166,209.11892695,0.00330158,-0.01371964,-0.06734975,-0.05114828,-0.08094582,-0.06816950,-0.09796703,0.13367923,0.37762475,0.40098930,120.30025200,5.20000000,1.83200000,0.24394552,211.80000000,87.20000000,229.40000000,0.33000000,2.91600000,3.14880000,1.54900000,2.43878000,1.44500000,1.03351460,0.29600000,11.75347184,0.02153606,0.06083809,0.55347986,0.52714654,0.01680559,0.00400501,0.04850360,0.01169274,0.40271903,0.09506712,0.38951733,0.09108152,24.46284903,8.38918005,0.49554184,1.98507463,0.03404528,7.90251261,0.50547282,1031.47336285,2.15427339,183.42982694,5.35456006,0.26114432,0.35291658,2.72495411,4.21456057,1.59980000,15.29119204,573.94069555
208,TaTiNbMoW,BCC,CAST,,,1,1400.00000000,566.12664012,,,,,222.00000000,10.1016/j.actamat.2019.06.032,2019,High temperature strength of refractory complex concentrated alloys,TaTiNbMoW,1.59533558,1.58948722,2914.40000000,16.99611887,3.23936525,0.20000000,0.20000000,0.20000000,0.20000000,0.20000000,0.00000000,0.00000000,0.00000000,0.00000000,0.00000000,0.00000000,0.00000000,0.00000000,0.00000000,0.00013869,3.02319166,209.11892695,0.00330158,-0.01371964,-0.06734975,-0.05114828,-0.08094582,-0.06816950,-0.09796703,0.13367923,0.37762475,0.40098930,120.30025200,5.20000000,1.83200000,0.24394552,211.80000000,87.20000000,229.40000000,0.33000000,2.91600000,3.14880000,1.54900000,2.43878000,1.44500000,1.03351460,0.29600000,11.75347184,0.02153606,0.06083809,0.55347986,0.52714654,0.01680559,0.00400501,0.04850360,0.01169274,0.40271903,0.09506712,0.38951733,0.09108152,24.46284903,8.38918005,0.49554184,1.98507463,0.03404528,7.90251261,0.48037332,1031.47336285,2.15427339,199.85314574,5.35456006,0.26114432,0.35291658,2.72495411,4.21456057,1.59980000,15.29119204,579.39980497
209,TaTiNbVMoW,BCC,CAST,,,1,1400.00000000,691.06207244,,,,,209.00000000,10.1016/j.actamat.2019.06.032,2019,High temperature strength of refractory complex concentrated alloys,TaTiNbVMoW,1.57809444,1.57685744,2792.50000000,16.43784471,3.20350168,0.16700000,0.16700000,0.16700000,0.16700000,0.16700000,0.16700000,0.00000000,0.00000000,0.00000000,0.00000000,0.00000000,0.00000000,0.00000000,0.00000000,0.00015454,2.99494033,205.37270518,0.05841832,0.04423397,-0.04862385,-0.04100229,-0.07120036,-0.05518664,-0.08538471,0.11210672,0.35688871,0.37825369,108.74046000,5.16666667,1.79833333,0.24478199,203.16666667,80.50000000,212.50000000,0.33666667,2.86700000,3.12866667,1.51250000,2.77315000,1.34083333,0.99276067,0.29166667,10.98488935,0.03177623,0.09119156,0.57808483,0.54908291,0.02484887,0.00613609,0.07213496,0.01786447,0.38627632,0.08360784,0.37379232,0.08010063,22.33322639,7.78975458,0.46767818,2.01507539,0.05778002,10.52496702,0.50134288,1666.46214222,2.54451107,415.29673794,6.21319333,0.16938569,0.10375067,5.30529656,4.14929719,1.61616667,13.81864062,737.00230600
210,TaTiNbVMoW,BCC,CAST,,,1,1700.00000000,568.72634362,,,,,209.00000000,10.1016/j.actamat.2019.06.032,2019,High temperature strength of refractory complex concentrated alloys,TaTiNbVMoW,1.57809444,1.57685744,2792.50000000,16.43784471,3.20350168,0.16700000,0.16700000,0.16700000,0.16700000,0.16700000,0.16700000,0.00000000,0.00000000,0.00000000,0.00000000,0.00000000,0.00000000,0.00000000,0.00000000,0.00015454,2.99494033,205.37270518,0.05841832,0.04423397,-0.04862385,-0.04100229,-0.07120036,-0.05518664,-0.08538471,0.11210672,0.35688871,0.37825369,108.74046000,5.16666667,1.79833333,0.24478199,203.16666667,80.50000000,212.50000000,0.33666667,2.86700000,3.12866667,1.51250000,2.77315000,1.34083333,0.99276067,0.29166667,10.98488935,0.03177623,0.09119156,0.57808483,0.54908291,0.02484887,0.00613609,0.07213496,0.01786447,0.38627632,0.08360784,0.37379232,0.08010063,22.33322639,7.78975458,0.46767818,2.01507539,0.05778002,10.52496702,0.60877350,1666.46214222,2.54451107,308.35472371,6.21319333,0.16938569,0.10375067,5.30529656,4.14929719,1.61616667,13.81864062,579.85875717
211,TaTiNbVMoW,BCC,CAST,,,1,2000.00000000,468.04717959,,,,,209.00000000,10.1016/j.actamat.2019.06.032,2019,High temperature strength of refractory complex concentrated alloys,TaTiNbVMoW,1.57809444,1.57685744,2792.50000000,16.43784471,3.20350168,0.16700000,0.16700000,0.16700000,0.16700000,0.16700000,0.16700000,0.00000000,0.00000000,0.00000000,0.00000000,0.00000000,0.00000000,0.00000000,0.00000000,0.00015454,2.99494033,205.37270518,0.05841832,0.04423397,-0.04862385,-0.04100229,-0.07120036,-0.05518664,-0.08538471,0.11210672,0.35688871,0.37825369,108.74046000,5.16666667,1.79833333,0.24478199,203.16666667,80.50000000,212.50000000,0.33666667,2.86700000,3.12866667,1.51250000,2.77315000,1.34083333,0.99276067,0.29166667,10.98488935,0.03177623,0.09119156,0.57808483,0.54908291,0.02484887,0.00613609,0.07213496,0.01786447,0.38627632,0.08360784,0.37379232,0.08010063,22.33322639,7.78975458,0.46767818,2.01507539,0.05778002,10.52496702,0.71620412,1666.46214222,2.54451107,228.95107750,6.21319333,0.16938569,0.10375067,5.30529656,4.14929719,1.61616667,13.81864062,404.57902909
212,TaTiNbVMoW,BCC,CAST,,,1,1273.15000000,752.90000000,,,,,209.00000000,10.1016/j.actamat.2019.06.032,2019,High temperature strength of refractory complex concentrated alloys,TaTiNbVMoW,1.57809444,1.57685744,2792.50000000,16.43784471,3.20350168,0.16700000,0.16700000,0.16700000,0.16700000,0.16700000,0.16700000,0.00000000,0.00000000,0.00000000,0.00000000,0.00000000,0.00000000,0.00000000,0.00000000,0.00015454,2.99494033,205.37270518,0.05841832,0.04423397,-0.04862385,-0.04100229,-0.07120036,-0.05518664,-0.08538471,0.11210672,0.35688871,0.37825369,108.74046000,5.16666667,1.79833333,0.24478199,203.16666667,80.50000000,212.50000000,0.33666667,2.86700000,3.12866667,1.51250000,2.77315000,1.34083333,0.99276067,0.29166667,10.98488935,0.03177623,0.09119156,0.57808483,0.54908291,0.02484887,0.00613609,0.07213496,0.01786447,0.38627632,0.08360784,0.37379232,0.08010063,22.33322639,7.78975458,0.46767818,2.01507539,0.05778002,10.52496702,0.45591764,1666.46214222,2.54451107,471.01443411,6.21319333,0.16938569,0.10375067,5.30529656,4.14929719,1.61616667,13.81864062,722.59824780
213,TaTiNbVMoW,BCC,CAST,,,1,1473.15000000,659.00000000,,,,,209.00000000,10.1016/j.actamat.2019.06.032,2019,High temperature strength of refractory complex concentrated alloys,TaTiNbVMoW,1.57809444,1.57685744,2792.50000000,16.43784471,3.20350168,0.16700000,0.16700000,0.16700000,0.16700000,0.16700000,0.16700000,0.00000000,0.00000000,0.00000000,0.00000000,0.00000000,0.00000000,0.00000000,0.00000000,0.00015454,2.99494033,205.37270518,0.05841832,0.04423397,-0.04862385,-0.04100229,-0.07120036,-0.05518664,-0.08538471,0.11210672,0.35688871,0.37825369,108.74046000,5.16666667,1.79833333,0.24478199,203.16666667,80.50000000,212.50000000,0.33666667,2.86700000,3.12866667,1.51250000,2.77315000,1.34083333,0.99276067,0.29166667,10.98488935,0.03177623,0.09119156,0.57808483,0.54908291,0.02484887,0.00613609,0.07213496,0.01786447,0.38627632,0.08360784,0.37379232,0.08010063,22.33322639,7.78975458,0.46767818,2.01507539,0.05778002,10.52496702,0.52753805,1666.46214222,2.54451107,386.21482484,6.21319333,0.16938569,0.10375067,5.30529656,4.14929719,1.61616667,13.81864062,638.71524156
