Repository: TaoLiang120/myml

myml
======

A custom machine learning models for high entropy alloys with Ti, V, Cr, Zr, Nb, Mo, Hf, Ta and W

# myml

# myml

File: Database/JT_compress_EXT.csv (part 7 of 7)
Composition,Crystal,Processing,Vicker,Tension0_Compression1,temperature,Yield_EXP,UTS_EXP,Elongation_EXP,Elongation_plastic_EXP,DOI,TITLE,YEAR,SOURCE,ReducedFormula,CONC0,CONC1,CONC2,CONC3,CONC4,CONC5,CONC6,CONC7,CONC8,CONC9,CONC10,CONC11,CONC12,CONC13,CONC14,Sconf,sws,Bulk,Eform,Eform_str,Eform_BOKAS,radius_TC,Hmix_TC,Gmix_TC,Hmix_str_TC,Gmix_str_TC,bcc2hcp_Gmix_TC,bcc2hcp_Gmix_TC2CPA,bcc2hcp,radius,amass,VEC,E_negativity,bcc2hcp_Gmix_TC_diff,volume,Tm_ROM,Exp_Bulk_ROM,Exp_Shear_ROM,Exp_Youngs_ROM,Exp_Poisson_ROM,Exp_Surf_ROM,Cal_Surf_ROM,E_GBR_ROM,DOS_EF_ROM,E_USF_ROM,Exp_Az_ROM,b2h_ROM,D_Surf_GBR_ROM,density,radius_TC_DELTA,volume_DELTA,Exp_Shear_ROM_DELTA,Exp_Youngs_ROM_DELTA,radius_TC_DISTORT,radius_TC_DISTORT_Max,volume_DISTORT,volume_DISTORT_Max,Exp_Shear_DISTORT,Exp_Shear_DISTORT_Max,Exp_Youngs_DISTORT,Exp_Youngs_DISTORT_Max,ShearBurger,ShearBurger_Surf,ShearBurger_D_Surf_GBR,Surf_USF,DOS_VEC,Exp_Poisson_Comp,ElasticEnergy,SH_ratio,temp_ratio,sigma_y0,delta_Eb0,Yield_MC
Zr285Ti285Nb142(VMo)142,BCC,vacuum arc melting,,1,298.15000000,1421.00000000,,31.60000000,,https://doi.org/10.1016/j.ijrmhm.2021.105762,Effect of Zr on the as-cast microstructure and mechanical properties of lightweight Ti2VNbMoZrx refractory high-entropy alloys,2022,S9,Zr285Ti285Nb142(VMo)142,0.28600000,0.28600000,0.14300000,0.14300000,0.14300000,0.00000000,0.00000000,0.00000000,0.00000000,0.00000000,0.00000000,0.00000000,0.00000000,0.00000000,0.00000000,0.00013360,3.09078058,148.03275696,0.17482286,0.13337301,0.00138643,1.63013558,0.03752210,-0.00150318,-0.00392776,-0.04295304,0.01741319,0.13016822,0.15691473,1.63557076,73.98676100,4.57028112,1.58968876,0.11275503,18.14511755,2280.50502008,142.48393574,52.11546185,132.48895582,0.34283133,2.35324699,2.63093273,0.85011546,3.85743253,0.58547088,0.88050047,0.09248996,1.78081727,6.77085671,0.05990724,0.18313120,0.58636120,0.62792968,0.04579808,0.01633782,0.13466165,0.04805804,0.28725537,0.07864711,0.33546426,0.10373066,14.94263368,6.34979403,8.39088543,4.49370379,0.84402522,2.04335869,0.16453262,8.11995559,0.13073859,2784.71566493,2.92144232,2027.65577174
Zr285Ti428Nb142(AlV)71,BCC,vacuum arc melting,,1,298.15000000,790.00000000,,50.00000000,,https://doi.org/10.1016/j.jmrt.2023.03.103,Microstructure and properties of Al0.5NbTi3VxZr2 refractory high entropy alloys combined with high strength and ductility,2023,S9,Zr285Ti428Nb142(AlV)71,0.28600000,0.42900000,0.14200000,0.07100000,0.07100000,0.00000000,0.00000000,0.00000000,0.00000000,0.00000000,0.00000000,0.00000000,0.00000000,0.00000000,0.00000000,0.00011839,3.11708871,118.76243098,0.09258307,0.03896800,-0.04831404,1.64714815,-0.02129189,-0.04615856,-0.07490696,-0.09977363,-0.00892268,0.02302018,0.02546237,1.64949243,65.40737984,4.14242728,1.49990973,0.03194286,18.71917049,2055.15217653,112.96589769,38.93279840,98.00501505,0.34280843,2.12069408,2.36697091,0.54739819,4.17124263,0.39848646,0.93902594,-0.00844171,1.81957272,5.80215794,0.05236288,0.15534817,0.15782089,0.23726316,0.03990135,0.01452758,0.11403615,0.04189165,0.12814886,0.05152545,0.19774367,0.07693204,11.27937713,5.31871958,6.19891528,5.93990299,1.00695615,2.04325265,0.12673858,11.42717950,0.14507442,1670.41692775,2.01753305,1089.17263290
Zr294Ti294Nb294V88Mo29,BCC,arc melting,,1,298.15000000,932.00000000,,45.00000000,,https://doi.org/10.1016/j.matdes.2015.06.072,Phase composition and solid solution strengthening effect in TiZrNbMoV high-entropy alloys,2015,S9,Zr294Ti294Nb294V88Mo29,0.29400000,0.29400000,0.29400000,0.08800000,0.02900000,0.00000000,0.00000000,0.00000000,0.00000000,0.00000000,0.00000000,0.00000000,0.00000000,0.00000000,0.00000000,0.00012032,3.12917356,136.64464948,0.13699276,0.10547822,0.01579866,1.65172857,0.02226141,-0.00733871,-0.00925313,-0.03885325,0.02779453,0.10574310,0.11318775,1.65588746,75.54788961,4.44044044,1.52178178,0.09151732,18.87576897,2283.15715716,130.29029029,41.64164164,105.58258258,0.35354354,2.30601201,2.51887688,0.73818418,3.92408268,0.49234735,0.83329145,0.07187187,1.78069269,6.64610316,0.05223854,0.15748318,0.36940579,0.41967301,0.03988840,0.01465785,0.11779256,0.04329243,0.15413103,0.04693238,0.22288805,0.07889954,12.09771522,5.24616314,6.79382539,5.11605656,0.88371474,2.09378919,0.14672616,12.34031726,0.13058672,1879.70204678,2.23191107,1268.21769421
Zr296Ta55Ti296Nb296Al55,MIX,vacuum melting furnace,,1,298.15000000,890.00000000,,70.00000000,,https://doi.org/10.1016/j.matchar.2023.113301,Development and characterization of a low-density TiNbZrAlTa refractory high entropy alloy with enhanced compressive strength and plasticity,2023,S9,Zr296Ta55Ti296Nb296Al55,0.29700000,0.05500000,0.29700000,0.29700000,0.05500000,0.00000000,0.00000000,0.00000000,0.00000000,0.00000000,0.00000000,0.00000000,0.00000000,0.00000000,0.00000000,0.00012071,3.14788998,128.52695856,0.07167378,0.02871038,-0.04812002,1.65985485,-0.01453188,-0.03825356,-0.05749528,-0.08121696,0.00104985,0.06897848,0.04623137,1.66579176,80.26787826,4.29659319,1.49716433,0.06792863,19.15574032,2255.21703407,124.35671343,39.23346693,99.52705411,0.35241483,2.24101202,2.40472645,0.67288978,3.75123297,0.43948297,0.89198101,0.04856429,1.73183667,6.95812516,0.04436861,0.13349063,0.21454898,0.29521646,0.03383404,0.01307984,0.09698614,0.03794048,0.14211954,0.04041416,0.21209683,0.07307221,11.45417017,5.11115962,6.61388591,5.47171708,0.87307148,2.08839685,0.07598234,18.73256867,0.13220457,1415.83755162,1.90808538,904.51397697
Zr2TaTi2Nb2Al,BCC,WROUGHT,,1,298.15000000,1500.00000000,,11.60000000,,10.1016/j.matlet.2019.03.075,Precipitation strengthening in a hot-worked TiNbTa0.5ZrAl0.5 refractory high entropy alloy,2019,S5,Zr2TaTi2Nb2Al,0.25000000,0.12500000,0.25000000,0.25000000,0.12500000,0.00000000,0.00000000,0.00000000,0.00000000,0.00000000,0.00000000,0.00000000,0.00000000,0.00000000,0.00000000,0.00013439,3.13347265,129.75617811,0.05016492,0.01395084,-0.08676495,1.64737034,-0.06815112,-0.08835838,-0.10436520,-0.12457246,0.00909291,0.07950630,0.06760666,1.65816244,83.99052233,4.25000000,1.50625000,0.07041339,18.72674657,2232.66500000,126.50000000,40.37500000,104.00000000,0.35125000,2.22750000,2.36337500,0.71925000,3.47548750,0.43925000,0.96369163,0.05942537,1.64412500,7.44761714,0.04539585,0.13319844,0.28535085,0.35505385,0.03416431,0.01194859,0.09357854,0.03373745,0.19114704,0.04223568,0.24451888,0.06764082,11.69878097,5.25197799,7.11550580,5.38047809,0.81776176,2.08285164,0.07231055,4.40282471,0.13353996,1447.64083193,1.91343106,925.80583255
Zr2TaTi2Nb2Al2Mo,BCC,vacuum arc melting,,1,298.15000000,2000.00000000,2368.00000000,10.00000000,,https://doi.org/10.1016/j.actamat.2014.01.029,Effect of aluminum on the microstructure and properties of two refractory high-entropy alloys,2014,S9,Zr2TaTi2Nb2Al2Mo,0.20000000,0.10000000,0.20000000,0.20000000,0.20000000,0.10000000,0.00000000,0.00000000,0.00000000,0.00000000,0.00000000,0.00000000,0.00000000,0.00000000,0.00000000,0.00015064,3.09497289,137.51086001,0.01930535,-0.00966592,-0.11038713,1.62329674,-0.08801592,-0.10305496,-0.11698718,-0.13202622,0.01395097,0.10673043,0.08620952,1.63778924,79.48457172,4.30000000,1.58200000,0.09277946,17.91770419,2169.06400000,136.00000000,47.50000000,123.10000000,0.34700000,2.19800000,2.35600000,0.82300000,2.95432000,0.50890000,0.97320600,0.08508060,1.53300000,7.36630794,0.04839537,0.14346463,0.59889094,0.62419234,0.03595193,0.01092105,0.09604101,0.03032235,0.30724478,0.06590209,0.33515032,0.06753525,13.56214429,6.17022033,8.84679993,4.62959324,0.68705116,2.06278714,0.08283720,3.71229220,0.13745560,1856.22649250,2.24858058,1255.36700728
Zr2TaTi2Nb2Cr2Mo,BCC,OTHER,5.29200000,1,298.15000000,1595.00000000,2046.00000000,5.00000000,,10.1016/j.msea.2011.09.033,Microstructure and properties of a refractory NbCrMo0.5Ta0.5TiZr alloy,2011,S5,Zr2TaTi2Nb2Cr2Mo,0.20000000,0.10000000,0.20000000,0.20000000,0.20000000,0.10000000,0.00000000,0.00000000,0.00000000,0.00000000,0.00000000,0.00000000,0.00000000,0.00000000,0.00000000,0.00015064,3.04465754,170.14132921,0.25512243,0.22615116,0.05366321,1.60416801,0.04780227,0.01071257,0.01883101,-0.01825869,0.03552742,0.21666245,0.24862300,1.61116350,84.48748400,4.90000000,1.59200000,0.18113503,17.29171891,2418.40000000,153.20000000,65.30000000,164.90000000,0.31900000,2.42600000,2.81720000,1.09180000,2.95606000,0.78870000,0.89297820,0.18200000,1.72540000,8.11341338,0.07063960,0.20463627,0.55452732,0.55758058,0.05443346,0.01561085,0.15398347,0.04332213,0.37076837,0.08974502,0.39114269,0.09141827,18.42467633,7.59467285,10.67849561,3.57195385,0.60327755,1.93685756,0.23375979,7.62097576,0.12328399,3767.25699504,3.62469265,2880.25339638
Zr2Ti2Nb2AlCr2,MIX,arc melting,,1,298.15000000,570.00000000,,5.20000000,,https://doi.org/10.1016/j.matlet.2020.127869,Microstructure evolution and mechanical properties of a novel CrNbTiZrAlx (0.25 ≤ x ≤ 1.25) eutectic refractory high-entropy alloy,2020,S9,Zr2Ti2Nb2AlCr2,0.22200000,0.22200000,0.22200000,0.11100000,0.22200000,0.00000000,0.00000000,0.00000000,0.00000000,0.00000000,0.00000000,0.00000000,0.00000000,0.00000000,0.00000000,0.00013620,3.03847519,146.54794279,0.16149329,0.12880188,-0.03058687,1.60258021,-0.05156622,-0.07326712,-0.08425763,-0.10595853,0.01920448,0.15259975,0.16108781,1.60789194,66.10761096,4.55555556,1.54111111,0.13339527,17.24042359,2103.48000000,126.22222222,54.00000000,133.77777778,0.32111111,2.14111111,2.53700000,0.86822222,2.89834444,0.65400000,0.84114800,0.11282256,1.66877778,6.36726499,0.07453116,0.21428293,0.61170317,0.59724596,0.05768134,0.01736330,0.16058988,0.04886683,0.34867218,0.11540169,0.36045130,0.11367252,15.22125170,7.10904335,9.12119750,3.87920489,0.63622195,1.94599018,0.23572613,5.55576413,0.14174130,3333.51994056,3.09143519,2460.79533930
Zr2Ti2Nb2V2Mo,BCC,arc melting,,1,298.15000000,1473.00000000,,32.00000000,,https://doi.org/10.1016/j.matdes.2015.06.072,Phase composition and solid solution strengthening effect in TiZrNbMoV high-entropy alloys,2015,S9,Zr2Ti2Nb2V2Mo,0.22200000,0.22200000,0.22200000,0.22200000,0.11100000,0.00000000,0.00000000,0.00000000,0.00000000,0.00000000,0.00000000,0.00000000,0.00000000,0.00000000,0.00000000,0.00013620,3.06422941,155.54758025,0.19102504,0.15883474,0.01408285,1.61627556,0.02127490,-0.01703671,-0.01091540,-0.04922701,0.03365077,0.17637338,0.19166069,1.62152049,73.53530667,4.66666667,1.59555556,0.14272261,17.68621189,2322.22222222,147.55555556,50.00000000,129.00000000,0.35222222,2.41711111,2.68155556,0.94644444,3.74326667,0.60988889,0.83256878,0.13555556,1.73511111,6.90415413,0.06016465,0.18390263,0.54699177,0.57303783,0.04577563,0.01379637,0.13423166,0.04047691,0.25489316,0.06098809,0.29752240,0.07792714,14.21419413,5.88065400,8.19209446,4.39679359,0.80212857,2.08747856,0.16067894,14.86643813,0.12838995,2764.31988569,2.77893111,1987.32641433
Zr2Ti2Nb2VMo2,BCC,CAST,,1,298.15000000,1647.00000000,3307.00000000,28.00000000,,10.1007/s11837-012-0366-5,Alloy Design and Properties Optimization of High-Entropy Alloys,2012,S5,Zr2Ti2Nb2VMo2,0.22200000,0.22200000,0.22200000,0.11100000,0.22200000,0.00000000,0.00000000,0.00000000,0.00000000,0.00000000,0.00000000,0.00000000,0.00000000,0.00000000,0.00000000,0.00013620,3.07180011,163.84284072,0.13687203,0.10468173,-0.01295590,1.61753484,0.01584508,-0.02169516,-0.01634522,-0.05388545,0.03190916,0.19038672,0.23662347,1.62552673,78.53514000,4.77777778,1.65444444,0.15847755,17.72758341,2401.44444444,160.00000000,58.77777778,151.33333333,0.34555556,2.45911111,2.72888889,1.02533333,3.35908889,0.68900000,0.84518389,0.15444444,1.70355556,7.35637532,0.05575032,0.17323866,0.61618170,0.64100322,0.04189166,0.01300720,0.12324609,0.03829174,0.34328648,0.11588825,0.37585744,0.11960325,16.72259372,6.80025951,9.81628904,3.96065151,0.70306512,2.05602716,0.15606945,20.64186343,0.12415444,2940.69326173,3.11490487,2174.68381304
Zr2Ti2NbAlV4,MIX,arc melting,,1,298.15000000,1251.00000000,,7.30000000,,https://doi.org/10.1016/j.jallcom.2022.166767,Microstructure and mechanical properties of AlNbTiVZr system refractory high entropy alloys,2022,S9,Zr2Ti2NbAlV4,0.20000000,0.20000000,0.10000000,0.10000000,0.40000000,0.00000000,0.00000000,0.00000000,0.00000000,0.00000000,0.00000000,0.00000000,0.00000000,0.00000000,0.00000000,0.00012674,3.01262333,141.12478980,0.10460644,0.07563517,-0.05117582,1.59124731,-0.06753981,-0.08745066,-0.09651108,-0.11642193,0.01962616,0.13173248,0.13155739,1.59421173,60.18359186,4.40000000,1.54700000,0.11210632,16.87724901,2055.33200000,128.20000000,40.60000000,105.30000000,0.35500000,2.25030000,2.52500000,0.83440000,4.00879000,0.49660000,0.87465180,0.09554030,1.69060000,5.92141964,0.06626481,0.20466505,0.17802277,0.24156117,0.05021357,0.02040900,0.14522141,0.06015962,0.14823903,0.05645473,0.20541261,0.07743433,11.36319736,5.04963665,6.72139913,5.08457511,0.91108864,2.10077519,0.16253567,3.85701289,0.14506172,2610.73052193,2.32225284,1783.60776588
Zr2Ti4Nb2Al,MIX,vacuum arc melting,,1,298.15000000,790.00000000,,68.00000000,,https://doi.org/10.1016/j.matdes.2022.111034,A superb mechanical behavior of newly developed lightweight and ductile Al0.5Ti2Nb1Zr1Wx refractory high entropy alloy via nano-precipitates and dislocations induced-deformation,2022,S9,Zr2Ti4Nb2Al,0.22200000,0.44400000,0.22200000,0.11100000,0.00000000,0.00000000,0.00000000,0.00000000,0.00000000,0.00000000,0.00000000,0.00000000,0.00000000,0.00000000,0.00000000,0.00010968,3.11901827,118.23099632,0.05140723,0.00030447,-0.10217072,1.64235344,-0.07862710,-0.10001199,-0.12972986,-0.15111475,-0.00412783,0.02849835,0.04037762,1.65051351,65.19003318,4.11111111,1.51444444,0.03262618,18.55617601,2050.36888889,114.00000000,38.22222222,97.55555556,0.34555556,2.09666667,2.31722222,0.55377778,3.84687778,0.39755556,0.93608267,-0.00273300,1.76344444,5.83367342,0.04366896,0.12980994,0.16022690,0.21873813,0.03251005,0.01149380,0.08967509,0.03291324,0.13084035,0.05716610,0.18376979,0.07628681,11.04127918,5.26611090,6.26120047,5.82867524,0.93572703,2.05602716,0.08083857,2.86007461,0.14541286,1301.47745058,1.74915614,803.39811926
Zr2Ti4Nb2AlW,MIX,vacuum arc melting,,1,298.15000000,1160.00000000,,68.00000000,,https://doi.org/10.1016/j.matdes.2022.111034,A superb mechanical behavior of newly developed lightweight and ductile Al0.5Ti2Nb1Zr1Wx refractory high entropy alloy via nano-precipitates and dislocations induced-deformation,2022,S9,Zr2Ti4Nb2AlW,0.20000000,0.40000000,0.20000000,0.10000000,0.10000000,0.00000000,0.00000000,0.00000000,0.00000000,0.00000000,0.00000000,0.00000000,0.00000000,0.00000000,0.00000000,0.00012674,3.09650741,136.35204272,0.06757966,0.02158717,-0.07356868,1.63342225,-0.04475544,-0.06581112,-0.09074793,-0.11180360,0.01169852,0.08394425,0.10583266,1.63860127,77.05502986,4.30000000,1.59900000,0.07224573,18.25509121,2214.83200000,133.60000000,50.50000000,128.90000000,0.33900000,2.25450000,2.48600000,0.75940000,3.53034000,0.53640000,0.94247440,0.05154030,1.72660000,7.00916655,0.04456898,0.13422864,0.73839086,0.74622021,0.03301225,0.01029969,0.09195075,0.02947065,0.29435237,0.09475480,0.31965923,0.10289694,14.50863909,6.43541321,8.40301117,4.63460104,0.82100930,2.02571861,0.08897174,6.27225778,0.13461518,1762.76921794,2.30192532,1201.01169612
Zr333Ti333(NbV)166,BCC,vacuum arc melting,3.60640000,1,298.15000000,888.60000000,,50.00000000,,https://doi.org/10.1016/j.matchar.2023.112956,"A combinatorial evaluation of TiZrV0.5Nb0.5Six refractory high entropy alloys: Microstructure, mechanical properties, wear and oxidation behaviors",2023,S9,Zr333Ti333(NbV)166,0.33400000,0.33400000,0.16600000,0.16600000,0.00000000,0.00000000,0.00000000,0.00000000,0.00000000,0.00000000,0.00000000,0.00000000,0.00000000,0.00000000,0.00000000,0.00011450,3.12594132,129.20810155,0.23348173,0.18514790,0.04255246,1.65197863,0.05084005,0.00995159,0.00250622,-0.03838224,0.00385407,0.07041404,0.06693859,1.65417703,70.33672453,4.33266533,1.49487976,0.06655997,18.88434311,2178.21142285,120.95591182,39.83066132,99.81663327,0.34829659,2.24577355,2.49413727,0.65237174,4.33448497,0.44591884,0.87680232,0.03474950,1.84176553,6.18485684,0.05974477,0.17703446,0.13859792,0.24196222,0.04624482,0.01785970,0.13602012,0.05253188,0.11017998,0.04234993,0.20221068,0.08251253,11.57334168,5.15338766,6.28383010,5.59325389,1.00041998,2.06888069,0.17393146,4.90574187,0.13687836,2068.30001324,2.29076856,1407.03788484
Zr3Ti2NbVMo,BCC,vacuum arc melting,,1,298.15000000,1287.00000000,,29.70000000,,https://doi.org/10.1016/j.ijrmhm.2021.105762,Effect of Zr on the as-cast microstructure and mechanical properties of lightweight Ti2VNbMoZrx refractory high-entropy alloys,2022,S9,Zr3Ti2NbVMo,0.37500000,0.25000000,0.12500000,0.12500000,0.12500000,0.00000000,0.00000000,0.00000000,0.00000000,0.00000000,0.00000000,0.00000000,0.00000000,0.00000000,0.00000000,0.00012876,3.12176384,141.45296581,0.17847999,0.13479713,0.00815395,1.64688841,0.04415615,0.00524908,0.00047328,-0.03843379,0.01011759,0.10795807,0.13236556,1.65196640,76.14923500,4.50000000,1.55750000,0.09784048,18.71031622,2261.87500000,136.12500000,49.75000000,124.37500000,0.34250000,2.30962500,2.56650000,0.78400000,3.95117500,0.54400000,0.87253175,0.07125000,1.78250000,6.75824312,0.06197038,0.18671795,0.58892672,0.64993896,0.04811523,0.02004015,0.14155845,0.05894770,0.27727217,0.09649270,0.33586949,0.12724560,14.41099910,6.23954066,8.08471198,4.71783088,0.87803889,2.04182510,0.17626972,6.59556153,0.13181542,2725.23671875,2.91167965,1982.69174479
Zr3Ti4Nb3,BCC,vacuum arc melting,,1,298.15000000,675.00000000,,50.00000000,,https://doi.org/10.1016/j.mtla.2021.101057,Design and characterization of eutectic refractory high entropy alloys,2021,S9,Zr3Ti4Nb3,0.30000000,0.40000000,0.30000000,0.00000000,0.00000000,0.00000000,0.00000000,0.00000000,0.00000000,0.00000000,0.00000000,0.00000000,0.00000000,0.00000000,0.00000000,0.00009383,3.15488590,125.95054551,0.16128763,0.10932012,0.00562069,1.66523650,0.04533224,0.00259603,-0.00663527,-0.04937148,-0.03423140,0.02134554,0.06854973,1.66949384,74.38591400,4.30000000,1.49500000,0.05557694,19.34266784,2239.80000000,121.10000000,38.90000000,98.00000000,0.35000000,2.23650000,2.44520000,0.60920000,4.07470000,0.43520000,0.86649820,0.02600000,1.83600000,6.38592368,0.04184588,0.13012771,0.11805617,0.21223509,0.03200890,0.01264893,0.09549554,0.03772620,0.09304911,0.03956070,0.17957265,0.07024633,11.39363641,5.09440483,6.20568432,5.61856618,0.94760465,2.07692308,0.09920176,4.63620781,0.13311456,1346.91912578,1.87122383,854.11770444
Zr52Ti104Nb52Al83V208,MIX,vacuum arc melting,6.26416000,1,298.15000000,1723.00000000,1938.00000000,14.80000000,,https://doi.org/10.1016/j.msea.2023.144628,Effect of Al on microstructure and mechanical properties of lightweight AlxNb0.5TiV2Zr0.5 refractory high entropy alloys,2023,S9,Zr52Ti104Nb52Al83V208,0.10400000,0.20800000,0.10400000,0.16600000,0.41700000,0.00000000,0.00000000,0.00000000,0.00000000,0.00000000,0.00000000,0.00000000,0.00000000,0.00000000,0.00000000,0.00012583,2.97308632,141.89546805,0.06202965,0.03806563,-0.07956093,1.56839896,-0.09965997,-0.11629001,-0.12362399,-0.14025403,0.02243027,0.13850572,0.14296288,1.57328964,54.88626746,4.35470942,1.57352705,0.11607545,16.16062845,1978.05523046,128.83366733,40.48496994,107.09819639,0.35625251,2.20864930,2.48576553,0.86387976,3.74266072,0.50076553,0.89577850,0.10388467,1.62188577,5.63968498,0.05634581,0.17725947,0.19394013,0.22786570,0.04190695,0.01743833,0.12191758,0.05244357,0.16409900,0.06352507,0.19471945,0.07559885,11.16830331,5.05662140,6.88599870,4.96393098,0.85945131,2.10680821,0.14948572,2.49751801,0.15072885,2157.46997893,2.01855851,1407.00322364
Zr53Ta37Ti53(NbMo)53,BCC,high-vacuum non-self-consumption electric arc furnace,,1,298.15000000,1349.00000000,2242.00000000,34.80000000,,https://doi.org/10.1016/j.jallcom.2023.170739,Microstructure and mechanical properties of Alx(TiZrTa0.7NbMo) refractory high-entropy alloys,2023,S9,Zr53Ta37Ti53(NbMo)53,0.21300000,0.14900000,0.21300000,0.21300000,0.21300000,0.00000000,0.00000000,0.00000000,0.00000000,0.00000000,0.00000000,0.00000000,0.00000000,0.00000000,0.00000000,0.00013799,3.09793887,166.33497972,0.09024071,0.05940783,-0.02928909,1.63034256,0.00516974,-0.03112600,-0.02566313,-0.06195888,0.05506298,0.20915357,0.24561378,1.63935877,96.68976988,4.78714859,1.63409639,0.15409059,18.15203010,2556.72690763,165.94377510,61.25301205,158.96787149,0.34212851,2.54443775,2.74982329,1.06344177,3.22582410,0.69194378,0.95989657,0.16377510,1.68638153,8.84514012,0.04620380,0.14564487,0.57617805,0.59927603,0.03417021,0.01088260,0.10123419,0.03228794,0.34939530,0.10642115,0.38542259,0.10975859,17.56479751,6.90321369,10.41567239,3.97405597,0.67385084,2.04010744,0.10983569,68.24152216,0.11661394,2406.56022612,2.94544624,1755.86604031
Zr53Ti53Nb53V53Mo37,BCC,arc melting,,1,298.15000000,1706.00000000,,32.00000000,,https://doi.org/10.1016/j.matdes.2015.06.072,Phase composition and solid solution strengthening effect in TiZrNbMoV high-entropy alloys,2015,S9,Zr53Ti53Nb53V53Mo37,0.21300000,0.21300000,0.21300000,0.21300000,0.14900000,0.00000000,0.00000000,0.00000000,0.00000000,0.00000000,0.00000000,0.00000000,0.00000000,0.00000000,0.00000000,0.00013799,3.05798691,160.00697496,0.17893457,0.14810169,0.00603837,1.61208784,0.01962231,-0.01845637,-0.01121056,-0.04928925,0.03489247,0.18807444,0.21213155,1.61821710,74.48008289,4.72289157,1.61935743,0.15318197,17.54909452,2346.41767068,152.80321285,53.20481928,137.43373494,0.35044177,2.44169076,2.71412851,0.99255823,3.62705542,0.64426104,0.83551882,0.14839357,1.72157028,7.04749590,0.05963678,0.18346548,0.57923449,0.60219947,0.04520632,0.01334296,0.13257638,0.03915321,0.28795291,0.07982418,0.32515695,0.08186404,15.08608349,6.17853977,8.76297858,4.21277763,0.76797347,2.07901570,0.16138082,16.50016397,0.12706604,2916.34446026,2.92155061,2123.51921976
Zr69Ta232Nb232(MoW)232,BCC,vacuum arc melting,5.07640000,1,298.15000000,1448.00000000,1819.00000000,9.90000000,,https://doi.org/10.1016/j.msea.2022.142701,"Microstructure and mechanical properties of WNbMoTaZrx (x = 0.1, 0.3, 0.5, 1.0) refractory high entropy alloys",2022,S9,Zr69Ta232Nb232(MoW)232,0.06900000,0.23300000,0.23300000,0.23300000,0.23300000,0.00000000,0.00000000,0.00000000,0.00000000,0.00000000,0.00000000,0.00000000,0.00000000,0.00000000,0.00000000,0.00013289,3.04063416,223.92347097,-0.00038356,-0.00451873,-0.03475721,1.59716386,-0.06113444,-0.08745204,-0.06526961,-0.09158721,0.14201341,0.43408699,0.47516569,1.60903442,135.14303342,5.39618857,1.86520562,0.29207358,17.06620779,3086.48345035,227.82647944,93.50150451,244.54864594,0.33301906,3.04248746,3.22422768,1.73904313,1.98706700,1.09027282,0.99242121,0.36212638,1.48518455,13.14940276,0.03627759,0.11465332,0.52824235,0.51102505,0.02626644,0.00628608,0.07682695,0.01844289,0.41652145,0.10919683,0.41464296,0.10641180,26.26666321,8.63328560,17.68579073,2.95726687,0.36823528,1.99858642,0.12546099,6.70926874,0.09659861,2597.98335574,3.55490759,1978.30678135
Zr71Ti71Nb71V214Mo71,BCC,CAST,,1,298.15000000,1418.00000000,2508.00000000,24.00000000,,10.1007/s11837-012-0366-5,Alloy Design and Properties Optimization of High-Entropy Alloys,2012,S5,Zr71Ti71Nb71V214Mo71,0.14300000,0.14300000,0.14300000,0.43000000,0.14300000,0.00000000,0.00000000,0.00000000,0.00000000,0.00000000,0.00000000,0.00000000,0.00000000,0.00000000,0.00000000,0.00012714,2.98732581,172.01468385,0.18894136,0.16828915,0.00942040,1.57586560,0.01204754,-0.02187587,-0.00860467,-0.04252808,0.03968190,0.23059299,0.25095387,1.58082485,68.64464855,4.85742972,1.64568273,0.19091108,16.39253550,2323.14658635,160.00000000,54.55622490,142.96987952,0.35431727,2.51749598,2.83610040,1.13453614,3.74831606,0.69760241,0.82504246,0.19586345,1.70156426,6.95360388,0.06138948,0.19339337,0.54172281,0.54907064,0.04590229,0.01954833,0.13402826,0.05685705,0.27243102,0.09153286,0.30049647,0.10055557,15.12168959,6.00663901,8.88693420,4.06549685,0.77166656,2.09749650,0.17855739,24.51657355,0.12833887,3246.18364813,2.91553753,2362.47673336
Zr8Ta81Nb81(MoW)81,BCC,vacuum arc melting,5.05680000,1,298.15000000,1223.00000000,1421.00000000,6.40000000,,https://doi.org/10.1016/j.msea.2022.142701,"Microstructure and mechanical properties of WNbMoTaZrx (x = 0.1, 0.3, 0.5, 1.0) refractory high entropy alloys",2022,S9,Zr8Ta81Nb81(MoW)81,0.02400000,0.24400000,0.24400000,0.24400000,0.24400000,0.00000000,0.00000000,0.00000000,0.00000000,0.00000000,0.00000000,0.00000000,0.00000000,0.00000000,0.00000000,0.00012635,3.03045777,230.18333933,-0.01629023,-0.01772999,-0.03503547,1.59051040,-0.06072718,-0.07946025,-0.06216695,-0.08090002,0.23639792,0.45708754,0.48233490,1.60364931,137.27158753,5.46385542,1.89114458,0.30663986,16.85381204,3132.93674699,234.45783133,96.43373494,253.15361446,0.33268072,3.09301205,3.27818072,1.80810843,1.85941235,1.13099699,1.00086579,0.38355422,1.47007229,13.52483277,0.02849135,0.08764206,0.50501592,0.48011543,0.02120765,0.00541072,0.06168135,0.01585039,0.40495727,0.11715340,0.39162225,0.11345805,26.97753926,8.72209317,18.35116508,2.89848758,0.34031141,1.99706613,0.12089262,6.51850658,0.09516630,1870.85736686,3.02549740,1373.97100063
Zr8TaTi6Nb3Al2,MIX,vacuum induction melting,,1,298.15000000,1075.00000000,,55.00000000,,https://doi.org/10.1016/j.mtla.2019.100569,Phase stability and microstructure evolution in a ductile refractory high entropy alloy Al10Nb15Ta5Ti30Zr40,2020,S9,Zr8TaTi6Nb3Al2,0.40000000,0.05000000,0.30000000,0.15000000,0.10000000,0.00000000,0.00000000,0.00000000,0.00000000,0.00000000,0.00000000,0.00000000,0.00000000,0.00000000,0.00000000,0.00011998,3.16954643,115.23756138,0.06142938,0.01199745,-0.07371939,1.67033527,-0.02819567,-0.05107780,-0.07762760,-0.10050972,-0.01983373,0.00910118,-0.00972192,1.67725186,76.53120486,4.10000000,1.47000000,0.02893491,19.52088790,2103.83200000,111.60000000,38.05000000,93.65000000,0.34400000,2.10175000,2.27605000,0.53820000,3.93269000,0.37090000,0.94324745,-0.00845970,1.73785000,6.51011075,0.04996941,0.14491023,0.23098701,0.32662070,0.03898667,0.01726468,0.10909220,0.04880285,0.15541820,0.05334729,0.22569443,0.08993220,11.17879899,5.31880528,6.43254538,6.13655972,0.95919268,2.04878049,0.08833738,8.95242882,0.14171759,1493.31793050,1.96660366,964.76480801
Zr95Ti95Nb95Al119Cr95,MIX,arc melting,,1,298.15000000,450.00000000,,4.90000000,,https://doi.org/10.1016/j.matlet.2020.127869,Microstructure evolution and mechanical properties of a novel CrNbTiZrAlx (0.25 ≤ x ≤ 1.25) eutectic refractory high-entropy alloy,2020,S9,Zr95Ti95Nb95Al119Cr95,0.19000000,0.19000000,0.19000000,0.23800000,0.19000000,0.00000000,0.00000000,0.00000000,0.00000000,0.00000000,0.00000000,0.00000000,0.00000000,0.00000000,0.00000000,0.00013820,3.03289128,136.40501468,0.11720019,0.08790057,-0.07237625,1.59269706,-0.10047390,-0.11736931,-0.12977352,-0.14666893,0.01207388,0.12259106,0.13550571,1.60493706,60.50137013,4.33266533,1.55098196,0.11051718,16.92342036,1935.81178357,119.02605210,49.98797595,124.63927856,0.32525050,2.00053106,2.34528257,0.80629058,2.59078778,0.58178357,0.88110375,0.08740072,1.53899198,5.93644518,0.07049448,0.20491342,0.64234132,0.61982930,0.05391988,0.01418619,0.14813941,0.04056465,0.34773291,0.10484627,0.35235832,0.10238215,14.00346670,6.99987467,9.09911608,4.03119424,0.59796628,1.96406296,0.21295095,2.66276717,0.15401807,2943.32552490,2.74349310,2108.90821017
Zr96Ti192Nb96Al48W67,MIX,vacuum arc melting,,1,298.15000000,980.00000000,,68.00000000,,https://doi.org/10.1016/j.matdes.2022.111034,A superb mechanical behavior of newly developed lightweight and ductile Al0.5Ti2Nb1Zr1Wx refractory high entropy alloy via nano-precipitates and dislocations induced-deformation,2022,S9,Zr96Ti192Nb96Al48W67,0.19200000,0.38500000,0.19200000,0.09600000,0.13400000,0.00000000,0.00000000,0.00000000,0.00000000,0.00000000,0.00000000,0.00000000,0.00000000,0.00000000,0.00000000,0.00012887,3.09083117,142.56186022,0.06876244,0.02452118,-0.07341678,1.63043899,-0.04209691,-0.06290059,-0.08633818,-0.10714186,0.01788755,0.10371032,0.12824696,1.63559753,81.12099065,4.36472946,1.62797595,0.08582277,18.15525122,2271.19110220,140.31663327,54.70741483,139.64128257,0.33675351,2.30858717,2.54383768,0.82986373,3.42186713,0.58397996,0.94466475,0.07013897,1.71397395,7.41959802,0.04473037,0.13528074,0.77221697,0.77838544,0.03307417,0.01008627,0.09239257,0.02890609,0.33241845,0.10156458,0.35386626,0.10797852,15.68872236,6.79581111,9.15341938,4.35603591,0.78398150,2.01547015,0.09154063,6.95276727,0.13127473,1916.61252991,2.48459912,1336.14531246
Zr99Ta99Ti300(Nb3Al2)100,BCC,OTHER,3.99840000,1,298.15000000,1280.00000000,1367.00000000,4.00000000,,10.1007/s11837-014-1066-0,Microstructure and Properties of Aluminum-Containing Refractory High-Entropy Alloys,2014,S5,Zr99Ta99Ti300(Nb3Al2)100,0.09900000,0.09900000,0.30100000,0.30100000,0.20000000,0.00000000,0.00000000,0.00000000,0.00000000,0.00000000,0.00000000,0.00000000,0.00000000,0.00000000,0.00000000,0.00012948,3.08525542,130.66551407,0.02027028,-0.01123984,-0.10953952,1.61775363,-0.09984547,-0.11310137,-0.13135559,-0.14461149,0.00159981,0.07675449,0.04656918,1.63264697,74.72278341,4.19939880,1.54726453,0.07515468,17.73477821,2134.61523046,127.36372745,39.77955912,105.55811623,0.35402806,2.17269539,2.31904309,0.74677956,3.12035972,0.44822044,0.96949128,0.06899860,1.57226353,6.99643290,0.03620619,0.10272545,0.27813989,0.31069976,0.02599531,0.00665148,0.06408255,0.01549688,0.19316360,0.05097426,0.21678349,0.05394248,11.31902927,5.20967151,7.19919344,5.17388962,0.74304915,2.09610970,0.05644004,2.76822277,0.13967388,1017.31254835,1.50781046,587.47518887
ZrTa2Nb2(MoW)2,BCC,vacuum arc melting,5.35080000,1,298.15000000,1575.00000000,2107.00000000,12.60000000,,https://doi.org/10.1016/j.msea.2022.142701,"Microstructure and mechanical properties of WNbMoTaZrx (x = 0.1, 0.3, 0.5, 1.0) refractory high entropy alloys",2022,S9,ZrTa2Nb2(MoW)2,0.11100000,0.22200000,0.22200000,0.22200000,0.22200000,0.00000000,0.00000000,0.00000000,0.00000000,0.00000000,0.00000000,0.00000000,0.00000000,0.00000000,0.00000000,0.00013620,3.05170957,218.10872644,0.02098727,0.01434836,-0.02430798,1.60434190,-0.04286098,-0.07121902,-0.04949990,-0.07785794,0.12528132,0.40382439,0.45248695,1.61489527,133.16583556,5.33333333,1.84111111,0.27854307,17.29734267,3043.33333333,221.66666667,90.77777778,236.55555556,0.33333333,2.99555556,3.17411111,1.67488889,2.10564444,1.05244444,0.98457711,0.34222222,1.49922222,12.78388406,0.04153247,0.13182141,0.54936848,0.53921006,0.03016296,0.00685206,0.08846902,0.02011816,0.42526906,0.10438625,0.43285229,0.10307471,25.61611752,8.55137454,17.08627123,3.01594172,0.39480833,2.00000000,0.12970453,9.67070422,0.09796824,3040.92577355,3.84092545,2352.06811232
ZrTaNbMoW,BCC,arc melting,,1,298.15000000,1589.00000000,,16.07666667,,https://doi.org/10.1016/j.msea.2021.142061,A novel ZrNbMoTaW refractory high-entropy alloy with in-situ forming heterogeneous structure,2021,S9,ZrTaNbMoW,0.20000000,0.20000000,0.20000000,0.20000000,0.20000000,0.00000000,0.00000000,0.00000000,0.00000000,0.00000000,0.00000000,0.00000000,0.00000000,0.00000000,0.00000000,0.00013869,3.07657904,205.77404497,0.05476261,0.04281256,-0.00805925,1.61993617,-0.01221696,-0.04323949,-0.02416701,-0.05518954,0.09447527,0.34431639,0.40211011,1.62805563,128.97165200,5.20000000,1.79000000,0.24984112,17.80665371,2951.80000000,208.60000000,85.00000000,219.60000000,0.33400000,2.89600000,3.06780000,1.53880000,2.35718000,0.97220000,0.96793760,0.30000000,1.52900000,12.02711168,0.04919047,0.15509435,0.59278243,0.59774139,0.03654886,0.01112935,0.10752214,0.03283872,0.43765986,0.10073424,0.46207829,0.11140108,24.21885797,8.36286532,15.83967166,3.15552355,0.45330385,2.00300300,0.13870623,33.50972298,0.10100617,3543.73058692,4.13034120,2778.92508687
ZrTaTiNbMo,BCC,laser powder-bed fusion,,1,298.15000000,904.00000000,,50.00000000,,https://doi.org/10.1016/j.ijplas.2024.103884,Deformation mechanisms of additively manufactured TiNbTaZrMo refractory high-entropy alloy: The role of cellular structure,2024,S9,ZrTaTiNbMo,0.20000000,0.20000000,0.20000000,0.20000000,0.20000000,0.00000000,0.00000000,0.00000000,0.00000000,0.00000000,0.00000000,0.00000000,0.00000000,0.00000000,0.00000000,0.00013869,3.09806796,168.18301724,0.08864709,0.05967582,-0.02861955,1.63030910,0.00418427,-0.03155809,-0.02478699,-0.06052936,0.05736991,0.21385579,0.25002032,1.63942708,101.77705200,4.80000000,1.62600000,0.15648589,18.15091276,2601.00000000,168.00000000,61.60000000,160.60000000,0.34200000,2.58100000,2.77000000,1.08980000,3.22668000,0.69400000,0.99715100,0.17200000,1.68020000,9.31109573,0.04479429,0.14121843,0.55581154,0.57639545,0.03301115,0.01018926,0.09783384,0.03025380,0.34279888,0.09839243,0.37930256,0.10114160,17.66393667,6.84383443,10.51299647,3.99135447,0.67222500,2.03951368,0.10710971,86.21197338,0.11462899,2321.71917585,2.90106510,1687.57847225
ZrTi2Nb2AlV4,MIX,arc melting,,1,298.15000000,1390.00000000,,16.90000000,,https://doi.org/10.1016/j.jallcom.2022.166767,Microstructure and mechanical properties of AlNbTiVZr system refractory high entropy alloys,2022,S9,ZrTi2Nb2AlV4,0.10000000,0.20000000,0.20000000,0.10000000,0.40000000,0.00000000,0.00000000,0.00000000,0.00000000,0.00000000,0.00000000,0.00000000,0.00000000,0.00000000,0.00000000,0.00012674,2.98723034,149.29107973,0.08766149,0.06466525,-0.05429381,1.57695626,-0.08300118,-0.10201810,-0.10599742,-0.12501434,0.03323068,0.17061853,0.17108765,1.58077433,60.35182986,4.50000000,1.57400000,0.13738785,16.42659514,2117.53200000,136.10000000,41.10000000,109.10000000,0.36100000,2.31580000,2.58240000,0.92600000,3.77229000,0.53900000,0.84703920,0.13354030,1.65640000,6.10087719,0.05577876,0.17211384,0.16660894,0.20204320,0.04202048,0.01741521,0.12191831,0.05164384,0.13926746,0.05285834,0.17273736,0.06489835,11.39982812,4.92263068,6.88229179,4.79109462,0.83828667,2.12989045,0.14658588,3.23351362,0.14080071,2136.70335291,2.05733202,1402.82811689
ZrTi2NbAlV4,MIX,arc melting,,1,298.15000000,1480.00000000,,14.10000000,,https://doi.org/10.1016/j.jallcom.2022.166767,Microstructure and mechanical properties of AlNbTiVZr system refractory high entropy alloys,2022,S9,ZrTi2NbAlV4,0.11100000,0.22200000,0.11100000,0.11100000,0.44400000,0.00000000,0.00000000,0.00000000,0.00000000,0.00000000,0.00000000,0.00000000,0.00000000,0.00000000,0.00000000,0.00012294,2.97329344,146.27622069,0.08337842,0.05782704,-0.05970205,1.57085640,-0.08068101,-0.09875272,-0.10623239,-0.12430410,0.02581346,0.15131786,0.15316728,1.57339924,56.73465762,4.44444444,1.57111111,0.12550440,16.23671121,2047.25777778,132.33333333,41.44444444,109.55555556,0.35666667,2.27811111,2.57100000,0.89222222,3.94076667,0.52400000,0.88092622,0.11504478,1.67877778,5.80229447,0.05795988,0.18152031,0.17216723,0.21167862,0.04333018,0.01905251,0.12614877,0.05661204,0.14570012,0.05934000,0.18260689,0.07420800,11.45090051,5.02648903,6.82097456,4.90648855,0.88667250,2.10880829,0.15534594,3.11951045,0.14563383,2282.55419532,2.11059829,1511.83122633
ZrTi2NbV4,MIX,vacuum arc melting,3.89256000,1,298.15000000,843.00000000,1557.00000000,33.40000000,,https://doi.org/10.1016/j.msea.2023.144628,Effect of Al on microstructure and mechanical properties of lightweight AlxNb0.5TiV2Zr0.5 refractory high entropy alloys,2023,S9,ZrTi2NbV4,0.12500000,0.25000000,0.12500000,0.50000000,0.00000000,0.00000000,0.00000000,0.00000000,0.00000000,0.00000000,0.00000000,0.00000000,0.00000000,0.00000000,0.00000000,0.00010453,2.98301718,155.09071894,0.23966120,0.21091590,0.04629214,1.57909030,0.02392278,-0.01114535,-0.00482252,-0.03989066,0.02547166,0.16994804,0.15980549,1.57854482,60.45379750,4.62500000,1.56625000,0.14447638,16.49337388,2186.50000000,139.37500000,43.37500000,114.50000000,0.35750000,2.41787500,2.74250000,0.94925000,4.33937500,0.57075000,0.85104200,0.13750000,1.79325000,6.08644185,0.06098844,0.18860174,0.11231801,0.17136609,0.04604179,0.02243725,0.13424701,0.06523257,0.09160058,0.04172073,0.14860301,0.06668598,12.04712138,4.98252448,6.71803785,4.80508103,0.93824324,2.11284047,0.20559022,9.55375616,0.13635948,2520.35099745,2.30474864,1717.82414173
ZrTi4Nb3Cr2,MIX,vacuum arc melting,,1,298.15000000,1005.00000000,,10.90000000,,https://doi.org/10.1016/j.mtla.2021.101057,Design and characterization of eutectic refractory high entropy alloys,2021,S9,ZrTi4Nb3Cr2,0.10000000,0.40000000,0.30000000,0.20000000,0.00000000,0.00000000,0.00000000,0.00000000,0.00000000,0.00000000,0.00000000,0.00000000,0.00000000,0.00000000,0.00000000,0.00011029,3.02446683,154.78067930,0.26154707,0.22152961,0.05613932,1.59853290,0.05814873,0.02107899,0.01813127,-0.01893848,0.00509871,0.14547223,0.18143331,1.60047904,66.54033400,4.70000000,1.56100000,0.14037352,17.11013158,2250.20000000,135.30000000,55.30000000,140.40000000,0.32400000,2.29650000,2.72400000,0.90240000,3.30262000,0.69500000,0.84663400,0.12600000,1.82160000,6.45774692,0.06159434,0.17254485,0.54352224,0.50337736,0.04732671,0.01464174,0.13272348,0.04079430,0.29893535,0.09715225,0.29603732,0.09218973,15.54832266,6.77044314,8.53553067,3.91942446,0.70268511,1.95857988,0.25649626,4.26790027,0.13249933,2579.41469019,2.73111700,1845.95673362
ZrTi6VCrMo,MIX,vacuum arc remelting,,1,298.15000000,1349.00000000,2114.00000000,39.80000000,,https://doi.org/10.1016/j.ijrmhm.2021.105628,TRIP-assisted compressive ductility in Ti-rich Ti60Mo10V10Cr10Zr10 refractory medium-entropy alloy,2021,S9,ZrTi6VCrMo,0.10000000,0.60000000,0.10000000,0.10000000,0.10000000,0.00000000,0.00000000,0.00000000,0.00000000,0.00000000,0.00000000,0.00000000,0.00000000,0.00000000,0.00000000,0.00010578,3.00020041,145.05329590,0.18450180,0.12746312,0.00496639,1.59155080,0.06561140,0.03158802,0.00857272,-0.02545066,0.00256644,0.08446909,0.10207667,1.58763780,57.73036000,4.50000000,1.60200000,0.08190266,16.88690747,2103.30000000,132.70000000,58.50000000,149.90000000,0.31500000,2.25220000,2.71940000,0.76540000,4.09880000,0.63070000,1.01049630,0.04500000,1.95400000,5.67679924,0.05531184,0.16255108,0.53492257,0.52946502,0.04168125,0.01951675,0.11889398,0.05566963,0.29451978,0.14375410,0.30641251,0.14688163,16.37620266,7.27120267,8.38086114,4.31171714,0.91084444,1.91970803,0.20504263,3.39099111,0.14175344,2453.54634446,2.70388985,1751.20344817
ZrTiNb,BCC,CAST,3.64560000,1,298.15000000,1223.00000000,,48.00000000,,10.1007/s12598-019-01310-6,Microstructure and mechanical properties of NbZrTi and NbHfZrTi alloys,2019,S5,ZrTiNb,0.33300000,0.33300000,0.33300000,0.00000000,0.00000000,0.00000000,0.00000000,0.00000000,0.00000000,0.00000000,0.00000000,0.00000000,0.00000000,0.00000000,0.00000000,0.00009466,3.16433592,127.55768150,0.15656417,0.10827872,0.00859266,1.67074096,0.04222273,-0.00020750,-0.00606272,-0.04849294,-0.03452792,0.03144140,0.08277997,1.67449458,77.33246000,4.33333333,1.49000000,0.06596931,19.53511474,2273.00000000,122.66666667,38.33333333,96.00000000,0.35333333,2.25166667,2.43733333,0.63633333,3.96866667,0.43966667,0.83543500,0.04000000,1.80100000,6.57347859,0.04270519,0.13193172,0.11731076,0.21866731,0.03298867,0.01365102,0.09837209,0.04069781,0.09122105,0.03475053,0.18315418,0.07515776,11.26477543,5.00286103,6.25473372,5.54359363,0.91584615,2.09278351,0.10029337,5.09602178,0.13117026,1365.67165436,1.88904025,869.15584760
ZrTiNbAlCr,MIX,arc melting,,1,298.15000000,635.00000000,,5.50000000,,https://doi.org/10.1016/j.matlet.2020.127869,Microstructure evolution and mechanical properties of a novel CrNbTiZrAlx (0.25 ≤ x ≤ 1.25) eutectic refractory high-entropy alloy,2020,S9,ZrTiNbAlCr,0.20000000,0.20000000,0.20000000,0.20000000,0.20000000,0.00000000,0.00000000,0.00000000,0.00000000,0.00000000,0.00000000,0.00000000,0.00000000,0.00000000,0.00000000,0.00013869,3.03468246,139.46917198,0.12808212,0.09775785,-0.06390888,1.59567865,-0.09623829,-0.11280009,-0.12656256,-0.14312436,0.01729589,0.13472450,0.15342153,1.60588491,62.19500372,4.40000000,1.54800000,0.11742861,17.01864250,1986.46400000,121.20000000,51.20000000,127.40000000,0.32400000,2.04300000,2.40320000,0.82500000,2.68370000,0.60360000,0.86903320,0.09508060,1.57820000,6.06848072,0.07178429,0.20787588,0.63365588,0.61362402,0.05511618,0.01512534,0.15202139,0.04303144,0.34893859,0.10828434,0.35558632,0.10599658,14.36984983,7.03370036,9.10521470,3.98144467,0.60993182,1.95857988,0.21983128,2.86272675,0.15009081,3061.50845159,2.84768162,2214.88797903
ZrTiNbCr,BCC,OTHER,4.09640000,1,298.15000000,1260.00000000,,6.00000000,,10.1016/j.msea.2012.12.018,Mechanical properties of low-density  refractory multi-principal element alloys of the Cr–Nb–Ti–V–Zr system,2013,S5,ZrTiNbCr,0.25000000,0.25000000,0.25000000,0.25000000,0.00000000,0.00000000,0.00000000,0.00000000,0.00000000,0.00000000,0.00000000,0.00000000,0.00000000,0.00000000,0.00000000,0.00011946,3.05619311,155.39640630,0.35216099,0.31594691,0.09811678,1.61357144,0.06713152,0.02856177,0.03091743,-0.00765232,-0.00879457,0.14455903,0.18983833,1.61726786,70.99837000,4.75000000,1.53250000,0.15335360,17.59759052,2249.75000000,132.50000000,57.50000000,141.75000000,0.31750000,2.26375000,2.70425000,0.92225000,3.16665000,0.71700000,0.80629150,0.13500000,1.78200000,6.69953352,0.07749521,0.22030309,0.58130939,0.57354487,0.06053233,0.02029028,0.17060123,0.05642249,0.34256201,0.12256607,0.36166451,0.12186849,16.31897502,7.20882386,9.15767397,3.77161785,0.66666316,1.93040293,0.30798569,4.00346569,0.13252584,3643.88163476,3.40434109,2749.29348211
ZrTiNbMo,BCC,vacuum arc melting,,1,298.15000000,1462.00000000,2158.00000000,24.60000000,,https://doi.org/10.1016/j.jallcom.2023.172855,Structure and mechanical properties of novel lightweight refractory high entropy alloys NbMoTiZr-(Al/V): A combined first principles and experimental study,2024,S9,ZrTiNbMo,0.25000000,0.25000000,0.25000000,0.25000000,0.00000000,0.00000000,0.00000000,0.00000000,0.00000000,0.00000000,0.00000000,0.00000000,0.00000000,0.00000000,0.00000000,0.00011946,3.09721151,160.99299627,0.10317073,0.06695664,-0.03428846,1.62899951,0.00580864,-0.03260800,-0.03040544,-0.06882209,0.03279305,0.17995975,0.23417480,1.63897387,81.98434500,4.75000000,1.65750000,0.14716670,18.10720727,2428.75000000,160.00000000,60.25000000,154.25000000,0.34250000,2.43875000,2.69150000,0.98725000,3.22335000,0.68600000,0.85220800,0.14000000,1.70425000,7.51845928,0.05021298,0.15860821,0.63336141,0.66461437,0.03733847,0.01291212,0.11050628,0.03822741,0.36414683,0.13061503,0.39762169,0.13584932,17.26294310,7.07860302,10.12934904,3.92346939,0.67860000,2.04182510,0.13729327,49.95013365,0.12275862,2655.14129609,3.06081882,1955.39037172
ZrTiNbV,BCC,arc melting,,1,298.15000000,1104.00000000,,50.00000000,,https://doi.org/10.1016/j.matdes.2015.06.072,Phase composition and solid solution strengthening effect in TiZrNbMoV high-entropy alloys,2015,S9,ZrTiNbV,0.25000000,0.25000000,0.25000000,0.25000000,0.00000000,0.00000000,0.00000000,0.00000000,0.00000000,0.00000000,0.00000000,0.00000000,0.00000000,0.00000000,0.00000000,0.00011946,3.08740798,142.32866021,0.24630032,0.21008624,0.05311151,1.63091643,0.03524878,-0.00481785,-0.00096531,-0.04103193,0.01651998,0.12823805,0.12805104,1.63378606,70.73472000,4.50000000,1.52500000,0.11171808,18.17120526,2250.50000000,132.00000000,40.50000000,104.00000000,0.35750000,2.34425000,2.58500000,0.80975000,4.08775000,0.50800000,0.82382400,0.09750000,1.77525000,6.46395461,0.06142584,0.18343034,0.13353894,0.21979095,0.04715404,0.01506513,0.13822585,0.04417559,0.10608385,0.03327572,0.18601615,0.06571297,11.61779115,4.95586697,6.54431271,5.08858268,0.90838889,2.11284047,0.17640604,7.62716744,0.13248167,2267.65615201,2.32736046,1550.27654625
ZrTiNbV2,BCC,OTHER,2.97920000,1,298.15000000,918.00000000,,50.00000000,,10.1016/j.msea.2012.12.018,Mechanical properties of low-density  refractory multi-principal element alloys of the Cr–Nb–Ti–V–Zr system,2013,S5,ZrTiNbV2,0.20000000,0.20000000,0.20000000,0.40000000,0.00000000,0.00000000,0.00000000,0.00000000,0.00000000,0.00000000,0.00000000,0.00000000,0.00000000,0.00000000,0.00000000,0.00011480,3.03807143,151.19124744,0.27192685,0.24295558,0.06259188,1.60518375,0.02777186,-0.00971866,-0.00119941,-0.03868992,0.01930933,0.15847667,0.15673477,1.60767828,66.77607600,4.60000000,1.54600000,0.13916734,17.32458618,2237.00000000,137.60000000,41.80000000,108.80000000,0.36000000,2.39980000,2.67360000,0.91380000,4.15920000,0.54900000,0.81685740,0.13200000,1.75980000,6.40040446,0.06541015,0.19854672,0.13138306,0.20759855,0.05004732,0.02117361,0.14619557,0.06158081,0.10633188,0.04169385,0.17838875,0.06675171,11.80151788,4.91770892,6.70616995,4.86994536,0.90417391,2.12500000,0.19727391,9.24690767,0.13328118,2621.05913540,2.42355693,1813.96858801
ZrTiNbVCr,BCC,OTHER,4.72360000,1,298.15000000,1298.00000000,,3.00000000,,10.1016/j.msea.2012.12.018,Mechanical properties of low-density refractory multi-principal element alloys of the Cr–Nb–Ti–V–Zr system,2013,S5,ZrTiNbVCr,0.20000000,0.20000000,0.20000000,0.20000000,0.20000000,0.00000000,0.00000000,0.00000000,0.00000000,0.00000000,0.00000000,0.00000000,0.00000000,0.00000000,0.00000000,0.00013869,3.00969152,161.64544431,0.32207690,0.29310563,0.08097652,1.59137367,0.04213841,0.00381423,0.01316714,-0.02515703,0.01970463,0.19218038,0.20805108,1.59266028,66.98699600,4.80000000,1.55200000,0.17247576,16.88126978,2236.40000000,138.00000000,55.40000000,139.00000000,0.32800000,2.33540000,2.76900000,1.00380000,3.42232000,0.71620000,0.80283140,0.16200000,1.76520000,6.58923181,0.07644541,0.22506248,0.54494701,0.52463754,0.05916635,0.01546002,0.16819162,0.04423589,0.30567568,0.09734187,0.32439811,0.09485704,15.50667787,6.63983809,8.78465776,3.86623848,0.71298333,1.97619048,0.26421949,7.36068870,0.13331694,3726.98204023,3.24192115,2781.68145573
ZrTiNbVMo,BCC+HCP,vacuum arc melting,,1,298.15000000,2222.00000000,,27.06666667,,https://doi.org/10.1016/j.ijrmhm.2023.106547,Effect of Ti content on the microstructure and mechanical properties of TixZrNbMoV lightweight refractory high-entropy alloys,2024,S9,ZrTiNbVMo,0.20000000,0.20000000,0.20000000,0.20000000,0.20000000,0.00000000,0.00000000,0.00000000,0.00000000,0.00000000,0.00000000,0.00000000,0.00000000,0.00000000,0.00000000,0.00013869,3.04975747,166.12271628,0.16208749,0.13311623,-0.00358696,1.60665423,0.01743595,-0.02005066,-0.01153532,-0.04902193,0.03638274,0.20390898,0.23990978,1.61386227,75.77577600,4.80000000,1.65200000,0.16752624,17.37224226,2379.60000000,160.00000000,57.60000000,149.00000000,0.34800000,2.47540000,2.75880000,1.05580000,3.46768000,0.69140000,0.83956460,0.16600000,1.70300000,7.24309046,0.05881049,0.18241536,0.59965992,0.61941619,0.04433548,0.01270090,0.13004057,0.03727733,0.32532566,0.10414509,0.35695369,0.10680646,16.27727644,6.57561463,9.55800144,3.99016488,0.72243333,2.06748466,0.16234340,18.92803229,0.12529417,3110.03842777,3.10751907,2298.63380205
ZrTiVMo,MIX,vacuum arc melting,,1,298.15000000,1323.00000000,1521.90000000,4.50000000,,https://doi.org/10.1016/j.vacuum.2023.112544,Microstructure and mechanical performances of novel multi-phase refractory high entropy alloys in Ti-Zr-V-Mo fabricated by vacuum arc melting,2023,S9,ZrTiVMo,0.25000000,0.25000000,0.25000000,0.25000000,0.00000000,0.00000000,0.00000000,0.00000000,0.00000000,0.00000000,0.00000000,0.00000000,0.00000000,0.00000000,0.00000000,0.00011946,3.03824333,163.54719257,0.20152592,0.16531184,-0.01009614,1.59884557,0.06250231,0.02430241,0.02628822,-0.01191167,0.01026479,0.15858788,0.21178356,1.60776924,71.49312500,4.75000000,1.66500000,0.14832309,17.12017345,2287.00000000,157.50000000,62.50000000,160.00000000,0.33500000,2.43050000,2.77725000,1.01225000,3.77060000,0.69575000,0.91394175,0.13250000,1.76500000,6.93434610,0.06599067,0.20768458,0.59248629,0.62632672,0.04978228,0.01668436,0.14574305,0.04888745,0.35245467,0.12445955,0.39366852,0.13043220,17.57613452,7.23148921,9.95814987,3.99173554,0.79381053,2.00751880,0.21340157,4.37117729,0.13036729,3857.47842212,3.55274247,2937.01059679
