Repository: TaoLiang120/myml

myml
======

A custom machine learning models for high entropy alloys with Ti, V, Cr, Zr, Nb, Mo, Hf, Ta and W

# myml

# myml

File: Database/MPEA_dataset_EXT.csv (part 7 of 17)
CompID,Composition,Crystal,Processing,GrainSize,Vicker,Tension0_Compression1,temperature,Yield_EXP,UTS_EXP,Elongation_EXP,Elongation_plastic_EXP,Youngs_EXP,Youngs_ROM_ORG,DOI,YEAR,TITLE,ReducedFormula,radius,radius_TC,Tm_ROM,volume,LattPara,CONC0,CONC1,CONC2,CONC3,CONC4,CONC5,CONC6,CONC7,CONC8,CONC9,CONC10,CONC11,CONC12,CONC13,Sconf,sws,Bulk,Eform,Eform_str,Eform_BOKAS,Hmix_TC,Gmix_TC,Hmix_str_TC,Gmix_str_TC,bcc2hcp_Gmix_TC,bcc2hcp_Gmix_TC2CPA,bcc2hcp,amass,VEC,E_negativity,bcc2hcp_Gmix_TC_diff,Exp_Bulk_ROM,Exp_Shear_ROM,Exp_Youngs_ROM,Exp_Poisson_ROM,Exp_Surf_ROM,Cal_Surf_ROM,E_GBR_ROM,DOS_EF_ROM,E_USF_ROM,Exp_Az_ROM,b2h_ROM,density,radius_TC_DELTA,volume_DELTA,Exp_Shear_ROM_DELTA,Exp_Youngs_ROM_DELTA,radius_TC_DISTORT,radius_TC_DISTORT_Max,volume_DISTORT,volume_DISTORT_Max,Exp_Shear_DISTORT,Exp_Shear_DISTORT_Max,Exp_Youngs_DISTORT,Exp_Youngs_DISTORT_Max,ShearBurger,ShearBurger_Surf,USF_Surf,Exp_Poisson_Comp,ElasticEnergy,SH_ratio,temp_ratio,sigma_y0,delta_Eb0,Yield_MC,Elong_M0,Elong_M1,Elong_M2,Elong_M3,Elong_M4,D_Surf_GBR_ROM,ShearBurger_D_Surf_GBR,Predicted_Yield_EXP
214,TaTiNbVMoW,BCC,CAST,,,1,298.15000000,1515.00000000,2135.00000000,,,,209.00000000,10.1016/j.intermet.2017.01.007,2017,Effect of Ti additions on mechanical properties of NbMoTaW and VNbMoTaW refractory high entropy alloys,TaTiNbVMoW,1.57809444,1.57685744,2792.50000000,16.43784471,3.20350168,0.16700000,0.16700000,0.16700000,0.16700000,0.16700000,0.16700000,0.00000000,0.00000000,0.00000000,0.00000000,0.00000000,0.00000000,0.00000000,0.00000000,0.00015454,2.99494033,205.37270518,0.05841832,0.04423397,-0.04862385,-0.04100229,-0.07120036,-0.05518664,-0.08538471,0.11210672,0.35688871,0.37825369,108.74046000,5.16666667,1.79833333,0.24478199,203.16666667,80.50000000,212.50000000,0.33666667,2.86700000,3.12866667,1.51250000,2.77315000,1.34083333,0.99276067,0.29166667,10.98488935,0.03177623,0.09119156,0.57808483,0.54908291,0.02484887,0.00613609,0.07213496,0.01786447,0.38627632,0.08360784,0.37379232,0.08010063,22.33322639,7.78975458,0.46767818,2.01507539,0.05778002,10.52496702,0.10676813,1666.46214222,2.54451107,1169.70954393,6.21319333,0.16938569,0.10375067,5.30529656,4.14929719,1.61616667,13.81864062,1496.90777446
215,TaTiNbVMoW,BCC,CAST,,,1,873.15000000,973.00000000,1590.00000000,,,,209.00000000,10.1016/j.intermet.2017.01.007,2017,Effect of Ti additions on mechanical properties of NbMoTaW and VNbMoTaW refractory high entropy alloys,TaTiNbVMoW,1.57809444,1.57685744,2792.50000000,16.43784471,3.20350168,0.16700000,0.16700000,0.16700000,0.16700000,0.16700000,0.16700000,0.00000000,0.00000000,0.00000000,0.00000000,0.00000000,0.00000000,0.00000000,0.00000000,0.00015454,2.99494033,205.37270518,0.05841832,0.04423397,-0.04862385,-0.04100229,-0.07120036,-0.05518664,-0.08538471,0.11210672,0.35688871,0.37825369,108.74046000,5.16666667,1.79833333,0.24478199,203.16666667,80.50000000,212.50000000,0.33666667,2.86700000,3.12866667,1.51250000,2.77315000,1.34083333,0.99276067,0.29166667,10.98488935,0.03177623,0.09119156,0.57808483,0.54908291,0.02484887,0.00613609,0.07213496,0.01786447,0.38627632,0.08360784,0.37379232,0.08010063,22.33322639,7.78975458,0.46767818,2.01507539,0.05778002,10.52496702,0.31267681,1666.46214222,2.54451107,700.55908299,6.21319333,0.16938569,0.10375067,5.30529656,4.14929719,1.61616667,13.81864062,990.58845938
216,TaTiNbVMoW,BCC,CAST,,,1,1073.15000000,791.30000000,1180.00000000,,,,209.00000000,10.1016/j.intermet.2017.01.007,2017,Effect of Ti additions on mechanical properties of NbMoTaW and VNbMoTaW refractory high entropy alloys,TaTiNbVMoW,1.57809444,1.57685744,2792.50000000,16.43784471,3.20350168,0.16700000,0.16700000,0.16700000,0.16700000,0.16700000,0.16700000,0.00000000,0.00000000,0.00000000,0.00000000,0.00000000,0.00000000,0.00000000,0.00000000,0.00015454,2.99494033,205.37270518,0.05841832,0.04423397,-0.04862385,-0.04100229,-0.07120036,-0.05518664,-0.08538471,0.11210672,0.35688871,0.37825369,108.74046000,5.16666667,1.79833333,0.24478199,203.16666667,80.50000000,212.50000000,0.33666667,2.86700000,3.12866667,1.51250000,2.77315000,1.34083333,0.99276067,0.29166667,10.98488935,0.03177623,0.09119156,0.57808483,0.54908291,0.02484887,0.00613609,0.07213496,0.01786447,0.38627632,0.08360784,0.37379232,0.08010063,22.33322639,7.78975458,0.46767818,2.01507539,0.05778002,10.52496702,0.38429722,1666.46214222,2.54451107,574.43314670,6.21319333,0.16938569,0.10375067,5.30529656,4.14929719,1.61616667,13.81864062,857.83528194
217,TaTiNbW,BCC,ANNEAL,,,1,1400.00000000,422.51298767,,,,,198.00000000,10.1016/j.actamat.2019.06.006,2019,Solid-solution strengthening in refractory high entropy alloys,TaTiNbW,1.60642612,1.60277497,2919.00000000,17.36027592,3.26233739,0.25000000,0.25000000,0.25000000,0.25000000,0.00000000,0.00000000,0.00000000,0.00000000,0.00000000,0.00000000,0.00000000,0.00000000,0.00000000,0.00000000,0.00011946,3.04604225,196.07392354,0.04619993,0.02492340,-0.04591763,-0.03035959,-0.06108131,-0.05163611,-0.08235783,0.11139222,0.31863441,0.33294408,126.39031500,5.00000000,1.75000000,0.20724218,196.75000000,77.50000000,204.50000000,0.33500000,2.89500000,3.07250000,1.42625000,2.80162500,1.25625000,1.06626150,0.26000000,12.08945065,0.01764414,0.04895096,0.63753558,0.60246503,0.01356147,0.00491972,0.03860653,0.01398923,0.38913111,0.13174888,0.37771729,0.12633288,21.89581965,7.56332285,0.43393782,2.00751880,0.02534096,11.48593904,0.47961631,696.41445538,1.70453204,87.51091144,44.27387046,0.29668965,0.20754375,5.54143454,27.38792679,1.64625000,13.30042196,450.45756831
218,TaTiNbW,BCC,ANNEAL,,,1,1700.00000000,347.34806405,,,,,198.00000000,10.1016/j.actamat.2019.06.006,2019,Solid-solution strengthening in refractory high entropy alloys,TaTiNbW,1.60642612,1.60277497,2919.00000000,17.36027592,3.26233739,0.25000000,0.25000000,0.25000000,0.25000000,0.00000000,0.00000000,0.00000000,0.00000000,0.00000000,0.00000000,0.00000000,0.00000000,0.00000000,0.00000000,0.00011946,3.04604225,196.07392354,0.04619993,0.02492340,-0.04591763,-0.03035959,-0.06108131,-0.05163611,-0.08235783,0.11139222,0.31863441,0.33294408,126.39031500,5.00000000,1.75000000,0.20724218,196.75000000,77.50000000,204.50000000,0.33500000,2.89500000,3.07250000,1.42625000,2.80162500,1.25625000,1.06626150,0.26000000,12.08945065,0.01764414,0.04895096,0.63753558,0.60246503,0.01356147,0.00491972,0.03860653,0.01398923,0.38913111,0.13174888,0.37771729,0.12633288,21.89581965,7.56332285,0.43393782,2.00751880,0.02534096,11.48593904,0.58239123,696.41445538,1.70453204,56.10898883,44.27387046,0.29668965,0.20754375,5.54143454,27.38792679,1.64625000,13.30042196,405.47263270
219,TaTiNbW,BCC,ANNEAL,,,1,2000.00000000,285.55495598,,,,,198.00000000,10.1016/j.actamat.2019.06.006,2019,Solid-solution strengthening in refractory high entropy alloys,TaTiNbW,1.60642612,1.60277497,2919.00000000,17.36027592,3.26233739,0.25000000,0.25000000,0.25000000,0.25000000,0.00000000,0.00000000,0.00000000,0.00000000,0.00000000,0.00000000,0.00000000,0.00000000,0.00000000,0.00000000,0.00011946,3.04604225,196.07392354,0.04619993,0.02492340,-0.04591763,-0.03035959,-0.06108131,-0.05163611,-0.08235783,0.11139222,0.31863441,0.33294408,126.39031500,5.00000000,1.75000000,0.20724218,196.75000000,77.50000000,204.50000000,0.33500000,2.89500000,3.07250000,1.42625000,2.80162500,1.25625000,1.06626150,0.26000000,12.08945065,0.01764414,0.04895096,0.63753558,0.60246503,0.01356147,0.00491972,0.03860653,0.01398923,0.38913111,0.13174888,0.37771729,0.12633288,21.89581965,7.56332285,0.43393782,2.00751880,0.02534096,11.48593904,0.68516615,696.41445538,1.70453204,35.97515528,44.27387046,0.29668965,0.20754375,5.54143454,27.38792679,1.64625000,13.30042196,340.83728122
220,TaTiNbW,BCC,ANNEAL,,,1,473.15000000,869.00000000,,,,,198.00000000,10.1016/j.actamat.2019.06.006,2019,Solid-solution strengthening in refractory high entropy alloys,TaTiNbW,1.60642612,1.60277497,2919.00000000,17.36027592,3.26233739,0.25000000,0.25000000,0.25000000,0.25000000,0.00000000,0.00000000,0.00000000,0.00000000,0.00000000,0.00000000,0.00000000,0.00000000,0.00000000,0.00000000,0.00011946,3.04604225,196.07392354,0.04619993,0.02492340,-0.04591763,-0.03035959,-0.06108131,-0.05163611,-0.08235783,0.11139222,0.31863441,0.33294408,126.39031500,5.00000000,1.75000000,0.20724218,196.75000000,77.50000000,204.50000000,0.33500000,2.89500000,3.07250000,1.42625000,2.80162500,1.25625000,1.06626150,0.26000000,12.08945065,0.01764414,0.04895096,0.63753558,0.60246503,0.01356147,0.00491972,0.03860653,0.01398923,0.38913111,0.13174888,0.37771729,0.12633288,21.89581965,7.56332285,0.43393782,2.00751880,0.02534096,11.48593904,0.16209318,696.41445538,1.70453204,345.48378274,44.27387046,0.29668965,0.20754375,5.54143454,27.38792679,1.64625000,13.30042196,885.41138768
221,TaTiNbW,BCC,ANNEAL,,,1,293.15000000,1054.00000000,,,,,198.00000000,10.1016/j.actamat.2019.06.006,2019,Solid-solution strengthening in refractory high entropy alloys,TaTiNbW,1.60642612,1.60277497,2919.00000000,17.36027592,3.26233739,0.25000000,0.25000000,0.25000000,0.25000000,0.00000000,0.00000000,0.00000000,0.00000000,0.00000000,0.00000000,0.00000000,0.00000000,0.00000000,0.00000000,0.00011946,3.04604225,196.07392354,0.04619993,0.02492340,-0.04591763,-0.03035959,-0.06108131,-0.05163611,-0.08235783,0.11139222,0.31863441,0.33294408,126.39031500,5.00000000,1.75000000,0.20724218,196.75000000,77.50000000,204.50000000,0.33500000,2.89500000,3.07250000,1.42625000,2.80162500,1.25625000,1.06626150,0.26000000,12.08945065,0.01764414,0.04895096,0.63753558,0.60246503,0.01356147,0.00491972,0.03860653,0.01398923,0.38913111,0.13174888,0.37771729,0.12633288,21.89581965,7.56332285,0.43393782,2.00751880,0.02534096,11.48593904,0.10042823,696.41445538,1.70453204,428.30303521,44.27387046,0.29668965,0.20754375,5.54143454,27.38792679,1.64625000,13.30042196,1013.09063810
222,TaTiNbW,BCC,ANNEAL,,,1,373.15000000,968.00000000,,,,,198.00000000,10.1016/j.actamat.2019.06.006,2019,Solid-solution strengthening in refractory high entropy alloys,TaTiNbW,1.60642612,1.60277497,2919.00000000,17.36027592,3.26233739,0.25000000,0.25000000,0.25000000,0.25000000,0.00000000,0.00000000,0.00000000,0.00000000,0.00000000,0.00000000,0.00000000,0.00000000,0.00000000,0.00000000,0.00011946,3.04604225,196.07392354,0.04619993,0.02492340,-0.04591763,-0.03035959,-0.06108131,-0.05163611,-0.08235783,0.11139222,0.31863441,0.33294408,126.39031500,5.00000000,1.75000000,0.20724218,196.75000000,77.50000000,204.50000000,0.33500000,2.89500000,3.07250000,1.42625000,2.80162500,1.25625000,1.06626150,0.26000000,12.08945065,0.01764414,0.04895096,0.63753558,0.60246503,0.01356147,0.00491972,0.03860653,0.01398923,0.38913111,0.13174888,0.37771729,0.12633288,21.89581965,7.56332285,0.43393782,2.00751880,0.02534096,11.48593904,0.12783487,696.41445538,1.70453204,381.51081731,44.27387046,0.29668965,0.20754375,5.54143454,27.38792679,1.64625000,13.30042196,957.12349289
223,TaTiNbW,BCC,ANNEAL,,,1,573.15000000,754.00000000,,,,,198.00000000,10.1016/j.actamat.2019.06.006,2019,Solid-solution strengthening in refractory high entropy alloys,TaTiNbW,1.60642612,1.60277497,2919.00000000,17.36027592,3.26233739,0.25000000,0.25000000,0.25000000,0.25000000,0.00000000,0.00000000,0.00000000,0.00000000,0.00000000,0.00000000,0.00000000,0.00000000,0.00000000,0.00000000,0.00011946,3.04604225,196.07392354,0.04619993,0.02492340,-0.04591763,-0.03035959,-0.06108131,-0.05163611,-0.08235783,0.11139222,0.31863441,0.33294408,126.39031500,5.00000000,1.75000000,0.20724218,196.75000000,77.50000000,204.50000000,0.33500000,2.89500000,3.07250000,1.42625000,2.80162500,1.25625000,1.06626150,0.26000000,12.08945065,0.01764414,0.04895096,0.63753558,0.60246503,0.01356147,0.00491972,0.03860653,0.01398923,0.38913111,0.13174888,0.37771729,0.12633288,21.89581965,7.56332285,0.43393782,2.00751880,0.02534096,11.48593904,0.19635149,696.41445538,1.70453204,297.90954012,44.27387046,0.29668965,0.20754375,5.54143454,27.38792679,1.64625000,13.30042196,675.26195141
224,TaTiNbW,BCC,ANNEAL,,,1,673.15000000,627.00000000,,,,,198.00000000,10.1016/j.actamat.2019.06.006,2019,Solid-solution strengthening in refractory high entropy alloys,TaTiNbW,1.60642612,1.60277497,2919.00000000,17.36027592,3.26233739,0.25000000,0.25000000,0.25000000,0.25000000,0.00000000,0.00000000,0.00000000,0.00000000,0.00000000,0.00000000,0.00000000,0.00000000,0.00000000,0.00000000,0.00011946,3.04604225,196.07392354,0.04619993,0.02492340,-0.04591763,-0.03035959,-0.06108131,-0.05163611,-0.08235783,0.11139222,0.31863441,0.33294408,126.39031500,5.00000000,1.75000000,0.20724218,196.75000000,77.50000000,204.50000000,0.33500000,2.89500000,3.07250000,1.42625000,2.80162500,1.25625000,1.06626150,0.26000000,12.08945065,0.01764414,0.04895096,0.63753558,0.60246503,0.01356147,0.00491972,0.03860653,0.01398923,0.38913111,0.13174888,0.37771729,0.12633288,21.89581965,7.56332285,0.43393782,2.00751880,0.02534096,11.48593904,0.23060980,696.41445538,1.70453204,256.88642573,44.27387046,0.29668965,0.20754375,5.54143454,27.38792679,1.64625000,13.30042196,672.68146714
225,TaTiNbW,BCC,ANNEAL,,,1,873.15000000,596.00000000,,,,,198.00000000,10.1016/j.actamat.2019.06.006,2019,Solid-solution strengthening in refractory high entropy alloys,TaTiNbW,1.60642612,1.60277497,2919.00000000,17.36027592,3.26233739,0.25000000,0.25000000,0.25000000,0.25000000,0.00000000,0.00000000,0.00000000,0.00000000,0.00000000,0.00000000,0.00000000,0.00000000,0.00000000,0.00000000,0.00011946,3.04604225,196.07392354,0.04619993,0.02492340,-0.04591763,-0.03035959,-0.06108131,-0.05163611,-0.08235783,0.11139222,0.31863441,0.33294408,126.39031500,5.00000000,1.75000000,0.20724218,196.75000000,77.50000000,204.50000000,0.33500000,2.89500000,3.07250000,1.42625000,2.80162500,1.25625000,1.06626150,0.26000000,12.08945065,0.01764414,0.04895096,0.63753558,0.60246503,0.01356147,0.00491972,0.03860653,0.01398923,0.38913111,0.13174888,0.37771729,0.12633288,21.89581965,7.56332285,0.43393782,2.00751880,0.02534096,11.48593904,0.29912641,696.41445538,1.70453204,191.00935853,44.27387046,0.29668965,0.20754375,5.54143454,27.38792679,1.64625000,13.30042196,605.09403917
226,TaTiNbW,BCC,ANNEAL,,,1,1073.15000000,564.00000000,,,,,198.00000000,10.1016/j.actamat.2019.06.006,2019,Solid-solution strengthening in refractory high entropy alloys,TaTiNbW,1.60642612,1.60277497,2919.00000000,17.36027592,3.26233739,0.25000000,0.25000000,0.25000000,0.25000000,0.00000000,0.00000000,0.00000000,0.00000000,0.00000000,0.00000000,0.00000000,0.00000000,0.00000000,0.00000000,0.00011946,3.04604225,196.07392354,0.04619993,0.02492340,-0.04591763,-0.03035959,-0.06108131,-0.05163611,-0.08235783,0.11139222,0.31863441,0.33294408,126.39031500,5.00000000,1.75000000,0.20724218,196.75000000,77.50000000,204.50000000,0.33500000,2.89500000,3.07250000,1.42625000,2.80162500,1.25625000,1.06626150,0.26000000,12.08945065,0.01764414,0.04895096,0.63753558,0.60246503,0.01356147,0.00491972,0.03860653,0.01398923,0.38913111,0.13174888,0.37771729,0.12633288,21.89581965,7.56332285,0.43393782,2.00751880,0.02534096,11.48593904,0.36764303,696.41445538,1.70453204,142.02609166,44.27387046,0.29668965,0.20754375,5.54143454,27.38792679,1.64625000,13.30042196,552.98293232
227,TaTiNbW,BCC,ANNEAL,,,1,1273.15000000,459.00000000,,,,,198.00000000,10.1016/j.actamat.2019.06.006,2019,Solid-solution strengthening in refractory high entropy alloys,TaTiNbW,1.60642612,1.60277497,2919.00000000,17.36027592,3.26233739,0.25000000,0.25000000,0.25000000,0.25000000,0.00000000,0.00000000,0.00000000,0.00000000,0.00000000,0.00000000,0.00000000,0.00000000,0.00000000,0.00000000,0.00011946,3.04604225,196.07392354,0.04619993,0.02492340,-0.04591763,-0.03035959,-0.06108131,-0.05163611,-0.08235783,0.11139222,0.31863441,0.33294408,126.39031500,5.00000000,1.75000000,0.20724218,196.75000000,77.50000000,204.50000000,0.33500000,2.89500000,3.07250000,1.42625000,2.80162500,1.25625000,1.06626150,0.26000000,12.08945065,0.01764414,0.04895096,0.63753558,0.60246503,0.01356147,0.00491972,0.03860653,0.01398923,0.38913111,0.13174888,0.37771729,0.12633288,21.89581965,7.56332285,0.43393782,2.00751880,0.02534096,11.48593904,0.43615964,696.41445538,1.70453204,105.60430581,44.27387046,0.29668965,0.20754375,5.54143454,27.38792679,1.64625000,13.30042196,516.41551995
228,TaVCrW,BCC+Laves,POWDER,,7.00700000,1,298.15000000,2327.00000000,,1.50000000,,,,10.1016/j.matchemphys.2017.06.054,2018,The effect of Ti on the sintering and mechanical properties of refractory high-entropy alloy TixWTaVCr fabricated via spark plasma sintering for fusion plasma-facing materials,TaVCrW,1.52758572,1.53046979,2837.00000000,14.80865093,3.09396334,0.25000000,0.25000000,0.25000000,0.25000000,0.00000000,0.00000000,0.00000000,0.00000000,0.00000000,0.00000000,0.00000000,0.00000000,0.00000000,0.00000000,0.00011946,2.91440544,230.48468462,0.23437398,0.23437398,0.01154058,-0.00555089,-0.03366238,-0.00555089,-0.03366238,0.10942223,0.43118603,0.44794583,116.93137000,5.50000000,1.78750000,0.32176380,208.00000000,97.50000000,251.00000000,0.30000000,2.93675000,3.40550000,1.80500000,2.28177500,1.65500000,1.02119375,0.38250000,13.11187909,0.05050188,0.14417574,0.45346210,0.42602479,0.03937955,0.01202401,0.10976261,0.03289744,0.34607754,0.10016604,0.31932172,0.09478510,26.12464582,8.89576771,0.56354814,1.85714286,0.18293185,61.05558658,0.10509341,3334.20995348,3.56843739,2540.93852086,3.79112432,0.07282161,0.08677453,5.54143454,2.77419016,1.60050000,16.32280276,2052.07705978
229,TaVCrW,BCC+Laves,POWDER,,,1,1473.15000000,979.00000000,,1.50000000,,,,10.1016/j.matchemphys.2017.06.054,2018,The effect of Ti on the sintering and mechanical properties of refractory high-entropy alloy TixWTaVCr fabricated via spark plasma sintering for fusion plasma-facing materials,TaVCrW,1.52758572,1.53046979,2837.00000000,14.80865093,3.09396334,0.25000000,0.25000000,0.25000000,0.25000000,0.00000000,0.00000000,0.00000000,0.00000000,0.00000000,0.00000000,0.00000000,0.00000000,0.00000000,0.00000000,0.00011946,2.91440544,230.48468462,0.23437398,0.23437398,0.01154058,-0.00555089,-0.03366238,-0.00555089,-0.03366238,0.10942223,0.43118603,0.44794583,116.93137000,5.50000000,1.78750000,0.32176380,208.00000000,97.50000000,251.00000000,0.30000000,2.93675000,3.40550000,1.80500000,2.28177500,1.65500000,1.02119375,0.38250000,13.11187909,0.05050188,0.14417574,0.45346210,0.42602479,0.03937955,0.01202401,0.10976261,0.03289744,0.34607754,0.10016604,0.31932172,0.09478510,26.12464582,8.89576771,0.56354814,1.85714286,0.18293185,61.05558658,0.51926331,3334.20995348,3.56843739,1175.50241559,3.79112432,0.07282161,0.08677453,5.54143454,2.77419016,1.60050000,16.32280276,708.62199835
230,Ti2Nb2Al2V2Cr,BCC,ANNEAL,,,1,298.15000000,1300.00000000,1430.00000000,,,,119.00000000,10.1016/j.jallcom.2015.08.224,2015,"Structure and mechanical properties of the AlCrxNbTiV (x = 0, 0.5, 1, 1.5) high entropy alloys",Ti2Nb2Al2V2Cr,1.56241661,1.55123443,1977.18222222,15.66217227,3.15229847,0.22200000,0.22200000,0.22200000,0.22200000,0.11100000,0.00000000,0.00000000,0.00000000,0.00000000,0.00000000,0.00000000,0.00000000,0.00000000,0.00000000,0.00013620,2.94029642,148.83761203,0.03082329,0.01015693,-0.08630668,-0.08385512,-0.09214449,-0.10452148,-0.11281085,0.00359600,0.14511392,0.09180211,54.37654858,4.44444444,1.60222222,0.14151792,132.00000000,47.22222222,124.11111111,0.34333333,2.15266667,2.48455556,0.94466667,2.85826667,0.71000000,0.87923211,0.13675622,5.76512908,0.04518903,0.13059389,0.53225381,0.47088208,0.03541306,0.00818862,0.10144327,0.02354252,0.28180274,0.07295773,0.26668412,0.07132512,12.89152761,5.98863158,0.32982347,2.04568526,0.09934387,3.21135107,0.15079541,1610.02885757,1.82518059,1011.09707840,24.54091907,5.13529634,9.03353189,5.23648036,12.35046632,1.53988889,8.37172584,1404.75557542
231,Ti2Nb2Al2V2Cr,BCC,ANNEAL,,,1,1273.15000000,40.00000000,80.00000000,,,,119.00000000,10.1016/j.jallcom.2015.08.224,2015,"Structure and mechanical properties of the AlCrxNbTiV (x = 0, 0.5, 1, 1.5) high entropy alloys",Ti2Nb2Al2V2Cr,1.56241661,1.55123443,1977.18222222,15.66217227,3.15229847,0.22200000,0.22200000,0.22200000,0.22200000,0.11100000,0.00000000,0.00000000,0.00000000,0.00000000,0.00000000,0.00000000,0.00000000,0.00000000,0.00000000,0.00013620,2.94029642,148.83761203,0.03082329,0.01015693,-0.08630668,-0.08385512,-0.09214449,-0.10452148,-0.11281085,0.00359600,0.14511392,0.09180211,54.37654858,4.44444444,1.60222222,0.14151792,132.00000000,47.22222222,124.11111111,0.34333333,2.15266667,2.48455556,0.94466667,2.85826667,0.71000000,0.87923211,0.13675622,5.76512908,0.04518903,0.13059389,0.53225381,0.47088208,0.03541306,0.00818862,0.10144327,0.02354252,0.28180274,0.07295773,0.26668412,0.07132512,12.89152761,5.98863158,0.32982347,2.04568526,0.09934387,3.21135107,0.64392143,1610.02885757,1.82518059,276.56521872,24.54091907,5.13529634,9.03353189,5.23648036,12.35046632,1.53988889,8.37172584,131.60034242
232,Ti2Nb2Al2V2Cr,BCC,ANNEAL,,,1,1073.15000000,640.00000000,685.00000000,,,,119.00000000,10.1016/j.jallcom.2015.08.224,2015,"Structure and mechanical properties of the AlCrxNbTiV (x = 0, 0.5, 1, 1.5) high entropy alloys",Ti2Nb2Al2V2Cr,1.56241661,1.55123443,1977.18222222,15.66217227,3.15229847,0.22200000,0.22200000,0.22200000,0.22200000,0.11100000,0.00000000,0.00000000,0.00000000,0.00000000,0.00000000,0.00000000,0.00000000,0.00000000,0.00000000,0.00013620,2.94029642,148.83761203,0.03082329,0.01015693,-0.08630668,-0.08385512,-0.09214449,-0.10452148,-0.11281085,0.00359600,0.14511392,0.09180211,54.37654858,4.44444444,1.60222222,0.14151792,132.00000000,47.22222222,124.11111111,0.34333333,2.15266667,2.48455556,0.94466667,2.85826667,0.71000000,0.87923211,0.13675622,5.76512908,0.04518903,0.13059389,0.53225381,0.47088208,0.03541306,0.00818862,0.10144327,0.02354252,0.28180274,0.07295773,0.26668412,0.07132512,12.89152761,5.98863158,0.32982347,2.04568526,0.09934387,3.21135107,0.54276737,1610.02885757,1.82518059,364.73513673,24.54091907,5.13529634,9.03353189,5.23648036,12.35046632,1.53988889,8.37172584,633.75043351
233,Ti2Nb2Al2V2Cr,BCC,ANNEAL,,,1,1400.00000000,14.38968721,80.00000000,,,,119.00000000,10.1016/j.jallcom.2015.08.224,2015,"Structure and mechanical properties of the AlCrxNbTiV (x = 0, 0.5, 1, 1.5) high entropy alloys",Ti2Nb2Al2V2Cr,1.56241661,1.55123443,1977.18222222,15.66217227,3.15229847,0.22200000,0.22200000,0.22200000,0.22200000,0.11100000,0.00000000,0.00000000,0.00000000,0.00000000,0.00000000,0.00000000,0.00000000,0.00000000,0.00000000,0.00013620,2.94029642,148.83761203,0.03082329,0.01015693,-0.08630668,-0.08385512,-0.09214449,-0.10452148,-0.11281085,0.00359600,0.14511392,0.09180211,54.37654858,4.44444444,1.60222222,0.14151792,132.00000000,47.22222222,124.11111111,0.34333333,2.15266667,2.48455556,0.94466667,2.85826667,0.71000000,0.87923211,0.13675622,5.76512908,0.04518903,0.13059389,0.53225381,0.47088208,0.03541306,0.00818862,0.10144327,0.02354252,0.28180274,0.07295773,0.26668412,0.07132512,12.89152761,5.98863158,0.32982347,2.04568526,0.09934387,3.21135107,0.70807839,1610.02885757,1.82518059,232.04561739,24.54091907,5.13529634,9.03353189,5.23648036,12.35046632,1.53988889,8.37172584,91.66716922
234,Ti2Nb2Al2V2Cr,BCC,ANNEAL,,,1,873.15000000,1005.00000000,1045.00000000,,,,119.00000000,10.1016/j.jallcom.2015.08.224,2015,"Structure and mechanical properties of the AlCrxNbTiV (x = 0, 0.5, 1, 1.5) high entropy alloys",Ti2Nb2Al2V2Cr,1.56241661,1.55123443,1977.18222222,15.66217227,3.15229847,0.22200000,0.22200000,0.22200000,0.22200000,0.11100000,0.00000000,0.00000000,0.00000000,0.00000000,0.00000000,0.00000000,0.00000000,0.00000000,0.00000000,0.00013620,2.94029642,148.83761203,0.03082329,0.01015693,-0.08630668,-0.08385512,-0.09214449,-0.10452148,-0.11281085,0.00359600,0.14511392,0.09180211,54.37654858,4.44444444,1.60222222,0.14151792,132.00000000,47.22222222,124.11111111,0.34333333,2.15266667,2.48455556,0.94466667,2.85826667,0.71000000,0.87923211,0.13675622,5.76512908,0.04518903,0.13059389,0.53225381,0.47088208,0.03541306,0.00818862,0.10144327,0.02354252,0.28180274,0.07295773,0.26668412,0.07132512,12.89152761,5.98863158,0.32982347,2.04568526,0.09934387,3.21135107,0.44161332,1610.02885757,1.82518059,481.01391991,24.54091907,5.13529634,9.03353189,5.23648036,12.35046632,1.53988889,8.37172584,953.74072941
235,Ti2Nb2Al2V2Cr3,BCC+Laves,ANNEAL,,,1,298.15000000,1700.00000000,1700.00000000,,,,,10.1016/j.jallcom.2015.08.224,2015,"Structure and mechanical properties of the AlCrxNbTiV (x = 0, 0.5, 1, 1.5) high entropy alloys",Ti2Nb2Al2V2Cr3,1.53885068,1.52823128,2014.05818182,14.94591088,3.10349318,0.18200000,0.18200000,0.18200000,0.18200000,0.27300000,0.00000000,0.00000000,0.00000000,0.00000000,0.00000000,0.00000000,0.00000000,0.00000000,0.00000000,0.00013743,2.88837153,165.21487907,0.04957913,0.03308029,-0.07067324,-0.09063712,-0.10549326,-0.10713596,-0.12199210,0.04104209,0.23237611,0.25445899,53.94373975,4.72727273,1.61272727,0.19133401,137.45454545,59.54545455,152.27272727,0.31909091,2.17945455,2.67009091,1.09654545,2.47687273,0.94454545,0.85007373,0.18825509,5.99332815,0.05323373,0.15786915,0.58181762,0.52386418,0.04179798,0.01373993,0.12089052,0.03967476,0.37246930,0.13260088,0.34634171,0.12215985,16.00405522,7.34314704,0.43338617,1.93724967,0.13290382,3.05375490,0.14803445,2431.25638143,2.40339902,1678.43069267,17.10322118,0.23346997,2.01298284,1.26366358,13.28435940,1.57354545,10.17069778,1494.15305812
236,Ti2Nb2Al2V2Cr3,BCC+Laves,ANNEAL,,,1,873.15000000,1370.00000000,1480.00000000,,,,,10.1016/j.jallcom.2015.08.224,2015,"Structure and mechanical properties of the AlCrxNbTiV (x = 0, 0.5, 1, 1.5) high entropy alloys",Ti2Nb2Al2V2Cr3,1.53885068,1.52823128,2014.05818182,14.94591088,3.10349318,0.18200000,0.18200000,0.18200000,0.18200000,0.27300000,0.00000000,0.00000000,0.00000000,0.00000000,0.00000000,0.00000000,0.00000000,0.00000000,0.00000000,0.00013743,2.88837153,165.21487907,0.04957913,0.03308029,-0.07067324,-0.09063712,-0.10549326,-0.10713596,-0.12199210,0.04104209,0.23237611,0.25445899,53.94373975,4.72727273,1.61272727,0.19133401,137.45454545,59.54545455,152.27272727,0.31909091,2.17945455,2.67009091,1.09654545,2.47687273,0.94454545,0.85007373,0.18825509,5.99332815,0.05323373,0.15786915,0.58181762,0.52386418,0.04179798,0.01373993,0.12089052,0.03967476,0.37246930,0.13260088,0.34634171,0.12215985,16.00405522,7.34314704,0.43338617,1.93724967,0.13290382,3.05375490,0.43352769,2431.25638143,2.40339902,971.36666758,17.10322118,0.23346997,2.01298284,1.26366358,13.28435940,1.57354545,10.17069778,1149.59113505
237,Ti2Nb2Al2V2Cr3,BCC+Laves,ANNEAL,,,1,1073.15000000,970.00000000,1045.00000000,,,,,10.1016/j.jallcom.2015.08.224,2015,"Structure and mechanical properties of the AlCrxNbTiV (x = 0, 0.5, 1, 1.5) high entropy alloys",Ti2Nb2Al2V2Cr3,1.53885068,1.52823128,2014.05818182,14.94591088,3.10349318,0.18200000,0.18200000,0.18200000,0.18200000,0.27300000,0.00000000,0.00000000,0.00000000,0.00000000,0.00000000,0.00000000,0.00000000,0.00000000,0.00000000,0.00013743,2.88837153,165.21487907,0.04957913,0.03308029,-0.07067324,-0.09063712,-0.10549326,-0.10713596,-0.12199210,0.04104209,0.23237611,0.25445899,53.94373975,4.72727273,1.61272727,0.19133401,137.45454545,59.54545455,152.27272727,0.31909091,2.17945455,2.67009091,1.09654545,2.47687273,0.94454545,0.85007373,0.18825509,5.99332815,0.05323373,0.15786915,0.58181762,0.52386418,0.04179798,0.01373993,0.12089052,0.03967476,0.37246930,0.13260088,0.34634171,0.12215985,16.00405522,7.34314704,0.43338617,1.93724967,0.13290382,3.05375490,0.53282969,2431.25638143,2.40339902,787.25695171,17.10322118,0.23346997,2.01298284,1.26366358,13.28435940,1.57354545,10.17069778,788.36760575
238,Ti2Nb2Al2V2Cr3,BCC+Laves,ANNEAL,,,1,1273.15000000,75.00000000,105.00000000,,,,,10.1016/j.jallcom.2015.08.224,2015,"Structure and mechanical properties of the AlCrxNbTiV (x = 0, 0.5, 1, 1.5) high entropy alloys",Ti2Nb2Al2V2Cr3,1.53885068,1.52823128,2014.05818182,14.94591088,3.10349318,0.18200000,0.18200000,0.18200000,0.18200000,0.27300000,0.00000000,0.00000000,0.00000000,0.00000000,0.00000000,0.00000000,0.00000000,0.00000000,0.00000000,0.00013743,2.88837153,165.21487907,0.04957913,0.03308029,-0.07067324,-0.09063712,-0.10549326,-0.10713596,-0.12199210,0.04104209,0.23237611,0.25445899,53.94373975,4.72727273,1.61272727,0.19133401,137.45454545,59.54545455,152.27272727,0.31909091,2.17945455,2.67009091,1.09654545,2.47687273,0.94454545,0.85007373,0.18825509,5.99332815,0.05323373,0.15786915,0.58181762,0.52386418,0.04179798,0.01373993,0.12089052,0.03967476,0.37246930,0.13260088,0.34634171,0.12215985,16.00405522,7.34314704,0.43338617,1.93724967,0.13290382,3.05375490,0.63213169,2431.25638143,2.40339902,638.04279959,17.10322118,0.23346997,2.01298284,1.26366358,13.28435940,1.57354545,10.17069778,153.96309331
239,Ti2Nb2Al2V2Cr3,BCC+Laves,ANNEAL,,,1,1400.00000000,29.85090874,105.00000000,,,,,10.1016/j.jallcom.2015.08.224,2015,"Structure and mechanical properties of the AlCrxNbTiV (x = 0, 0.5, 1, 1.5) high entropy alloys",Ti2Nb2Al2V2Cr3,1.53885068,1.52823128,2014.05818182,14.94591088,3.10349318,0.18200000,0.18200000,0.18200000,0.18200000,0.27300000,0.00000000,0.00000000,0.00000000,0.00000000,0.00000000,0.00000000,0.00000000,0.00000000,0.00000000,0.00013743,2.88837153,165.21487907,0.04957913,0.03308029,-0.07067324,-0.09063712,-0.10549326,-0.10713596,-0.12199210,0.04104209,0.23237611,0.25445899,53.94373975,4.72727273,1.61272727,0.19133401,137.45454545,59.54545455,152.27272727,0.31909091,2.17945455,2.67009091,1.09654545,2.47687273,0.94454545,0.85007373,0.18825509,5.99332815,0.05323373,0.15786915,0.58181762,0.52386418,0.04179798,0.01373993,0.12089052,0.03967476,0.37246930,0.13260088,0.34634171,0.12215985,16.00405522,7.34314704,0.43338617,1.93724967,0.13290382,3.05375490,0.69511398,2431.25638143,2.40339902,558.42379065,17.10322118,0.23346997,2.01298284,1.26366358,13.28435940,1.57354545,10.17069778,80.26924694
240,Ti4Nb2AlVCr2,BCC+Laves,ANNEAL,,,1,1700.00000000,7.44596826,,,,,,10.1016/j.matlet.2016.11.030,2017,Precipitation-strengthened refractory Al 0.5 CrNbTi 2 V 0.5 high entropy alloy,Ti4Nb2AlVCr2,1.56496005,1.55930869,2074.03200000,15.85932138,3.16546998,0.40000000,0.20000000,0.10000000,0.10000000,0.20000000,0.00000000,0.00000000,0.00000000,0.00000000,0.00000000,0.00000000,0.00000000,0.00000000,0.00000000,0.00012674,2.94166562,153.90219012,0.07710010,0.04260666,-0.04803026,-0.04344530,-0.06407186,-0.07793874,-0.09856530,0.02459090,0.16364748,0.17535887,55.91959986,4.60000000,1.59200000,0.13905658,132.80000000,55.50000000,143.00000000,0.32200000,2.20920000,2.66710000,0.92460000,3.13461000,0.82100000,0.90150930,0.12454030,5.85502628,0.05181172,0.14246509,0.54545811,0.48625290,0.04105432,0.01456415,0.11439510,0.03974476,0.31308272,0.09825209,0.28948072,0.09101914,15.21464464,6.88694760,0.37162774,1.94985251,0.12280198,6.05064464,0.81965948,1993.32572623,2.22937965,290.57424185,17.85361886,0.21487963,2.03276571,4.03182169,25.60887423,1.74250000,8.73150338,22.44972153
241,Ti4Nb2AlVCr2,BCC+Laves,ANNEAL,,,1,1273.15000000,90.00000000,,,,,,10.1016/j.matlet.2016.11.030,2017,Precipitation-strengthened refractory Al 0.5 CrNbTi 2 V 0.5 high entropy alloy,Ti4Nb2AlVCr2,1.56496005,1.55930869,2074.03200000,15.85932138,3.16546998,0.40000000,0.20000000,0.10000000,0.10000000,0.20000000,0.00000000,0.00000000,0.00000000,0.00000000,0.00000000,0.00000000,0.00000000,0.00000000,0.00000000,0.00012674,2.94166562,153.90219012,0.07710010,0.04260666,-0.04803026,-0.04344530,-0.06407186,-0.07793874,-0.09856530,0.02459090,0.16364748,0.17535887,55.91959986,4.60000000,1.59200000,0.13905658,132.80000000,55.50000000,143.00000000,0.32200000,2.20920000,2.66710000,0.92460000,3.13461000,0.82100000,0.90150930,0.12454030,5.85502628,0.05181172,0.14246509,0.54545811,0.48625290,0.04105432,0.01456415,0.11439510,0.03974476,0.31308272,0.09825209,0.28948072,0.09101914,15.21464464,6.88694760,0.37162774,1.94985251,0.12280198,6.05064464,0.61385263,1993.32572623,2.22937965,471.24582671,17.85361886,0.21487963,2.03276571,4.03182169,25.60887423,1.74250000,8.73150338,129.74638730
242,Ti4Nb2AlVCr2,BCC,CAST,,,1,298.15000000,1290.00000000,,,,,134.00000000,10.1016/j.matlet.2016.11.030,2017,Precipitation-strengthened refractory Al 0.5 CrNbTi 2 V 0.5 high entropy alloy,Ti4Nb2AlVCr2,1.56496005,1.55930869,2074.03200000,15.85932138,3.16546998,0.40000000,0.20000000,0.10000000,0.10000000,0.20000000,0.00000000,0.00000000,0.00000000,0.00000000,0.00000000,0.00000000,0.00000000,0.00000000,0.00000000,0.00012674,2.94166562,153.90219012,0.07710010,0.04260666,-0.04803026,-0.04344530,-0.06407186,-0.07793874,-0.09856530,0.02459090,0.16364748,0.17535887,55.91959986,4.60000000,1.59200000,0.13905658,132.80000000,55.50000000,143.00000000,0.32200000,2.20920000,2.66710000,0.92460000,3.13461000,0.82100000,0.90150930,0.12454030,5.85502628,0.05181172,0.14246509,0.54545811,0.48625290,0.04105432,0.01456415,0.11439510,0.03974476,0.31308272,0.09825209,0.28948072,0.09101914,15.21464464,6.88694760,0.37162774,1.94985251,0.12280198,6.05064464,0.14375381,1993.32572623,2.22937965,1344.38777233,17.85361886,0.21487963,2.03276571,4.03182169,25.60887423,1.74250000,8.73150338,1335.08565666
243,Ti4Nb2AlVCr2,BCC+Laves,ANNEAL,,,1,873.15000000,930.00000000,,,,,,10.1016/j.matlet.2016.11.030,2017,Precipitation-strengthened refractory Al 0.5 CrNbTi 2 V 0.5 high entropy alloy,Ti4Nb2AlVCr2,1.56496005,1.55930869,2074.03200000,15.85932138,3.16546998,0.40000000,0.20000000,0.10000000,0.10000000,0.20000000,0.00000000,0.00000000,0.00000000,0.00000000,0.00000000,0.00000000,0.00000000,0.00000000,0.00000000,0.00012674,2.94166562,153.90219012,0.07710010,0.04260666,-0.04803026,-0.04344530,-0.06407186,-0.07793874,-0.09856530,0.02459090,0.16364748,0.17535887,55.91959986,4.60000000,1.59200000,0.13905658,132.80000000,55.50000000,143.00000000,0.32200000,2.20920000,2.66710000,0.92460000,3.13461000,0.82100000,0.90150930,0.12454030,5.85502628,0.05181172,0.14246509,0.54545811,0.48625290,0.04105432,0.01456415,0.11439510,0.03974476,0.31308272,0.09825209,0.28948072,0.09101914,15.21464464,6.88694760,0.37162774,1.94985251,0.12280198,6.05064464,0.42099158,1993.32572623,2.22937965,741.35968630,17.85361886,0.21487963,2.03276571,4.03182169,25.60887423,1.74250000,8.73150338,957.76490088
244,Ti4Nb2AlVCr2,BCC+Laves,ANNEAL,,,1,1073.15000000,445.00000000,,,,,,10.1016/j.matlet.2016.11.030,2017,Precipitation-strengthened refractory Al 0.5 CrNbTi 2 V 0.5 high entropy alloy,Ti4Nb2AlVCr2,1.56496005,1.55930869,2074.03200000,15.85932138,3.16546998,0.40000000,0.20000000,0.10000000,0.10000000,0.20000000,0.00000000,0.00000000,0.00000000,0.00000000,0.00000000,0.00000000,0.00000000,0.00000000,0.00000000,0.00012674,2.94166562,153.90219012,0.07710010,0.04260666,-0.04803026,-0.04344530,-0.06407186,-0.07793874,-0.09856530,0.02459090,0.16364748,0.17535887,55.91959986,4.60000000,1.59200000,0.13905658,132.80000000,55.50000000,143.00000000,0.32200000,2.20920000,2.66710000,0.92460000,3.13461000,0.82100000,0.90150930,0.12454030,5.85502628,0.05181172,0.14246509,0.54545811,0.48625290,0.04105432,0.01456415,0.11439510,0.03974476,0.31308272,0.09825209,0.28948072,0.09101914,15.21464464,6.88694760,0.37162774,1.94985251,0.12280198,6.05064464,0.51742210,1993.32572623,2.22937965,591.06908078,17.85361886,0.21487963,2.03276571,4.03182169,25.60887423,1.74250000,8.73150338,543.05650947
245,Ti4Nb2AlVCr2,BCC+Laves,ANNEAL,,,1,1400.00000000,42.91424835,,,,,,10.1016/j.matlet.2016.11.030,2017,Precipitation-strengthened refractory Al 0.5 CrNbTi 2 V 0.5 high entropy alloy,Ti4Nb2AlVCr2,1.56496005,1.55930869,2074.03200000,15.85932138,3.16546998,0.40000000,0.20000000,0.10000000,0.10000000,0.20000000,0.00000000,0.00000000,0.00000000,0.00000000,0.00000000,0.00000000,0.00000000,0.00000000,0.00000000,0.00012674,2.94166562,153.90219012,0.07710010,0.04260666,-0.04803026,-0.04344530,-0.06407186,-0.07793874,-0.09856530,0.02459090,0.16364748,0.17535887,55.91959986,4.60000000,1.59200000,0.13905658,132.80000000,55.50000000,143.00000000,0.32200000,2.20920000,2.66710000,0.92460000,3.13461000,0.82100000,0.90150930,0.12454030,5.85502628,0.05181172,0.14246509,0.54545811,0.48625290,0.04105432,0.01456415,0.11439510,0.03974476,0.31308272,0.09825209,0.28948072,0.09101914,15.21464464,6.88694760,0.37162774,1.94985251,0.12280198,6.05064464,0.67501369,1993.32572623,2.22937965,408.17199126,17.85361886,0.21487963,2.03276571,4.03182169,25.60887423,1.74250000,8.73150338,89.34172749
246,TiAlCrMo,BCC,ANNEAL,,,1,673.15000000,1070.00000000,,,,,189.00000000,10.1007/s11661-017-4386-1,2017,Contribution of Lattice Distortion to Solid Solution Strengthening in a Series of Refractory High Entropy Alloys,TiAlCrMo,1.54525995,1.52676264,1987.58000000,15.07649796,3.11250571,0.25000000,0.25000000,0.25000000,0.25000000,0.00000000,0.00000000,0.00000000,0.00000000,0.00000000,0.00000000,0.00000000,0.00000000,0.00000000,0.00000000,0.00011946,2.89560770,171.86451940,0.01521787,-0.00831366,-0.11363108,-0.08339058,-0.09487283,-0.10692211,-0.11840436,0.03754827,0.22305814,0.22442916,55.69615965,4.75000000,1.74250000,0.18550987,154.25000000,77.75000000,198.50000000,0.29750000,2.14000000,2.66850000,1.15525000,1.88222500,1.18625000,0.97186375,0.17385075,6.13442938,0.04647373,0.13581424,0.55814416,0.54508839,0.03599121,0.01244875,0.10400968,0.03650129,0.45628640,0.13321341,0.44133500,0.12897310,20.95758256,9.79326288,0.55432243,1.84697509,0.12065952,2.84731774,0.33867819,2437.32725927,2.77377609,1256.82942442,22.32949335,0.45641682,2.50705653,5.54143454,5.40265390,1.51325000,13.84938547,1098.72025572
247,TiAlCrMo,BCC,ANNEAL,,,1,1400.00000000,132.72880091,,,,,189.00000000,10.1016/j.actamat.2019.06.032,2019,High temperature strength of refractory complex concentrated alloys,TiAlCrMo,1.54525995,1.52676264,1987.58000000,15.07649796,3.11250571,0.25000000,0.25000000,0.25000000,0.25000000,0.00000000,0.00000000,0.00000000,0.00000000,0.00000000,0.00000000,0.00000000,0.00000000,0.00000000,0.00000000,0.00011946,2.89560770,171.86451940,0.01521787,-0.00831366,-0.11363108,-0.08339058,-0.09487283,-0.10692211,-0.11840436,0.03754827,0.22305814,0.22442916,55.69615965,4.75000000,1.74250000,0.18550987,154.25000000,77.75000000,198.50000000,0.29750000,2.14000000,2.66850000,1.15525000,1.88222500,1.18625000,0.97186375,0.17385075,6.13442938,0.04647373,0.13581424,0.55814416,0.54508839,0.03599121,0.01244875,0.10400968,0.03650129,0.45628640,0.13321341,0.44133500,0.12897310,20.95758256,9.79326288,0.55432243,1.84697509,0.12065952,2.84731774,0.70437416,2437.32725927,2.77377609,681.32398737,22.32949335,0.45641682,2.50705653,5.54143454,5.40265390,1.51325000,13.84938547,157.92562561
248,TiAlCrMo,BCC,ANNEAL,,,1,1700.00000000,41.55899963,,,,,189.00000000,10.1016/j.actamat.2019.06.032,2019,High temperature strength of refractory complex concentrated alloys,TiAlCrMo,1.54525995,1.52676264,1987.58000000,15.07649796,3.11250571,0.25000000,0.25000000,0.25000000,0.25000000,0.00000000,0.00000000,0.00000000,0.00000000,0.00000000,0.00000000,0.00000000,0.00000000,0.00000000,0.00000000,0.00011946,2.89560770,171.86451940,0.01521787,-0.00831366,-0.11363108,-0.08339058,-0.09487283,-0.10692211,-0.11840436,0.03754827,0.22305814,0.22442916,55.69615965,4.75000000,1.74250000,0.18550987,154.25000000,77.75000000,198.50000000,0.29750000,2.14000000,2.66850000,1.15525000,1.88222500,1.18625000,0.97186375,0.17385075,6.13442938,0.04647373,0.13581424,0.55814416,0.54508839,0.03599121,0.01244875,0.10400968,0.03650129,0.45628640,0.13321341,0.44133500,0.12897310,20.95758256,9.79326288,0.55432243,1.84697509,0.12065952,2.84731774,0.85531148,2437.32725927,2.77377609,518.48195234,22.32949335,0.45641682,2.50705653,5.54143454,5.40265390,1.51325000,13.84938547,77.57385008
249,TiAlCrMo,BCC,ANNEAL,,,1,296.15000000,1100.00000000,,,,,189.00000000,10.1016/j.actamat.2019.06.032,2019,High temperature strength of refractory complex concentrated alloys,TiAlCrMo,1.54525995,1.52676264,1987.58000000,15.07649796,3.11250571,0.25000000,0.25000000,0.25000000,0.25000000,0.00000000,0.00000000,0.00000000,0.00000000,0.00000000,0.00000000,0.00000000,0.00000000,0.00000000,0.00000000,0.00011946,2.89560770,171.86451940,0.01521787,-0.00831366,-0.11363108,-0.08339058,-0.09487283,-0.10692211,-0.11840436,0.03754827,0.22305814,0.22442916,55.69615965,4.75000000,1.74250000,0.18550987,154.25000000,77.75000000,198.50000000,0.29750000,2.14000000,2.66850000,1.15525000,1.88222500,1.18625000,0.97186375,0.17385075,6.13442938,0.04647373,0.13581424,0.55814416,0.54508839,0.03599121,0.01244875,0.10400968,0.03650129,0.45628640,0.13321341,0.44133500,0.12897310,20.95758256,9.79326288,0.55432243,1.84697509,0.12065952,2.84731774,0.14900029,2437.32725927,2.77377609,1754.46708257,22.32949335,0.45641682,2.50705653,5.54143454,5.40265390,1.51325000,13.84938547,1180.67354410
