Repository: TaoLiang120/myml

myml
======

A custom machine learning models for high entropy alloys with Ti, V, Cr, Zr, Nb, Mo, Hf, Ta and W

# myml

# myml

File: Database/MPEA_dataset_EXT.csv (part 8 of 17)
CompID,Composition,Crystal,Processing,GrainSize,Vicker,Tension0_Compression1,temperature,Yield_EXP,UTS_EXP,Elongation_EXP,Elongation_plastic_EXP,Youngs_EXP,Youngs_ROM_ORG,DOI,YEAR,TITLE,ReducedFormula,radius,radius_TC,Tm_ROM,volume,LattPara,CONC0,CONC1,CONC2,CONC3,CONC4,CONC5,CONC6,CONC7,CONC8,CONC9,CONC10,CONC11,CONC12,CONC13,Sconf,sws,Bulk,Eform,Eform_str,Eform_BOKAS,Hmix_TC,Gmix_TC,Hmix_str_TC,Gmix_str_TC,bcc2hcp_Gmix_TC,bcc2hcp_Gmix_TC2CPA,bcc2hcp,amass,VEC,E_negativity,bcc2hcp_Gmix_TC_diff,Exp_Bulk_ROM,Exp_Shear_ROM,Exp_Youngs_ROM,Exp_Poisson_ROM,Exp_Surf_ROM,Cal_Surf_ROM,E_GBR_ROM,DOS_EF_ROM,E_USF_ROM,Exp_Az_ROM,b2h_ROM,density,radius_TC_DELTA,volume_DELTA,Exp_Shear_ROM_DELTA,Exp_Youngs_ROM_DELTA,radius_TC_DISTORT,radius_TC_DISTORT_Max,volume_DISTORT,volume_DISTORT_Max,Exp_Shear_DISTORT,Exp_Shear_DISTORT_Max,Exp_Youngs_DISTORT,Exp_Youngs_DISTORT_Max,ShearBurger,ShearBurger_Surf,USF_Surf,Exp_Poisson_Comp,ElasticEnergy,SH_ratio,temp_ratio,sigma_y0,delta_Eb0,Yield_MC,Elong_M0,Elong_M1,Elong_M2,Elong_M3,Elong_M4,D_Surf_GBR_ROM,ShearBurger_D_Surf_GBR,Predicted_Yield_EXP
250,TiAlCrMo,BCC,ANNEAL,,,1,1073.15000000,875.00000000,,,,,189.00000000,10.1007/s11661-017-4386-1,2017,Contribution of Lattice Distortion to Solid Solution Strengthening in a Series of Refractory High Entropy Alloys,TiAlCrMo,1.54525995,1.52676264,1987.58000000,15.07649796,3.11250571,0.25000000,0.25000000,0.25000000,0.25000000,0.00000000,0.00000000,0.00000000,0.00000000,0.00000000,0.00000000,0.00000000,0.00000000,0.00000000,0.00000000,0.00011946,2.89560770,171.86451940,0.01521787,-0.00831366,-0.11363108,-0.08339058,-0.09487283,-0.10692211,-0.11840436,0.03754827,0.22305814,0.22442916,55.69615965,4.75000000,1.74250000,0.18550987,154.25000000,77.75000000,198.50000000,0.29750000,2.14000000,2.66850000,1.15525000,1.88222500,1.18625000,0.97186375,0.17385075,6.13442938,0.04647373,0.13581424,0.55814416,0.54508839,0.03599121,0.01244875,0.10400968,0.03650129,0.45628640,0.13321341,0.44133500,0.12897310,20.95758256,9.79326288,0.55432243,1.84697509,0.12065952,2.84731774,0.53992795,2437.32725927,2.77377609,917.46648452,22.32949335,0.45641682,2.50705653,5.54143454,5.40265390,1.51325000,13.84938547,707.92979387
251,TiAlCrMo,BCC,ANNEAL,,,1,1473.15000000,100.00000000,,,,,189.00000000,10.1016/j.actamat.2019.06.032,2019,High temperature strength of refractory complex concentrated alloys,TiAlCrMo,1.54525995,1.52676264,1987.58000000,15.07649796,3.11250571,0.25000000,0.25000000,0.25000000,0.25000000,0.00000000,0.00000000,0.00000000,0.00000000,0.00000000,0.00000000,0.00000000,0.00000000,0.00000000,0.00000000,0.00011946,2.89560770,171.86451940,0.01521787,-0.00831366,-0.11363108,-0.08339058,-0.09487283,-0.10692211,-0.11840436,0.03754827,0.22305814,0.22442916,55.69615965,4.75000000,1.74250000,0.18550987,154.25000000,77.75000000,198.50000000,0.29750000,2.14000000,2.66850000,1.15525000,1.88222500,1.18625000,0.97186375,0.17385075,6.13442938,0.04647373,0.13581424,0.55814416,0.54508839,0.03599121,0.01244875,0.10400968,0.03650129,0.45628640,0.13321341,0.44133500,0.12897310,20.95758256,9.79326288,0.55432243,1.84697509,0.12065952,2.84731774,0.74117771,2437.32725927,2.77377609,637.42656767,22.32949335,0.45641682,2.50705653,5.54143454,5.40265390,1.51325000,13.84938547,135.87645075
252,TiAlCrMo,BCC,ANNEAL,,,1,1273.15000000,375.00000000,,,,,189.00000000,10.1016/j.actamat.2019.06.032,2019,High temperature strength of refractory complex concentrated alloys,TiAlCrMo,1.54525995,1.52676264,1987.58000000,15.07649796,3.11250571,0.25000000,0.25000000,0.25000000,0.25000000,0.00000000,0.00000000,0.00000000,0.00000000,0.00000000,0.00000000,0.00000000,0.00000000,0.00000000,0.00000000,0.00011946,2.89560770,171.86451940,0.01521787,-0.00831366,-0.11363108,-0.08339058,-0.09487283,-0.10692211,-0.11840436,0.03754827,0.22305814,0.22442916,55.69615965,4.75000000,1.74250000,0.18550987,154.25000000,77.75000000,198.50000000,0.29750000,2.14000000,2.66850000,1.15525000,1.88222500,1.18625000,0.97186375,0.17385075,6.13442938,0.04647373,0.13581424,0.55814416,0.54508839,0.03599121,0.01244875,0.10400968,0.03650129,0.45628640,0.13321341,0.44133500,0.12897310,20.95758256,9.79326288,0.55432243,1.84697509,0.12065952,2.84731774,0.64055283,2437.32725927,2.77377609,764.73362171,22.32949335,0.45641682,2.50705653,5.54143454,5.40265390,1.51325000,13.84938547,282.64518100
253,TiAlCrMo,BCC,ANNEAL,,,1,873.15000000,1020.00000000,,,,,189.00000000,10.1007/s11661-017-4386-1,2017,Contribution of Lattice Distortion to Solid Solution Strengthening in a Series of Refractory High Entropy Alloys,TiAlCrMo,1.54525995,1.52676264,1987.58000000,15.07649796,3.11250571,0.25000000,0.25000000,0.25000000,0.25000000,0.00000000,0.00000000,0.00000000,0.00000000,0.00000000,0.00000000,0.00000000,0.00000000,0.00000000,0.00000000,0.00011946,2.89560770,171.86451940,0.01521787,-0.00831366,-0.11363108,-0.08339058,-0.09487283,-0.10692211,-0.11840436,0.03754827,0.22305814,0.22442916,55.69615965,4.75000000,1.74250000,0.18550987,154.25000000,77.75000000,198.50000000,0.29750000,2.14000000,2.66850000,1.15525000,1.88222500,1.18625000,0.97186375,0.17385075,6.13442938,0.04647373,0.13581424,0.55814416,0.54508839,0.03599121,0.01244875,0.10400968,0.03650129,0.45628640,0.13321341,0.44133500,0.12897310,20.95758256,9.79326288,0.55432243,1.84697509,0.12065952,2.84731774,0.43930307,2437.32725927,2.77377609,1100.70320740,22.32949335,0.45641682,2.50705653,5.54143454,5.40265390,1.51325000,13.84938547,1067.87477187
254,TiNbAlCrMo,BCC+Laves,ANNEAL,,,1,1273.15000000,564.66666667,,,,,,10.1016/j.actamat.2019.06.032,2019,High temperature strength of refractory complex concentrated alloys,TiNbAlCrMo,1.56127229,1.54714321,2140.06400000,15.62963613,3.15011412,0.20000000,0.20000000,0.20000000,0.20000000,0.20000000,0.00000000,0.00000000,0.00000000,0.00000000,0.00000000,0.00000000,0.00000000,0.00000000,0.00000000,0.00013869,2.94298531,172.77657775,0.04308037,0.02470615,-0.08780053,-0.09708113,-0.10928079,-0.11545536,-0.12765502,0.05051154,0.24778720,0.27098220,63.13820372,4.80000000,1.71400000,0.19727567,157.40000000,69.80000000,179.80000000,0.31800000,2.24300000,2.67180000,1.17020000,1.95698000,1.11500000,0.88590220,0.19908060,6.70799528,0.04744352,0.13255570,0.60092730,0.57704337,0.03686430,0.01119408,0.10324590,0.03218369,0.43661882,0.09835856,0.41840031,0.09670394,19.04199041,8.48951868,0.49710210,1.93255132,0.11847444,3.05730660,0.59491211,2250.26151526,2.61792307,658.96168225,18.90747419,0.50228630,2.46141448,2.72495411,10.31147530,1.50160000,12.68113373,523.98276915
255,TiNbAlCrMo,BCC,CAST,,,1,673.15000000,1080.00000000,1100.00000000,2.00000000,,,170.00000000,10.1016/j.jallcom.2015.11.050,2016,Microstructure and mechanical properties at elevated temperatures of a new Al-containing refractory high-entropy alloy Nb-Mo-Cr-Ti-Al,TiNbAlCrMo,1.56127229,1.54714321,2140.06400000,15.62963613,3.15011412,0.20000000,0.20000000,0.20000000,0.20000000,0.20000000,0.00000000,0.00000000,0.00000000,0.00000000,0.00000000,0.00000000,0.00000000,0.00000000,0.00000000,0.00013869,2.94298531,172.77657775,0.04308037,0.02470615,-0.08780053,-0.09708113,-0.10928079,-0.11545536,-0.12765502,0.05051154,0.24778720,0.27098220,63.13820372,4.80000000,1.71400000,0.19727567,157.40000000,69.80000000,179.80000000,0.31800000,2.24300000,2.67180000,1.17020000,1.95698000,1.11500000,0.88590220,0.19908060,6.70799528,0.04744352,0.13255570,0.60092730,0.57704337,0.03686430,0.01119408,0.10324590,0.03218369,0.43661882,0.09835856,0.41840031,0.09670394,19.04199041,8.48951868,0.49710210,1.93255132,0.11847444,3.05730660,0.31454667,2250.26151526,2.61792307,1175.50333294,18.90747419,0.50228630,2.46141448,2.72495411,10.31147530,1.50160000,12.68113373,1117.32315935
256,TiNbAlCrMo,BCC+Laves,ANNEAL,,,1,296.15000000,1010.00000000,,,,,,10.1016/j.actamat.2019.06.032,2019,High temperature strength of refractory complex concentrated alloys,TiNbAlCrMo,1.56127229,1.54714321,2140.06400000,15.62963613,3.15011412,0.20000000,0.20000000,0.20000000,0.20000000,0.20000000,0.00000000,0.00000000,0.00000000,0.00000000,0.00000000,0.00000000,0.00000000,0.00000000,0.00000000,0.00013869,2.94298531,172.77657775,0.04308037,0.02470615,-0.08780053,-0.09708113,-0.10928079,-0.11545536,-0.12765502,0.05051154,0.24778720,0.27098220,63.13820372,4.80000000,1.71400000,0.19727567,157.40000000,69.80000000,179.80000000,0.31800000,2.24300000,2.67180000,1.17020000,1.95698000,1.11500000,0.88590220,0.19908060,6.70799528,0.04744352,0.13255570,0.60092730,0.57704337,0.03686430,0.01119408,0.10324590,0.03218369,0.43661882,0.09835856,0.41840031,0.09670394,19.04199041,8.48951868,0.49710210,1.93255132,0.11847444,3.05730660,0.13838371,2250.26151526,2.61792307,1595.03125426,18.90747419,0.50228630,2.46141448,2.72495411,10.31147530,1.50160000,12.68113373,1360.70170244
257,TiNbAlCrMo,BCC+Laves,ANNEAL,,,1,1700.00000000,53.93343473,,,,,,10.1016/j.actamat.2019.06.032,2019,High temperature strength of refractory complex concentrated alloys,TiNbAlCrMo,1.56127229,1.54714321,2140.06400000,15.62963613,3.15011412,0.20000000,0.20000000,0.20000000,0.20000000,0.20000000,0.00000000,0.00000000,0.00000000,0.00000000,0.00000000,0.00000000,0.00000000,0.00000000,0.00000000,0.00013869,2.94298531,172.77657775,0.04308037,0.02470615,-0.08780053,-0.09708113,-0.10928079,-0.11545536,-0.12765502,0.05051154,0.24778720,0.27098220,63.13820372,4.80000000,1.71400000,0.19727567,157.40000000,69.80000000,179.80000000,0.31800000,2.24300000,2.67180000,1.17020000,1.95698000,1.11500000,0.88590220,0.19908060,6.70799528,0.04744352,0.13255570,0.60092730,0.57704337,0.03686430,0.01119408,0.10324590,0.03218369,0.43661882,0.09835856,0.41840031,0.09670394,19.04199041,8.48951868,0.49710210,1.93255132,0.11847444,3.05730660,0.79436877,2250.26151526,2.61792307,436.55185087,18.90747419,0.50228630,2.46141448,2.72495411,10.31147530,1.50160000,12.68113373,68.58426305
258,TiNbAlCrMo,BCC+Laves,ANNEAL,,,1,1400.00000000,155.30269650,,,,,,10.1016/j.actamat.2019.06.032,2019,High temperature strength of refractory complex concentrated alloys,TiNbAlCrMo,1.56127229,1.54714321,2140.06400000,15.62963613,3.15011412,0.20000000,0.20000000,0.20000000,0.20000000,0.20000000,0.00000000,0.00000000,0.00000000,0.00000000,0.00000000,0.00000000,0.00000000,0.00000000,0.00000000,0.00013869,2.94298531,172.77657775,0.04308037,0.02470615,-0.08780053,-0.09708113,-0.10928079,-0.11545536,-0.12765502,0.05051154,0.24778720,0.27098220,63.13820372,4.80000000,1.71400000,0.19727567,157.40000000,69.80000000,179.80000000,0.31800000,2.24300000,2.67180000,1.17020000,1.95698000,1.11500000,0.88590220,0.19908060,6.70799528,0.04744352,0.13255570,0.60092730,0.57704337,0.03686430,0.01119408,0.10324590,0.03218369,0.43661882,0.09835856,0.41840031,0.09670394,19.04199041,8.48951868,0.49710210,1.93255132,0.11847444,3.05730660,0.65418604,2250.26151526,2.61792307,583.06595710,18.90747419,0.50228630,2.46141448,2.72495411,10.31147530,1.50160000,12.68113373,208.12907892
259,TiNbAlCrMo,BCC+Laves,ANNEAL,,,1,1473.15000000,120.00000000,,,,,,10.1016/j.actamat.2019.06.032,2019,High temperature strength of refractory complex concentrated alloys,TiNbAlCrMo,1.56127229,1.54714321,2140.06400000,15.62963613,3.15011412,0.20000000,0.20000000,0.20000000,0.20000000,0.20000000,0.00000000,0.00000000,0.00000000,0.00000000,0.00000000,0.00000000,0.00000000,0.00000000,0.00000000,0.00013869,2.94298531,172.77657775,0.04308037,0.02470615,-0.08780053,-0.09708113,-0.10928079,-0.11545536,-0.12765502,0.05051154,0.24778720,0.27098220,63.13820372,4.80000000,1.71400000,0.19727567,157.40000000,69.80000000,179.80000000,0.31800000,2.24300000,2.67180000,1.17020000,1.95698000,1.11500000,0.88590220,0.19908060,6.70799528,0.04744352,0.13255570,0.60092730,0.57704337,0.03686430,0.01119408,0.10324590,0.03218369,0.43661882,0.09835856,0.41840031,0.09670394,19.04199041,8.48951868,0.49710210,1.93255132,0.11847444,3.05730660,0.68836726,2250.26151526,2.61792307,543.34072839,18.90747419,0.50228630,2.46141448,2.72495411,10.31147530,1.50160000,12.68113373,138.28779106
260,TiNbAlCrMo,BCC,ANNEAL,,,1,1073.15000000,867.50000000,,,,,170.00000000,10.1007/s11661-017-4386-1,2017,Contribution of Lattice Distortion to Solid Solution Strengthening in a Series of Refractory High Entropy Alloys,TiNbAlCrMo,1.56127229,1.54714321,2140.06400000,15.62963613,3.15011412,0.20000000,0.20000000,0.20000000,0.20000000,0.20000000,0.00000000,0.00000000,0.00000000,0.00000000,0.00000000,0.00000000,0.00000000,0.00000000,0.00000000,0.00013869,2.94298531,172.77657775,0.04308037,0.02470615,-0.08780053,-0.09708113,-0.10928079,-0.11545536,-0.12765502,0.05051154,0.24778720,0.27098220,63.13820372,4.80000000,1.71400000,0.19727567,157.40000000,69.80000000,179.80000000,0.31800000,2.24300000,2.67180000,1.17020000,1.95698000,1.11500000,0.88590220,0.19908060,6.70799528,0.04744352,0.13255570,0.60092730,0.57704337,0.03686430,0.01119408,0.10324590,0.03218369,0.43661882,0.09835856,0.41840031,0.09670394,19.04199041,8.48951868,0.49710210,1.93255132,0.11847444,3.05730660,0.50145697,2250.26151526,2.61792307,799.18635946,18.90747419,0.50228630,2.46141448,2.72495411,10.31147530,1.50160000,12.68113373,855.04834963
261,TiNbAlCrMo,BCC,ANNEAL,,,1,873.15000000,995.00000000,,,,,170.00000000,10.1007/s11661-017-4386-1,2017,Contribution of Lattice Distortion to Solid Solution Strengthening in a Series of Refractory High Entropy Alloys,TiNbAlCrMo,1.56127229,1.54714321,2140.06400000,15.62963613,3.15011412,0.20000000,0.20000000,0.20000000,0.20000000,0.20000000,0.00000000,0.00000000,0.00000000,0.00000000,0.00000000,0.00000000,0.00000000,0.00000000,0.00000000,0.00013869,2.94298531,172.77657775,0.04308037,0.02470615,-0.08780053,-0.09708113,-0.10928079,-0.11545536,-0.12765502,0.05051154,0.24778720,0.27098220,63.13820372,4.80000000,1.71400000,0.19727567,157.40000000,69.80000000,179.80000000,0.31800000,2.24300000,2.67180000,1.17020000,1.95698000,1.11500000,0.88590220,0.19908060,6.70799528,0.04744352,0.13255570,0.60092730,0.57704337,0.03686430,0.01119408,0.10324590,0.03218369,0.43661882,0.09835856,0.41840031,0.09670394,19.04199041,8.48951868,0.49710210,1.93255132,0.11847444,3.05730660,0.40800182,2250.26151526,2.61792307,969.25034392,18.90747419,0.50228630,2.46141448,2.72495411,10.31147530,1.50160000,12.68113373,957.91572847
262,TiNbAlMo,BCC,ANNEAL,,,1,873.15000000,520.00000000,,,,,151.00000000,10.1007/s11661-017-4386-1,2017,Contribution of Lattice Distortion to Solid Solution Strengthening in a Series of Refractory High Entropy Alloys,TiNbAlMo,1.59338936,1.57515535,2130.08000000,16.64146982,3.21667531,0.25000000,0.25000000,0.25000000,0.25000000,0.00000000,0.00000000,0.00000000,0.00000000,0.00000000,0.00000000,0.00000000,0.00000000,0.00000000,0.00000000,0.00011946,3.00521418,156.24257701,-0.06575873,-0.08703525,-0.17340954,-0.17455911,-0.17921353,-0.19583564,-0.20049005,0.04761495,0.19033292,0.23606099,65.92372965,4.50000000,1.72750000,0.14271797,156.25000000,58.50000000,155.00000000,0.34500000,2.22875000,2.46350000,1.01775000,2.25607500,0.89375000,0.92766250,0.14385075,6.57808501,0.02392649,0.05873719,0.67532186,0.65732090,0.01839661,0.00489639,0.04294227,0.01368613,0.39822674,0.13731034,0.39054432,0.13465217,16.29647683,7.31193576,0.40100953,2.05343511,0.02183930,1.45774542,0.40991418,690.80122105,1.41387159,145.22578188,11.66246543,0.29999089,2.57172158,5.54143454,18.90160161,1.44575000,11.27198813,518.31747833
263,TiNbAlMo,BCC,ANNEAL,,,1,1700.00000000,139.35915008,,,,,151.00000000,10.1016/j.actamat.2019.06.032,2019,High temperature strength of refractory complex concentrated alloys,TiNbAlMo,1.59338936,1.57515535,2130.08000000,16.64146982,3.21667531,0.25000000,0.25000000,0.25000000,0.25000000,0.00000000,0.00000000,0.00000000,0.00000000,0.00000000,0.00000000,0.00000000,0.00000000,0.00000000,0.00000000,0.00011946,3.00521418,156.24257701,-0.06575873,-0.08703525,-0.17340954,-0.17455911,-0.17921353,-0.19583564,-0.20049005,0.04761495,0.19033292,0.23606099,65.92372965,4.50000000,1.72750000,0.14271797,156.25000000,58.50000000,155.00000000,0.34500000,2.22875000,2.46350000,1.01775000,2.25607500,0.89375000,0.92766250,0.14385075,6.57808501,0.02392649,0.05873719,0.67532186,0.65732090,0.01839661,0.00489639,0.04294227,0.01368613,0.39822674,0.13731034,0.39054432,0.13465217,16.29647683,7.31193576,0.40100953,2.05343511,0.02183930,1.45774542,0.79809209,690.80122105,1.41387159,33.16268051,11.66246543,0.29999089,2.57172158,5.54143454,18.90160161,1.44575000,11.27198813,138.89515778
264,TiNbAlMo,BCC,ANNEAL,,,1,1273.15000000,540.00000000,,,,,151.00000000,10.1016/j.actamat.2019.06.032,2019,High temperature strength of refractory complex concentrated alloys,TiNbAlMo,1.59338936,1.57515535,2130.08000000,16.64146982,3.21667531,0.25000000,0.25000000,0.25000000,0.25000000,0.00000000,0.00000000,0.00000000,0.00000000,0.00000000,0.00000000,0.00000000,0.00000000,0.00000000,0.00000000,0.00011946,3.00521418,156.24257701,-0.06575873,-0.08703525,-0.17340954,-0.17455911,-0.17921353,-0.19583564,-0.20049005,0.04761495,0.19033292,0.23606099,65.92372965,4.50000000,1.72750000,0.14271797,156.25000000,58.50000000,155.00000000,0.34500000,2.22875000,2.46350000,1.01775000,2.25607500,0.89375000,0.92766250,0.14385075,6.57808501,0.02392649,0.05873719,0.67532186,0.65732090,0.01839661,0.00489639,0.04294227,0.01368613,0.39822674,0.13731034,0.39054432,0.13465217,16.29647683,7.31193576,0.40100953,2.05343511,0.02183930,1.45774542,0.59770056,690.80122105,1.41387159,71.08214979,11.66246543,0.29999089,2.57172158,5.54143454,18.90160161,1.44575000,11.27198813,455.83658033
265,TiNbAlMo,BCC,ANNEAL,,,1,1473.15000000,200.00000000,,,,,151.00000000,10.1016/j.actamat.2019.06.032,2019,High temperature strength of refractory complex concentrated alloys,TiNbAlMo,1.59338936,1.57515535,2130.08000000,16.64146982,3.21667531,0.25000000,0.25000000,0.25000000,0.25000000,0.00000000,0.00000000,0.00000000,0.00000000,0.00000000,0.00000000,0.00000000,0.00000000,0.00000000,0.00000000,0.00011946,3.00521418,156.24257701,-0.06575873,-0.08703525,-0.17340954,-0.17455911,-0.17921353,-0.19583564,-0.20049005,0.04761495,0.19033292,0.23606099,65.92372965,4.50000000,1.72750000,0.14271797,156.25000000,58.50000000,155.00000000,0.34500000,2.22875000,2.46350000,1.01775000,2.25607500,0.89375000,0.92766250,0.14385075,6.57808501,0.02392649,0.05873719,0.67532186,0.65732090,0.01839661,0.00489639,0.04294227,0.01368613,0.39822674,0.13731034,0.39054432,0.13465217,16.29647683,7.31193576,0.40100953,2.05343511,0.02183930,1.45774542,0.69159374,690.80122105,1.41387159,49.73005842,11.66246543,0.29999089,2.57172158,5.54143454,18.90160161,1.44575000,11.27198813,221.58611380
266,TiNbAlMo,BCC,ANNEAL,,,1,296.15000000,1100.00000000,,,,,151.00000000,10.1016/j.actamat.2019.06.032,2019,High temperature strength of refractory complex concentrated alloys,TiNbAlMo,1.59338936,1.57515535,2130.08000000,16.64146982,3.21667531,0.25000000,0.25000000,0.25000000,0.25000000,0.00000000,0.00000000,0.00000000,0.00000000,0.00000000,0.00000000,0.00000000,0.00000000,0.00000000,0.00000000,0.00011946,3.00521418,156.24257701,-0.06575873,-0.08703525,-0.17340954,-0.17455911,-0.17921353,-0.19583564,-0.20049005,0.04761495,0.19033292,0.23606099,65.92372965,4.50000000,1.72750000,0.14271797,156.25000000,58.50000000,155.00000000,0.34500000,2.22875000,2.46350000,1.01775000,2.25607500,0.89375000,0.92766250,0.14385075,6.57808501,0.02392649,0.05873719,0.67532186,0.65732090,0.01839661,0.00489639,0.04294227,0.01368613,0.39822674,0.13731034,0.39054432,0.13465217,16.29647683,7.31193576,0.40100953,2.05343511,0.02183930,1.45774542,0.13903234,690.80122105,1.41387159,387.49685758,11.66246543,0.29999089,2.57172158,5.54143454,18.90160161,1.44575000,11.27198813,967.71225738
267,TiNbAlMo,BCC,ANNEAL,,,1,1400.00000000,224.70987751,,,,,151.00000000,10.1016/j.actamat.2019.06.032,2019,High temperature strength of refractory complex concentrated alloys,TiNbAlMo,1.59338936,1.57515535,2130.08000000,16.64146982,3.21667531,0.25000000,0.25000000,0.25000000,0.25000000,0.00000000,0.00000000,0.00000000,0.00000000,0.00000000,0.00000000,0.00000000,0.00000000,0.00000000,0.00000000,0.00011946,3.00521418,156.24257701,-0.06575873,-0.08703525,-0.17340954,-0.17455911,-0.17921353,-0.19583564,-0.20049005,0.04761495,0.19033292,0.23606099,65.92372965,4.50000000,1.72750000,0.14271797,156.25000000,58.50000000,155.00000000,0.34500000,2.22875000,2.46350000,1.01775000,2.25607500,0.89375000,0.92766250,0.14385075,6.57808501,0.02392649,0.05873719,0.67532186,0.65732090,0.01839661,0.00489639,0.04294227,0.01368613,0.39822674,0.13731034,0.39054432,0.13465217,16.29647683,7.31193576,0.40100953,2.05343511,0.02183930,1.45774542,0.65725231,690.80122105,1.41387159,56.67114717,11.66246543,0.29999089,2.57172158,5.54143454,18.90160161,1.44575000,11.27198813,264.54474487
268,TiNbAlMo,BCC,ANNEAL,,,1,1073.15000000,500.00000000,,,,,151.00000000,10.1007/s11661-017-4386-1,2017,Contribution of Lattice Distortion to Solid Solution Strengthening in a Series of Refractory High Entropy Alloys,TiNbAlMo,1.59338936,1.57515535,2130.08000000,16.64146982,3.21667531,0.25000000,0.25000000,0.25000000,0.25000000,0.00000000,0.00000000,0.00000000,0.00000000,0.00000000,0.00000000,0.00000000,0.00000000,0.00000000,0.00000000,0.00011946,3.00521418,156.24257701,-0.06575873,-0.08703525,-0.17340954,-0.17455911,-0.17921353,-0.19583564,-0.20049005,0.04761495,0.19033292,0.23606099,65.92372965,4.50000000,1.72750000,0.14271797,156.25000000,58.50000000,155.00000000,0.34500000,2.22875000,2.46350000,1.01775000,2.25607500,0.89375000,0.92766250,0.14385075,6.57808501,0.02392649,0.05873719,0.67532186,0.65732090,0.01839661,0.00489639,0.04294227,0.01368613,0.39822674,0.13731034,0.39054432,0.13465217,16.29647683,7.31193576,0.40100953,2.05343511,0.02183930,1.45774542,0.50380737,690.80122105,1.41387159,101.60197233,11.66246543,0.29999089,2.57172158,5.54143454,18.90160161,1.44575000,11.27198813,464.53687852
269,TiNbAlV,BCC,ANNEAL,,,1,298.15000000,1010.00000000,1280.00000000,,,,104.00000000,10.1016/j.jallcom.2015.08.224,2015,"Structure and mechanical properties of the AlCrxNbTiV (x = 0, 0.5, 1, 1.5) high entropy alloys",TiNbAlV,1.57861819,1.56647202,1951.83000000,16.16764769,3.18585210,0.25000000,0.25000000,0.25000000,0.25000000,0.00000000,0.00000000,0.00000000,0.00000000,0.00000000,0.00000000,0.00000000,0.00000000,0.00000000,0.00000000,0.00011946,2.97383197,137.57824095,-0.01367697,-0.03495349,-0.12932554,-0.16034970,-0.16897133,-0.18162622,-0.19024785,0.03573901,0.14300836,0.17393051,54.67410465,4.25000000,1.59500000,0.10726935,128.25000000,38.75000000,104.75000000,0.36000000,2.13425000,2.35700000,0.84025000,3.12047500,0.54875000,0.89927850,0.10135075,5.61544576,0.03540202,0.10138071,0.20755752,0.20667486,0.02785447,0.00879056,0.07779430,0.02743935,0.17354475,0.06032689,0.17310147,0.06080640,10.69123681,5.00936479,0.25711608,2.12500000,0.05205317,1.45412632,0.15275408,991.65904832,1.33945364,538.24861008,10.65157381,12.99073178,17.80934991,5.54143454,8.74987073,1.51675000,7.04877983,1152.37923170
270,TiNbAlV,BCC,ANNEAL,,,1,873.15000000,795.00000000,1005.00000000,,,,104.00000000,10.1016/j.jallcom.2015.08.224,2015,"Structure and mechanical properties of the AlCrxNbTiV (x = 0, 0.5, 1, 1.5) high entropy alloys",TiNbAlV,1.57861819,1.56647202,1951.83000000,16.16764769,3.18585210,0.25000000,0.25000000,0.25000000,0.25000000,0.00000000,0.00000000,0.00000000,0.00000000,0.00000000,0.00000000,0.00000000,0.00000000,0.00000000,0.00000000,0.00011946,2.97383197,137.57824095,-0.01367697,-0.03495349,-0.12932554,-0.16034970,-0.16897133,-0.18162622,-0.19024785,0.03573901,0.14300836,0.17393051,54.67410465,4.25000000,1.59500000,0.10726935,128.25000000,38.75000000,104.75000000,0.36000000,2.13425000,2.35700000,0.84025000,3.12047500,0.54875000,0.89927850,0.10135075,5.61544576,0.03540202,0.10138071,0.20755752,0.20667486,0.02785447,0.00879056,0.07779430,0.02743935,0.17354475,0.06032689,0.17310147,0.06080640,10.69123681,5.00936479,0.25711608,2.12500000,0.05205317,1.45412632,0.44734941,991.65904832,1.33945364,191.17132590,10.65157381,12.99073178,17.80934991,5.54143454,8.74987073,1.51675000,7.04877983,816.43751785
271,TiNbAlV,BCC,ANNEAL,,,1,1400.00000000,76.18754542,,,,,104.00000000,10.1016/j.jallcom.2015.08.224,2015,"Structure and mechanical properties of the AlCrxNbTiV (x = 0, 0.5, 1, 1.5) high entropy alloys",TiNbAlV,1.57861819,1.56647202,1951.83000000,16.16764769,3.18585210,0.25000000,0.25000000,0.25000000,0.25000000,0.00000000,0.00000000,0.00000000,0.00000000,0.00000000,0.00000000,0.00000000,0.00000000,0.00000000,0.00000000,0.00011946,2.97383197,137.57824095,-0.01367697,-0.03495349,-0.12932554,-0.16034970,-0.16897133,-0.18162622,-0.19024785,0.03573901,0.14300836,0.17393051,54.67410465,4.25000000,1.59500000,0.10726935,128.25000000,38.75000000,104.75000000,0.36000000,2.13425000,2.35700000,0.84025000,3.12047500,0.54875000,0.89927850,0.10135075,5.61544576,0.03540202,0.10138071,0.20755752,0.20667486,0.02785447,0.00879056,0.07779430,0.02743935,0.17354475,0.06032689,0.17310147,0.06080640,10.69123681,5.00936479,0.25711608,2.12500000,0.05205317,1.45412632,0.71727558,991.65904832,1.33945364,70.80033512,10.65157381,12.99073178,17.80934991,5.54143454,8.74987073,1.51675000,7.04877983,123.77437504
272,TiNbAlV,BCC,ANNEAL,,,1,1700.00000000,20.04182355,,,,,104.00000000,10.1016/j.jallcom.2015.08.224,2015,"Structure and mechanical properties of the AlCrxNbTiV (x = 0, 0.5, 1, 1.5) high entropy alloys",TiNbAlV,1.57861819,1.56647202,1951.83000000,16.16764769,3.18585210,0.25000000,0.25000000,0.25000000,0.25000000,0.00000000,0.00000000,0.00000000,0.00000000,0.00000000,0.00000000,0.00000000,0.00000000,0.00000000,0.00000000,0.00011946,2.97383197,137.57824095,-0.01367697,-0.03495349,-0.12932554,-0.16034970,-0.16897133,-0.18162622,-0.19024785,0.03573901,0.14300836,0.17393051,54.67410465,4.25000000,1.59500000,0.10726935,128.25000000,38.75000000,104.75000000,0.36000000,2.13425000,2.35700000,0.84025000,3.12047500,0.54875000,0.89927850,0.10135075,5.61544576,0.03540202,0.10138071,0.20755752,0.20667486,0.02785447,0.00879056,0.07779430,0.02743935,0.17354475,0.06032689,0.17310147,0.06080640,10.69123681,5.00936479,0.25711608,2.12500000,0.05205317,1.45412632,0.87097749,991.65904832,1.33945364,40.21553025,10.65157381,12.99073178,17.80934991,5.54143454,8.74987073,1.51675000,7.04877983,75.15113649
273,TiNbAlV,BCC,ANNEAL,,,1,1273.15000000,134.00000000,,,,,104.00000000,10.1016/j.jallcom.2015.08.224,2015,"Structure and mechanical properties of the AlCrxNbTiV (x = 0, 0.5, 1, 1.5) high entropy alloys",TiNbAlV,1.57861819,1.56647202,1951.83000000,16.16764769,3.18585210,0.25000000,0.25000000,0.25000000,0.25000000,0.00000000,0.00000000,0.00000000,0.00000000,0.00000000,0.00000000,0.00000000,0.00000000,0.00000000,0.00000000,0.00011946,2.97383197,137.57824095,-0.01367697,-0.03495349,-0.12932554,-0.16034970,-0.16897133,-0.18162622,-0.19024785,0.03573901,0.14300836,0.17393051,54.67410465,4.25000000,1.59500000,0.10726935,128.25000000,38.75000000,104.75000000,0.36000000,2.13425000,2.35700000,0.84025000,3.12047500,0.54875000,0.89927850,0.10135075,5.61544576,0.03540202,0.10138071,0.20755752,0.20667486,0.02785447,0.00879056,0.07779430,0.02743935,0.17354475,0.06032689,0.17310147,0.06080640,10.69123681,5.00936479,0.25711608,2.12500000,0.05205317,1.45412632,0.65228529,991.65904832,1.33945364,89.92920074,10.65157381,12.99073178,17.80934991,5.54143454,8.74987073,1.51675000,7.04877983,170.36527270
274,TiNbAlV,BCC,ANNEAL,,,1,1073.15000000,622.50000000,700.00000000,,,,104.00000000,10.1016/j.jallcom.2015.08.224,2015,"Structure and mechanical properties of the AlCrxNbTiV (x = 0, 0.5, 1, 1.5) high entropy alloys",TiNbAlV,1.57861819,1.56647202,1951.83000000,16.16764769,3.18585210,0.25000000,0.25000000,0.25000000,0.25000000,0.00000000,0.00000000,0.00000000,0.00000000,0.00000000,0.00000000,0.00000000,0.00000000,0.00000000,0.00000000,0.00011946,2.97383197,137.57824095,-0.01367697,-0.03495349,-0.12932554,-0.16034970,-0.16897133,-0.18162622,-0.19024785,0.03573901,0.14300836,0.17393051,54.67410465,4.25000000,1.59500000,0.10726935,128.25000000,38.75000000,104.75000000,0.36000000,2.13425000,2.35700000,0.84025000,3.12047500,0.54875000,0.89927850,0.10135075,5.61544576,0.03540202,0.10138071,0.20755752,0.20667486,0.02785447,0.00879056,0.07779430,0.02743935,0.17354475,0.06032689,0.17310147,0.06080640,10.69123681,5.00936479,0.25711608,2.12500000,0.05205317,1.45412632,0.54981735,991.65904832,1.33945364,131.11782694,10.65157381,12.99073178,17.80934991,5.54143454,8.74987073,1.51675000,7.04877983,674.64571323
275,TiNbAlVCr,BCC+Laves,ANNEAL,,,1,1400.00000000,27.18992197,95.00000000,,,,,10.1016/j.jallcom.2015.08.224,2015,"Structure and mechanical properties of the AlCrxNbTiV (x = 0, 0.5, 1, 1.5) high entropy alloys",TiNbAlVCr,1.54945535,1.53869676,1997.46400000,15.26546322,3.12545556,0.20000000,0.20000000,0.20000000,0.20000000,0.20000000,0.00000000,0.00000000,0.00000000,0.00000000,0.00000000,0.00000000,0.00000000,0.00000000,0.00000000,0.00013869,2.91179580,157.84510890,0.04426085,0.02588663,-0.07771635,-0.10066978,-0.11521393,-0.11904400,-0.13358816,0.03984682,0.20876358,0.23297403,54.13850372,4.60000000,1.60800000,0.16891677,135.00000000,54.00000000,139.60000000,0.33000000,2.16740000,2.58660000,1.02820000,2.64850000,0.83900000,0.86319500,0.16508060,5.88905561,0.05031567,0.14737397,0.58031258,0.51819308,0.03951091,0.01056775,0.11396731,0.03051491,0.33923254,0.10198685,0.31710724,0.09395637,14.61630911,6.74370634,0.38709975,1.98507463,0.11780184,2.75186380,0.70088873,2078.07997085,2.16123405,404.77228114,22.86455743,0.32503906,1.82516008,2.72495411,11.59425989,1.55840000,9.37904846,70.41260158
276,TiNbAlVCr,BCC+Laves,ANNEAL,,,1,1273.15000000,65.00000000,95.00000000,,,,,10.1016/j.jallcom.2015.08.224,2015,"Structure and mechanical properties of the AlCrxNbTiV (x = 0, 0.5, 1, 1.5) high entropy alloys",TiNbAlVCr,1.54945535,1.53869676,1997.46400000,15.26546322,3.12545556,0.20000000,0.20000000,0.20000000,0.20000000,0.20000000,0.00000000,0.00000000,0.00000000,0.00000000,0.00000000,0.00000000,0.00000000,0.00000000,0.00000000,0.00013869,2.91179580,157.84510890,0.04426085,0.02588663,-0.07771635,-0.10066978,-0.11521393,-0.11904400,-0.13358816,0.03984682,0.20876358,0.23297403,54.13850372,4.60000000,1.60800000,0.16891677,135.00000000,54.00000000,139.60000000,0.33000000,2.16740000,2.58660000,1.02820000,2.64850000,0.83900000,0.86319500,0.16508060,5.88905561,0.05031567,0.14737397,0.58031258,0.51819308,0.03951091,0.01056775,0.11396731,0.03051491,0.33923254,0.10198685,0.31710724,0.09395637,14.61630911,6.74370634,0.38709975,1.98507463,0.11780184,2.75186380,0.63738320,2078.07997085,2.16123405,469.44286661,22.86455743,0.32503906,1.82516008,2.72495411,11.59425989,1.55840000,9.37904846,128.83170503
277,TiNbAlVCr,BCC+Laves,ANNEAL,,,1,1073.15000000,860.00000000,895.00000000,,,,,10.1016/j.jallcom.2015.08.224,2015,"Structure and mechanical properties of the AlCrxNbTiV (x = 0, 0.5, 1, 1.5) high entropy alloys",TiNbAlVCr,1.54945535,1.53869676,1997.46400000,15.26546322,3.12545556,0.20000000,0.20000000,0.20000000,0.20000000,0.20000000,0.00000000,0.00000000,0.00000000,0.00000000,0.00000000,0.00000000,0.00000000,0.00000000,0.00000000,0.00013869,2.91179580,157.84510890,0.04426085,0.02588663,-0.07771635,-0.10066978,-0.11521393,-0.11904400,-0.13358816,0.03984682,0.20876358,0.23297403,54.13850372,4.60000000,1.60800000,0.16891677,135.00000000,54.00000000,139.60000000,0.33000000,2.16740000,2.58660000,1.02820000,2.64850000,0.83900000,0.86319500,0.16508060,5.88905561,0.05031567,0.14737397,0.58031258,0.51819308,0.03951091,0.01056775,0.11396731,0.03051491,0.33923254,0.10198685,0.31710724,0.09395637,14.61630911,6.74370634,0.38709975,1.98507463,0.11780184,2.75186380,0.53725624,2078.07997085,2.16123405,593.02884016,22.86455743,0.32503906,1.82516008,2.72495411,11.59425989,1.55840000,9.37904846,754.18498191
278,TiNbAlVCr,BCC+Laves,ANNEAL,,,1,873.15000000,1015.00000000,1060.00000000,,,,,10.1016/j.jallcom.2015.08.224,2015,"Structure and mechanical properties of the AlCrxNbTiV (x = 0, 0.5, 1, 1.5) high entropy alloys",TiNbAlVCr,1.54945535,1.53869676,1997.46400000,15.26546322,3.12545556,0.20000000,0.20000000,0.20000000,0.20000000,0.20000000,0.00000000,0.00000000,0.00000000,0.00000000,0.00000000,0.00000000,0.00000000,0.00000000,0.00000000,0.00013869,2.91179580,157.84510890,0.04426085,0.02588663,-0.07771635,-0.10066978,-0.11521393,-0.11904400,-0.13358816,0.03984682,0.20876358,0.23297403,54.13850372,4.60000000,1.60800000,0.16891677,135.00000000,54.00000000,139.60000000,0.33000000,2.16740000,2.58660000,1.02820000,2.64850000,0.83900000,0.86319500,0.16508060,5.88905561,0.05031567,0.14737397,0.58031258,0.51819308,0.03951091,0.01056775,0.11396731,0.03051491,0.33923254,0.10198685,0.31710724,0.09395637,14.61630911,6.74370634,0.38709975,1.98507463,0.11780184,2.75186380,0.43712928,2078.07997085,2.16123405,749.15017411,22.86455743,0.32503906,1.82516008,2.72495411,11.59425989,1.55840000,9.37904846,978.58257619
279,TiNbAlVCr,BCC+Laves,ANNEAL,,,1,298.15000000,1550.00000000,1570.00000000,,,,,10.1016/j.jallcom.2015.08.224,2015,"Structure and mechanical properties of the AlCrxNbTiV (x = 0, 0.5, 1, 1.5) high entropy alloys",TiNbAlVCr,1.54945535,1.53869676,1997.46400000,15.26546322,3.12545556,0.20000000,0.20000000,0.20000000,0.20000000,0.20000000,0.00000000,0.00000000,0.00000000,0.00000000,0.00000000,0.00000000,0.00000000,0.00000000,0.00000000,0.00013869,2.91179580,157.84510890,0.04426085,0.02588663,-0.07771635,-0.10066978,-0.11521393,-0.11904400,-0.13358816,0.03984682,0.20876358,0.23297403,54.13850372,4.60000000,1.60800000,0.16891677,135.00000000,54.00000000,139.60000000,0.33000000,2.16740000,2.58660000,1.02820000,2.64850000,0.83900000,0.86319500,0.16508060,5.88905561,0.05031567,0.14737397,0.58031258,0.51819308,0.03951091,0.01056775,0.11396731,0.03051491,0.33923254,0.10198685,0.31710724,0.09395637,14.61630911,6.74370634,0.38709975,1.98507463,0.11780184,2.75186380,0.14926427,2078.07997085,2.16123405,1387.40246108,22.86455743,0.32503906,1.82516008,2.72495411,11.59425989,1.55840000,9.37904846,1487.02266972
280,TiNbCrMo,BCC,ANNEAL,,,1,1073.15000000,1058.00000000,,,,,196.00000000,10.1016/j.actamat.2019.06.006,2019,Solid-solution strengthening in refractory high entropy alloys,TiNbCrMo,1.55595794,1.55057945,2441.75000000,15.67596977,3.15322386,0.25000000,0.25000000,0.25000000,0.25000000,0.00000000,0.00000000,0.00000000,0.00000000,0.00000000,0.00000000,0.00000000,0.00000000,0.00000000,0.00000000,0.00011946,2.94387867,197.03066351,0.16018892,0.13891240,0.01211456,0.00243998,-0.03201365,-0.01883654,-0.05329017,0.07877081,0.33193323,0.36370064,72.17737000,5.25000000,1.74000000,0.25316243,177.75000000,80.75000000,207.25000000,0.31000000,2.51375000,3.04000000,1.35375000,2.25825000,1.35625000,0.82737775,0.26500000,7.64567846,0.05282100,0.14416347,0.49530766,0.47492686,0.04163910,0.01447785,0.11548673,0.03987372,0.39346726,0.10396330,0.37260172,0.09966132,22.05098364,8.77214665,0.53953257,1.89855072,0.16898745,119.54821164,0.43950036,2843.48393385,3.17464288,1210.89672802,16.88421089,0.30518726,0.07942213,5.54143454,14.72574619,1.68625000,13.07693618,1103.58744030
281,TiNbCrMo,BCC,ANNEAL,,,1,873.15000000,1062.00000000,,,,,196.00000000,10.1016/j.actamat.2019.06.006,2019,Solid-solution strengthening in refractory high entropy alloys,TiNbCrMo,1.55595794,1.55057945,2441.75000000,15.67596977,3.15322386,0.25000000,0.25000000,0.25000000,0.25000000,0.00000000,0.00000000,0.00000000,0.00000000,0.00000000,0.00000000,0.00000000,0.00000000,0.00000000,0.00000000,0.00011946,2.94387867,197.03066351,0.16018892,0.13891240,0.01211456,0.00243998,-0.03201365,-0.01883654,-0.05329017,0.07877081,0.33193323,0.36370064,72.17737000,5.25000000,1.74000000,0.25316243,177.75000000,80.75000000,207.25000000,0.31000000,2.51375000,3.04000000,1.35375000,2.25825000,1.35625000,0.82737775,0.26500000,7.64567846,0.05282100,0.14416347,0.49530766,0.47492686,0.04163910,0.01447785,0.11548673,0.03987372,0.39346726,0.10396330,0.37260172,0.09966132,22.05098364,8.77214665,0.53953257,1.89855072,0.16898745,119.54821164,0.35759189,2843.48393385,3.17464288,1419.71633585,16.88421089,0.30518726,0.07942213,5.54143454,14.72574619,1.68625000,13.07693618,1098.40446878
282,TiNbCrMo,BCC,ANNEAL,,,1,673.15000000,1115.00000000,,,,,196.00000000,10.1016/j.actamat.2019.06.006,2019,Solid-solution strengthening in refractory high entropy alloys,TiNbCrMo,1.55595794,1.55057945,2441.75000000,15.67596977,3.15322386,0.25000000,0.25000000,0.25000000,0.25000000,0.00000000,0.00000000,0.00000000,0.00000000,0.00000000,0.00000000,0.00000000,0.00000000,0.00000000,0.00000000,0.00011946,2.94387867,197.03066351,0.16018892,0.13891240,0.01211456,0.00243998,-0.03201365,-0.01883654,-0.05329017,0.07877081,0.33193323,0.36370064,72.17737000,5.25000000,1.74000000,0.25316243,177.75000000,80.75000000,207.25000000,0.31000000,2.51375000,3.04000000,1.35375000,2.25825000,1.35625000,0.82737775,0.26500000,7.64567846,0.05282100,0.14416347,0.49530766,0.47492686,0.04163910,0.01447785,0.11548673,0.03987372,0.39346726,0.10396330,0.37260172,0.09966132,22.05098364,8.77214665,0.53953257,1.89855072,0.16898745,119.54821164,0.27568342,2843.48393385,3.17464288,1584.79095425,16.88421089,0.30518726,0.07942213,5.54143454,14.72574619,1.68625000,13.07693618,1190.09125699
283,TiNbCrMo,BCC,ANNEAL,,,1,473.15000000,1268.00000000,,,,,196.00000000,10.1016/j.actamat.2019.06.006,2019,Solid-solution strengthening in refractory high entropy alloys,TiNbCrMo,1.55595794,1.55057945,2441.75000000,15.67596977,3.15322386,0.25000000,0.25000000,0.25000000,0.25000000,0.00000000,0.00000000,0.00000000,0.00000000,0.00000000,0.00000000,0.00000000,0.00000000,0.00000000,0.00000000,0.00011946,2.94387867,197.03066351,0.16018892,0.13891240,0.01211456,0.00243998,-0.03201365,-0.01883654,-0.05329017,0.07877081,0.33193323,0.36370064,72.17737000,5.25000000,1.74000000,0.25316243,177.75000000,80.75000000,207.25000000,0.31000000,2.51375000,3.04000000,1.35375000,2.25825000,1.35625000,0.82737775,0.26500000,7.64567846,0.05282100,0.14416347,0.49530766,0.47492686,0.04163910,0.01447785,0.11548673,0.03987372,0.39346726,0.10396330,0.37260172,0.09966132,22.05098364,8.77214665,0.53953257,1.89855072,0.16898745,119.54821164,0.19377496,2843.48393385,3.17464288,1848.43492195,16.88421089,0.30518726,0.07942213,5.54143454,14.72574619,1.68625000,13.07693618,1266.16098151
284,TiNbCrMo,BCC,ANNEAL,,,1,293.15000000,1630.00000000,,,,,196.00000000,10.1016/j.actamat.2019.06.006,2019,Solid-solution strengthening in refractory high entropy alloys,TiNbCrMo,1.55595794,1.55057945,2441.75000000,15.67596977,3.15322386,0.25000000,0.25000000,0.25000000,0.25000000,0.00000000,0.00000000,0.00000000,0.00000000,0.00000000,0.00000000,0.00000000,0.00000000,0.00000000,0.00000000,0.00011946,2.94387867,197.03066351,0.16018892,0.13891240,0.01211456,0.00243998,-0.03201365,-0.01883654,-0.05329017,0.07877081,0.33193323,0.36370064,72.17737000,5.25000000,1.74000000,0.25316243,177.75000000,80.75000000,207.25000000,0.31000000,2.51375000,3.04000000,1.35375000,2.25825000,1.35625000,0.82737775,0.26500000,7.64567846,0.05282100,0.14416347,0.49530766,0.47492686,0.04163910,0.01447785,0.11548673,0.03987372,0.39346726,0.10396330,0.37260172,0.09966132,22.05098364,8.77214665,0.53953257,1.89855072,0.16898745,119.54821164,0.12005734,2843.48393385,3.17464288,2120.31708552,16.88421089,0.30518726,0.07942213,5.54143454,14.72574619,1.68625000,13.07693618,1715.43688154
285,TiNbMo,BCC,OTHER,,,1,1473.15000000,324.00000000,,,,,177.00000000,10.1016/j.actamat.2019.06.032,2019,High temperature strength of refractory complex concentrated alloys,TiNbMo,1.59700925,1.58624150,2529.00000000,17.05353210,3.24300869,0.33300000,0.33300000,0.33300000,0.00000000,0.00000000,0.00000000,0.00000000,0.00000000,0.00000000,0.00000000,0.00000000,0.00000000,0.00000000,0.00000000,0.00009466,3.01621730,183.07002444,0.00353463,-0.02483407,-0.09462906,-0.07510647,-0.11101581,-0.10347517,-0.13938451,0.12298260,0.32203034,0.32846908,78.90446000,5.00000000,1.76666667,0.19904775,183.00000000,69.33333333,183.33333333,0.34333333,2.58500000,2.88500000,1.21166667,2.75746667,1.14166667,0.86355000,0.21333333,7.68310207,0.02213224,0.06092493,0.57900266,0.56236220,0.01655183,0.00682932,0.04859858,0.02003079,0.37908974,0.15621323,0.36885566,0.15240211,19.47246020,7.53286661,0.44165055,2.04568526,0.03580234,3.18749561,0.58250297,855.31387014,1.75514074,102.70328553,17.97456870,1.76006794,1.73516696,3.80378988,19.35507523,1.67333333,11.63692843,403.58205930
