Repository: TaoLiang120/myml

myml
======

A custom machine learning models for high entropy alloys with Ti, V, Cr, Zr, Nb, Mo, Hf, Ta and W

# myml

# myml

File: Database/MPEA_dataset_EXT.csv (part 9 of 17)
CompID,Composition,Crystal,Processing,GrainSize,Vicker,Tension0_Compression1,temperature,Yield_EXP,UTS_EXP,Elongation_EXP,Elongation_plastic_EXP,Youngs_EXP,Youngs_ROM_ORG,DOI,YEAR,TITLE,ReducedFormula,radius,radius_TC,Tm_ROM,volume,LattPara,CONC0,CONC1,CONC2,CONC3,CONC4,CONC5,CONC6,CONC7,CONC8,CONC9,CONC10,CONC11,CONC12,CONC13,Sconf,sws,Bulk,Eform,Eform_str,Eform_BOKAS,Hmix_TC,Gmix_TC,Hmix_str_TC,Gmix_str_TC,bcc2hcp_Gmix_TC,bcc2hcp_Gmix_TC2CPA,bcc2hcp,amass,VEC,E_negativity,bcc2hcp_Gmix_TC_diff,Exp_Bulk_ROM,Exp_Shear_ROM,Exp_Youngs_ROM,Exp_Poisson_ROM,Exp_Surf_ROM,Cal_Surf_ROM,E_GBR_ROM,DOS_EF_ROM,E_USF_ROM,Exp_Az_ROM,b2h_ROM,density,radius_TC_DELTA,volume_DELTA,Exp_Shear_ROM_DELTA,Exp_Youngs_ROM_DELTA,radius_TC_DISTORT,radius_TC_DISTORT_Max,volume_DISTORT,volume_DISTORT_Max,Exp_Shear_DISTORT,Exp_Shear_DISTORT_Max,Exp_Youngs_DISTORT,Exp_Youngs_DISTORT_Max,ShearBurger,ShearBurger_Surf,USF_Surf,Exp_Poisson_Comp,ElasticEnergy,SH_ratio,temp_ratio,sigma_y0,delta_Eb0,Yield_MC,Elong_M0,Elong_M1,Elong_M2,Elong_M3,Elong_M4,D_Surf_GBR_ROM,ShearBurger_D_Surf_GBR,Predicted_Yield_EXP
286,TiNbMo,BCC,OTHER,,,1,1273.15000000,504.00000000,,,,,177.00000000,10.1016/j.actamat.2019.06.032,2019,High temperature strength of refractory complex concentrated alloys,TiNbMo,1.59700925,1.58624150,2529.00000000,17.05353210,3.24300869,0.33300000,0.33300000,0.33300000,0.00000000,0.00000000,0.00000000,0.00000000,0.00000000,0.00000000,0.00000000,0.00000000,0.00000000,0.00000000,0.00000000,0.00009466,3.01621730,183.07002444,0.00353463,-0.02483407,-0.09462906,-0.07510647,-0.11101581,-0.10347517,-0.13938451,0.12298260,0.32203034,0.32846908,78.90446000,5.00000000,1.76666667,0.19904775,183.00000000,69.33333333,183.33333333,0.34333333,2.58500000,2.88500000,1.21166667,2.75746667,1.14166667,0.86355000,0.21333333,7.68310207,0.02213224,0.06092493,0.57900266,0.56236220,0.01655183,0.00682932,0.04859858,0.02003079,0.37908974,0.15621323,0.36885566,0.15240211,19.47246020,7.53286661,0.44165055,2.04568526,0.03580234,3.18749561,0.50342032,855.31387014,1.75514074,136.94943008,17.97456870,1.76006794,1.73516696,3.80378988,19.35507523,1.67333333,11.63692843,510.37340867
287,TiNbMo,BCC,OTHER,,,1,2000.00000000,101.17438257,,,,,177.00000000,10.1016/j.actamat.2019.06.032,2019,High temperature strength of refractory complex concentrated alloys,TiNbMo,1.59700925,1.58624150,2529.00000000,17.05353210,3.24300869,0.33300000,0.33300000,0.33300000,0.00000000,0.00000000,0.00000000,0.00000000,0.00000000,0.00000000,0.00000000,0.00000000,0.00000000,0.00000000,0.00000000,0.00009466,3.01621730,183.07002444,0.00353463,-0.02483407,-0.09462906,-0.07510647,-0.11101581,-0.10347517,-0.13938451,0.12298260,0.32203034,0.32846908,78.90446000,5.00000000,1.76666667,0.19904775,183.00000000,69.33333333,183.33333333,0.34333333,2.58500000,2.88500000,1.21166667,2.75746667,1.14166667,0.86355000,0.21333333,7.68310207,0.02213224,0.06092493,0.57900266,0.56236220,0.01655183,0.00682932,0.04859858,0.02003079,0.37908974,0.15621323,0.36885566,0.15240211,19.47246020,7.53286661,0.44165055,2.04568526,0.03580234,3.18749561,0.79082641,855.31387014,1.75514074,48.12454021,17.97456870,1.76006794,1.73516696,3.80378988,19.35507523,1.67333333,11.63692843,120.43193047
288,TiNbMo,BCC,OTHER,,,1,1700.00000000,196.29030601,,,,,177.00000000,10.1016/j.actamat.2019.06.032,2019,High temperature strength of refractory complex concentrated alloys,TiNbMo,1.59700925,1.58624150,2529.00000000,17.05353210,3.24300869,0.33300000,0.33300000,0.33300000,0.00000000,0.00000000,0.00000000,0.00000000,0.00000000,0.00000000,0.00000000,0.00000000,0.00000000,0.00000000,0.00000000,0.00009466,3.01621730,183.07002444,0.00353463,-0.02483407,-0.09462906,-0.07510647,-0.11101581,-0.10347517,-0.13938451,0.12298260,0.32203034,0.32846908,78.90446000,5.00000000,1.76666667,0.19904775,183.00000000,69.33333333,183.33333333,0.34333333,2.58500000,2.88500000,1.21166667,2.75746667,1.14166667,0.86355000,0.21333333,7.68310207,0.02213224,0.06092493,0.57900266,0.56236220,0.01655183,0.00682932,0.04859858,0.02003079,0.37908974,0.15621323,0.36885566,0.15240211,19.47246020,7.53286661,0.44165055,2.04568526,0.03580234,3.18749561,0.67220245,855.31387014,1.75514074,74.10208561,17.97456870,1.76006794,1.73516696,3.80378988,19.35507523,1.67333333,11.63692843,220.36374540
289,TiNbMo,BCC,OTHER,,,1,1400.00000000,380.82648252,,,,,177.00000000,10.1016/j.actamat.2019.06.032,2019,High temperature strength of refractory complex concentrated alloys,TiNbMo,1.59700925,1.58624150,2529.00000000,17.05353210,3.24300869,0.33300000,0.33300000,0.33300000,0.00000000,0.00000000,0.00000000,0.00000000,0.00000000,0.00000000,0.00000000,0.00000000,0.00000000,0.00000000,0.00000000,0.00009466,3.01621730,183.07002444,0.00353463,-0.02483407,-0.09462906,-0.07510647,-0.11101581,-0.10347517,-0.13938451,0.12298260,0.32203034,0.32846908,78.90446000,5.00000000,1.76666667,0.19904775,183.00000000,69.33333333,183.33333333,0.34333333,2.58500000,2.88500000,1.21166667,2.75746667,1.14166667,0.86355000,0.21333333,7.68310207,0.02213224,0.06092493,0.57900266,0.56236220,0.01655183,0.00682932,0.04859858,0.02003079,0.37908974,0.15621323,0.36885566,0.15240211,19.47246020,7.53286661,0.44165055,2.04568526,0.03580234,3.18749561,0.55357849,855.31387014,1.75514074,114.10226609,17.97456870,1.76006794,1.73516696,3.80378988,19.35507523,1.67333333,11.63692843,409.99422596
290,TiNbMo,BCC,OTHER,,,1,296.15000000,1100.00000000,,,,,177.00000000,10.1016/j.actamat.2019.06.032,2019,High temperature strength of refractory complex concentrated alloys,TiNbMo,1.59700925,1.58624150,2529.00000000,17.05353210,3.24300869,0.33300000,0.33300000,0.33300000,0.00000000,0.00000000,0.00000000,0.00000000,0.00000000,0.00000000,0.00000000,0.00000000,0.00000000,0.00000000,0.00000000,0.00009466,3.01621730,183.07002444,0.00353463,-0.02483407,-0.09462906,-0.07510647,-0.11101581,-0.10347517,-0.13938451,0.12298260,0.32203034,0.32846908,78.90446000,5.00000000,1.76666667,0.19904775,183.00000000,69.33333333,183.33333333,0.34333333,2.58500000,2.88500000,1.21166667,2.75746667,1.14166667,0.86355000,0.21333333,7.68310207,0.02213224,0.06092493,0.57900266,0.56236220,0.01655183,0.00682932,0.04859858,0.02003079,0.37908974,0.15621323,0.36885566,0.15240211,19.47246020,7.53286661,0.44165055,2.04568526,0.03580234,3.18749561,0.11710162,855.31387014,1.75514074,530.18932450,17.97456870,1.76006794,1.73516696,3.80378988,19.35507523,1.67333333,11.63692843,1180.71172725
291,Zr10Ta3(TiNb)10,BCC,OTHER,,,1,1273.15000000,274.00000000,,,,,101.00000000,10.1016/j.actamat.2019.06.032,2019,High temperature strength of refractory complex concentrated alloys,Zr10Ta3(TiNb)10,1.66620014,1.66661188,2365.45454545,19.39134987,3.38490132,0.30300000,0.09100000,0.30300000,0.30300000,0.00000000,0.00000000,0.00000000,0.00000000,0.00000000,0.00000000,0.00000000,0.00000000,0.00000000,0.00000000,0.00011233,3.15650071,133.86544692,0.14002046,0.09612460,0.01198426,0.04383226,0.00426261,-0.00006360,-0.03963325,0.00094854,0.07853543,0.10030197,86.75204364,4.39393939,1.49090909,0.07758689,129.69696970,40.93939394,104.18181818,0.35212121,2.33333333,2.49612121,0.71484848,3.90242424,0.54696970,0.90284300,0.06363636,7.42884105,0.04152859,0.12908742,0.22691456,0.31398258,0.03180004,0.01262020,0.09492708,0.03766654,0.14435112,0.04598636,0.22217174,0.08112562,12.00101707,5.14329304,0.23441559,2.08699718,0.08100895,6.06176813,0.53822636,1411.52138692,1.97009098,276.00930911,20.73828508,17.68175612,17.74222720,13.38342175,49.84765859,1.78127273,6.73732712,275.52200966
292,Zr10Ta3(TiNb)10,BCC,OTHER,,,1,296.15000000,882.00000000,,,,,101.00000000,10.1016/j.actamat.2019.06.032,2019,High temperature strength of refractory complex concentrated alloys,Zr10Ta3(TiNb)10,1.66620014,1.66661188,2365.45454545,19.39134987,3.38490132,0.30300000,0.09100000,0.30300000,0.30300000,0.00000000,0.00000000,0.00000000,0.00000000,0.00000000,0.00000000,0.00000000,0.00000000,0.00000000,0.00000000,0.00011233,3.15650071,133.86544692,0.14002046,0.09612460,0.01198426,0.04383226,0.00426261,-0.00006360,-0.03963325,0.00094854,0.07853543,0.10030197,86.75204364,4.39393939,1.49090909,0.07758689,129.69696970,40.93939394,104.18181818,0.35212121,2.33333333,2.49612121,0.71484848,3.90242424,0.54696970,0.90284300,0.06363636,7.42884105,0.04152859,0.12908742,0.22691456,0.31398258,0.03180004,0.01262020,0.09492708,0.03766654,0.14435112,0.04598636,0.22217174,0.08112562,12.00101707,5.14329304,0.23441559,2.08699718,0.08100895,6.06176813,0.12519792,1411.52138692,1.97009098,914.74362352,20.73828508,17.68175612,17.74222720,13.38342175,49.84765859,1.78127273,6.73732712,992.17572703
293,Zr10Ta3(TiNb)10,BCC,OTHER,,,1,1400.00000000,146.40702886,,,,,101.00000000,10.1016/j.actamat.2019.06.032,2019,High temperature strength of refractory complex concentrated alloys,Zr10Ta3(TiNb)10,1.66620014,1.66661188,2365.45454545,19.39134987,3.38490132,0.30300000,0.09100000,0.30300000,0.30300000,0.00000000,0.00000000,0.00000000,0.00000000,0.00000000,0.00000000,0.00000000,0.00000000,0.00000000,0.00000000,0.00011233,3.15650071,133.86544692,0.14002046,0.09612460,0.01198426,0.04383226,0.00426261,-0.00006360,-0.03963325,0.00094854,0.07853543,0.10030197,86.75204364,4.39393939,1.49090909,0.07758689,129.69696970,40.93939394,104.18181818,0.35212121,2.33333333,2.49612121,0.71484848,3.90242424,0.54696970,0.90284300,0.06363636,7.42884105,0.04152859,0.12908742,0.22691456,0.31398258,0.03180004,0.01262020,0.09492708,0.03766654,0.14435112,0.04598636,0.22217174,0.08112562,12.00101707,5.14329304,0.23441559,2.08699718,0.08100895,6.06176813,0.59185242,1411.52138692,1.97009098,234.58823224,20.73828508,17.68175612,17.74222720,13.38342175,49.84765859,1.78127273,6.73732712,139.21537845
294,Zr10Ta3(TiNb)10,BCC,OTHER,,,1,1700.00000000,33.25342177,,,,,101.00000000,10.1016/j.actamat.2019.06.032,2019,High temperature strength of refractory complex concentrated alloys,Zr10Ta3(TiNb)10,1.66620014,1.66661188,2365.45454545,19.39134987,3.38490132,0.30300000,0.09100000,0.30300000,0.30300000,0.00000000,0.00000000,0.00000000,0.00000000,0.00000000,0.00000000,0.00000000,0.00000000,0.00000000,0.00000000,0.00011233,3.15650071,133.86544692,0.14002046,0.09612460,0.01198426,0.04383226,0.00426261,-0.00006360,-0.03963325,0.00094854,0.07853543,0.10030197,86.75204364,4.39393939,1.49090909,0.07758689,129.69696970,40.93939394,104.18181818,0.35212121,2.33333333,2.49612121,0.71484848,3.90242424,0.54696970,0.90284300,0.06363636,7.42884105,0.04152859,0.12908742,0.22691456,0.31398258,0.03180004,0.01262020,0.09492708,0.03766654,0.14435112,0.04598636,0.22217174,0.08112562,12.00101707,5.14329304,0.23441559,2.08699718,0.08100895,6.06176813,0.71867794,1411.52138692,1.97009098,159.69670550,20.73828508,17.68175612,17.74222720,13.38342175,49.84765859,1.78127273,6.73732712,56.74596245
295,Zr10Ta3(TiNb)10,BCC,OTHER,,,1,2000.00000000,7.55284816,,,,,101.00000000,10.1016/j.actamat.2019.06.032,2019,High temperature strength of refractory complex concentrated alloys,Zr10Ta3(TiNb)10,1.66620014,1.66661188,2365.45454545,19.39134987,3.38490132,0.30300000,0.09100000,0.30300000,0.30300000,0.00000000,0.00000000,0.00000000,0.00000000,0.00000000,0.00000000,0.00000000,0.00000000,0.00000000,0.00000000,0.00011233,3.15650071,133.86544692,0.14002046,0.09612460,0.01198426,0.04383226,0.00426261,-0.00006360,-0.03963325,0.00094854,0.07853543,0.10030197,86.75204364,4.39393939,1.49090909,0.07758689,129.69696970,40.93939394,104.18181818,0.35212121,2.33333333,2.49612121,0.71484848,3.90242424,0.54696970,0.90284300,0.06363636,7.42884105,0.04152859,0.12908742,0.22691456,0.31398258,0.03180004,0.01262020,0.09492708,0.03766654,0.14435112,0.04598636,0.22217174,0.08112562,12.00101707,5.14329304,0.23441559,2.08699718,0.08100895,6.06176813,0.84550346,1411.52138692,1.97009098,108.71405400,20.73828508,17.68175612,17.74222720,13.38342175,49.84765859,1.78127273,6.73732712,39.84137917
296,Zr10Ta3(TiNb)10,BCC,OTHER,,,1,1473.15000000,102.00000000,,,,,101.00000000,10.1016/j.actamat.2019.06.032,2019,High temperature strength of refractory complex concentrated alloys,Zr10Ta3(TiNb)10,1.66620014,1.66661188,2365.45454545,19.39134987,3.38490132,0.30300000,0.09100000,0.30300000,0.30300000,0.00000000,0.00000000,0.00000000,0.00000000,0.00000000,0.00000000,0.00000000,0.00000000,0.00000000,0.00000000,0.00011233,3.15650071,133.86544692,0.14002046,0.09612460,0.01198426,0.04383226,0.00426261,-0.00006360,-0.03963325,0.00094854,0.07853543,0.10030197,86.75204364,4.39393939,1.49090909,0.07758689,129.69696970,40.93939394,104.18181818,0.35212121,2.33333333,2.49612121,0.71484848,3.90242424,0.54696970,0.90284300,0.06363636,7.42884105,0.04152859,0.12908742,0.22691456,0.31398258,0.03180004,0.01262020,0.09492708,0.03766654,0.14435112,0.04598636,0.22217174,0.08112562,12.00101707,5.14329304,0.23441559,2.08699718,0.08100895,6.06176813,0.62277671,1411.52138692,1.97009098,213.59129694,20.73828508,17.68175612,17.74222720,13.38342175,49.84765859,1.78127273,6.73732712,101.66566786
297,Zr10Ta8Ti15Nb10Al5V2,bcc,UNKNOWN,0.00000000,0.00000000,1,298.15000000,2035.00000000,0.00000000,0.00000000,0.00000000,0.00000000,0.00000000,UNKNOWN,UNKNOWN,UNKNOWN,Zr10Ta8Ti15Nb10Al5V2,1.64157681,1.63770196,2264.95200000,18.41608435,3.32717592,0.20000000,0.16000000,0.30000000,0.20000000,0.10000000,0.04000000,0.00000000,0.00000000,0.00000000,0.00000000,0.00000000,0.00000000,0.00000000,0.00000000,0.00014281,3.10915842,134.23582457,0.07139683,0.03391496,-0.05755107,-0.03526352,-0.05634945,-0.07274539,-0.09383133,0.00925744,0.08337705,0.06315205,84.87365066,4.30000000,1.51420000,0.07411960,130.30000000,42.60000000,111.08000000,0.34820000,2.28588000,2.44846000,0.75510000,3.65549000,0.55830000,1.01173502,0.06634030,7.65288137,0.04537319,0.13408180,0.28445436,0.34651562,0.03371990,0.01022531,0.09399416,0.02927610,0.19817353,0.04827344,0.24810328,0.05979683,12.27484437,5.36985510,0.24423854,2.06842590,0.09661086,9.17232554,0.13163634,1526.72560797,1.98493548,989.68022772,22.57543180,14.93383811,16.12970453,2.40049069,30.14703013,1.69336000,7.24880969,1878.76295368
298,Zr10Ta8Ti15Nb10Al5V2,bcc,UNKNOWN,0.00000000,0.00000000,1,1073.15000000,796.00000000,0.00000000,0.00000000,0.00000000,0.00000000,0.00000000,UNKNOWN,UNKNOWN,UNKNOWN,Zr10Ta8Ti15Nb10Al5V2,1.64157681,1.63770196,2264.95200000,18.41608435,3.32717592,0.20000000,0.16000000,0.30000000,0.20000000,0.10000000,0.04000000,0.00000000,0.00000000,0.00000000,0.00000000,0.00000000,0.00000000,0.00000000,0.00000000,0.00014281,3.10915842,134.23582457,0.07139683,0.03391496,-0.05755107,-0.03526352,-0.05634945,-0.07274539,-0.09383133,0.00925744,0.08337705,0.06315205,84.87365066,4.30000000,1.51420000,0.07411960,130.30000000,42.60000000,111.08000000,0.34820000,2.28588000,2.44846000,0.75510000,3.65549000,0.55830000,1.01173502,0.06634030,7.65288137,0.04537319,0.13408180,0.28445436,0.34651562,0.03371990,0.01022531,0.09399416,0.02927610,0.19817353,0.04827344,0.24810328,0.05979683,12.27484437,5.36985510,0.24423854,2.06842590,0.09661086,9.17232554,0.47380695,1526.72560797,1.98493548,389.76722263,22.57543180,14.93383811,16.12970453,2.40049069,30.14703013,1.69336000,7.24880969,626.28093097
299,Zr10Ta8Ti15Nb10Al5V2,bcc,UNKNOWN,0.00000000,0.00000000,1,1273.15000000,220.00000000,0.00000000,0.00000000,0.00000000,0.00000000,0.00000000,UNKNOWN,UNKNOWN,UNKNOWN,Zr10Ta8Ti15Nb10Al5V2,1.64157681,1.63770196,2264.95200000,18.41608435,3.32717592,0.20000000,0.16000000,0.30000000,0.20000000,0.10000000,0.04000000,0.00000000,0.00000000,0.00000000,0.00000000,0.00000000,0.00000000,0.00000000,0.00000000,0.00014281,3.10915842,134.23582457,0.07139683,0.03391496,-0.05755107,-0.03526352,-0.05634945,-0.07274539,-0.09383133,0.00925744,0.08337705,0.06315205,84.87365066,4.30000000,1.51420000,0.07411960,130.30000000,42.60000000,111.08000000,0.34820000,2.28588000,2.44846000,0.75510000,3.65549000,0.55830000,1.01173502,0.06634030,7.65288137,0.04537319,0.13408180,0.28445436,0.34651562,0.03371990,0.01022531,0.09399416,0.02927610,0.19817353,0.04827344,0.24810328,0.05979683,12.27484437,5.36985510,0.24423854,2.06842590,0.09661086,9.17232554,0.56210904,1526.72560797,1.98493548,302.20232670,22.57543180,14.93383811,16.12970453,2.40049069,30.14703013,1.69336000,7.24880969,227.89319154
300,Zr10Ta8Ti15Nb10Al5V2,bcc,UNKNOWN,0.00000000,0.00000000,1,1700.00000000,14.14049370,0.00000000,0.00000000,0.00000000,0.00000000,0.00000000,UNKNOWN,UNKNOWN,UNKNOWN,Zr10Ta8Ti15Nb10Al5V2,1.64157681,1.63770196,2264.95200000,18.41608435,3.32717592,0.20000000,0.16000000,0.30000000,0.20000000,0.10000000,0.04000000,0.00000000,0.00000000,0.00000000,0.00000000,0.00000000,0.00000000,0.00000000,0.00000000,0.00014281,3.10915842,134.23582457,0.07139683,0.03391496,-0.05755107,-0.03526352,-0.05634945,-0.07274539,-0.09383133,0.00925744,0.08337705,0.06315205,84.87365066,4.30000000,1.51420000,0.07411960,130.30000000,42.60000000,111.08000000,0.34820000,2.28588000,2.44846000,0.75510000,3.65549000,0.55830000,1.01173502,0.06634030,7.65288137,0.04537319,0.13408180,0.28445436,0.34651562,0.03371990,0.01022531,0.09399416,0.02927610,0.19817353,0.04827344,0.24810328,0.05979683,12.27484437,5.36985510,0.24423854,2.06842590,0.09661086,9.17232554,0.75056778,1526.72560797,1.98493548,175.56872245,22.57543180,14.93383811,16.12970453,2.40049069,30.14703013,1.69336000,7.24880969,32.65108437
301,Zr10Ta8Ti15Nb10Al5V2,bcc,UNKNOWN,0.00000000,0.00000000,1,1400.00000000,97.31956363,0.00000000,0.00000000,0.00000000,0.00000000,0.00000000,UNKNOWN,UNKNOWN,UNKNOWN,Zr10Ta8Ti15Nb10Al5V2,1.64157681,1.63770196,2264.95200000,18.41608435,3.32717592,0.20000000,0.16000000,0.30000000,0.20000000,0.10000000,0.04000000,0.00000000,0.00000000,0.00000000,0.00000000,0.00000000,0.00000000,0.00000000,0.00000000,0.00014281,3.10915842,134.23582457,0.07139683,0.03391496,-0.05755107,-0.03526352,-0.05634945,-0.07274539,-0.09383133,0.00925744,0.08337705,0.06315205,84.87365066,4.30000000,1.51420000,0.07411960,130.30000000,42.60000000,111.08000000,0.34820000,2.28588000,2.44846000,0.75510000,3.65549000,0.55830000,1.01173502,0.06634030,7.65288137,0.04537319,0.13408180,0.28445436,0.34651562,0.03371990,0.01022531,0.09399416,0.02927610,0.19817353,0.04827344,0.24810328,0.05979683,12.27484437,5.36985510,0.24423854,2.06842590,0.09661086,9.17232554,0.61811464,1526.72560797,1.98493548,257.16295946,22.57543180,14.93383811,16.12970453,2.40049069,30.14703013,1.69336000,7.24880969,104.70105762
302,Zr10Ti10Nb10Re3,BCC+Laves,OTHER,,,1,1700.00000000,20.62636320,,,,,,10.1016/j.actamat.2019.06.032,2019,High temperature strength of refractory complex concentrated alloys,Zr10Ti10Nb10Re3,1.65661419,1.65672591,2380.81818182,19.05623277,3.36528886,0.30300000,0.30300000,0.30300000,0.09100000,0.00000000,0.00000000,0.00000000,0.00000000,0.00000000,0.00000000,0.00000000,0.00000000,0.00000000,0.00000000,0.00011233,3.13810087,115.96152863,-0.09309528,-0.12235919,-0.08952998,-0.07216940,-0.09212802,-0.10143331,-0.12139193,-0.08311443,-0.04313303,0.04035451,87.23014545,4.57575758,1.52727273,0.04579052,145.15151515,51.03030303,129.36363636,0.34848485,2.37660606,2.59884848,0.66666667,3.91815152,0.49242424,0.84294309,0.00721136,7.60114368,0.04866802,0.14897882,0.79128722,0.83011594,0.03719724,0.01419832,0.11082907,0.04223011,0.27807500,0.07669989,0.32278627,0.10070845,14.87240239,6.25783239,0.20719641,2.06976745,0.14983690,3.70554137,0.71404025,2106.49905778,2.64055710,414.44684748,40.10046244,0.86092785,0.00000000,3.42635022,42.62056284,1.93218182,7.69720646,57.71814525
303,Zr10Ti10Nb10Re3,BCC+Laves,OTHER,,,1,296.15000000,1244.00000000,,,,,,10.1016/j.actamat.2019.06.032,2019,High temperature strength of refractory complex concentrated alloys,Zr10Ti10Nb10Re3,1.65661419,1.65672591,2380.81818182,19.05623277,3.36528886,0.30300000,0.30300000,0.30300000,0.09100000,0.00000000,0.00000000,0.00000000,0.00000000,0.00000000,0.00000000,0.00000000,0.00000000,0.00000000,0.00000000,0.00011233,3.13810087,115.96152863,-0.09309528,-0.12235919,-0.08952998,-0.07216940,-0.09212802,-0.10143331,-0.12139193,-0.08311443,-0.04313303,0.04035451,87.23014545,4.57575758,1.52727273,0.04579052,145.15151515,51.03030303,129.36363636,0.34848485,2.37660606,2.59884848,0.66666667,3.91815152,0.49242424,0.84294309,0.00721136,7.60114368,0.04866802,0.14897882,0.79128722,0.83011594,0.03719724,0.01419832,0.11082907,0.04223011,0.27807500,0.07669989,0.32278627,0.10070845,14.87240239,6.25783239,0.20719641,2.06976745,0.14983690,3.70554137,0.12439001,2106.49905778,2.64055710,1496.63959315,40.10046244,0.86092785,0.00000000,3.42635022,42.62056284,1.93218182,7.69720646,1319.23009426
304,Zr10Ti10Nb10Re3,BCC+Laves,OTHER,,,1,1400.00000000,142.60719389,,,,,,10.1016/j.actamat.2019.06.032,2019,High temperature strength of refractory complex concentrated alloys,Zr10Ti10Nb10Re3,1.65661419,1.65672591,2380.81818182,19.05623277,3.36528886,0.30300000,0.30300000,0.30300000,0.09100000,0.00000000,0.00000000,0.00000000,0.00000000,0.00000000,0.00000000,0.00000000,0.00000000,0.00000000,0.00000000,0.00011233,3.13810087,115.96152863,-0.09309528,-0.12235919,-0.08952998,-0.07216940,-0.09212802,-0.10143331,-0.12139193,-0.08311443,-0.04313303,0.04035451,87.23014545,4.57575758,1.52727273,0.04579052,145.15151515,51.03030303,129.36363636,0.34848485,2.37660606,2.59884848,0.66666667,3.91815152,0.49242424,0.84294309,0.00721136,7.60114368,0.04866802,0.14897882,0.79128722,0.83011594,0.03719724,0.01419832,0.11082907,0.04223011,0.27807500,0.07669989,0.32278627,0.10070845,14.87240239,6.25783239,0.20719641,2.06976745,0.14983690,3.70554137,0.58803314,2106.49905778,2.64055710,552.17073677,40.10046244,0.86092785,0.00000000,3.42635022,42.62056284,1.93218182,7.69720646,140.46068972
305,Zr10Ti10Nb10Re3,BCC+Laves,OTHER,,,1,1473.15000000,89.00000000,,,,,,10.1016/j.actamat.2019.06.032,2019,High temperature strength of refractory complex concentrated alloys,Zr10Ti10Nb10Re3,1.65661419,1.65672591,2380.81818182,19.05623277,3.36528886,0.30300000,0.30300000,0.30300000,0.09100000,0.00000000,0.00000000,0.00000000,0.00000000,0.00000000,0.00000000,0.00000000,0.00000000,0.00000000,0.00000000,0.00011233,3.13810087,115.96152863,-0.09309528,-0.12235919,-0.08952998,-0.07216940,-0.09212802,-0.10143331,-0.12139193,-0.08311443,-0.04313303,0.04035451,87.23014545,4.57575758,1.52727273,0.04579052,145.15151515,51.03030303,129.36363636,0.34848485,2.37660606,2.59884848,0.66666667,3.91815152,0.49242424,0.84294309,0.00721136,7.60114368,0.04866802,0.14897882,0.79128722,0.83011594,0.03719724,0.01419832,0.11082907,0.04223011,0.27807500,0.07669989,0.32278627,0.10070845,14.87240239,6.25783239,0.20719641,2.06976745,0.14983690,3.70554137,0.61875788,2106.49905778,2.64055710,514.86176941,40.10046244,0.86092785,0.00000000,3.42635022,42.62056284,1.93218182,7.69720646,115.68601899
306,Zr10Ti10Nb10Re3,BCC+Laves,OTHER,,,1,1273.15000000,323.00000000,,,,,,10.1016/j.actamat.2019.06.032,2019,High temperature strength of refractory complex concentrated alloys,Zr10Ti10Nb10Re3,1.65661419,1.65672591,2380.81818182,19.05623277,3.36528886,0.30300000,0.30300000,0.30300000,0.09100000,0.00000000,0.00000000,0.00000000,0.00000000,0.00000000,0.00000000,0.00000000,0.00000000,0.00000000,0.00000000,0.00011233,3.13810087,115.96152863,-0.09309528,-0.12235919,-0.08952998,-0.07216940,-0.09212802,-0.10143331,-0.12139193,-0.08311443,-0.04313303,0.04035451,87.23014545,4.57575758,1.52727273,0.04579052,145.15151515,51.03030303,129.36363636,0.34848485,2.37660606,2.59884848,0.66666667,3.91815152,0.49242424,0.84294309,0.00721136,7.60114368,0.04866802,0.14897882,0.79128722,0.83011594,0.03719724,0.01419832,0.11082907,0.04223011,0.27807500,0.07669989,0.32278627,0.10070845,14.87240239,6.25783239,0.20719641,2.06976745,0.14983690,3.70554137,0.53475314,2106.49905778,2.64055710,623.39073355,40.10046244,0.86092785,0.00000000,3.42635022,42.62056284,1.93218182,7.69720646,271.98510890
307,Zr12Ta12Ti25(NbAl)25,bcc,UNKNOWN,0.00000000,0.00000000,1,298.15000000,1352.00000000,0.00000000,0.00000000,0.00000000,0.00000000,0.00000000,UNKNOWN,UNKNOWN,UNKNOWN,Zr12Ta12Ti25(NbAl)25,1.62943476,1.61677328,2077.01010101,17.81873807,3.29080625,0.12100000,0.12100000,0.25300000,0.25300000,0.25300000,0.00000000,0.00000000,0.00000000,0.00000000,0.00000000,0.00000000,0.00000000,0.00000000,0.00000000,0.00013393,3.08818053,127.19438728,0.01462623,-0.01410766,-0.12082138,-0.10853224,-0.11866722,-0.13726613,-0.14740111,-0.00645260,0.06148942,0.01920132,75.35288409,4.12121212,1.54252525,0.06794202,124.41414141,39.39393939,104.15151515,0.35262626,2.11792929,2.24585859,0.73275758,2.98236869,0.51085859,0.99943773,0.06085934,7.02218601,0.04023626,0.11207921,0.30931878,0.34744350,0.02924210,0.00867710,0.07176404,0.01843531,0.21262053,0.06405615,0.23817051,0.06383638,11.22696470,5.30091574,0.24120663,2.08940551,0.05962589,2.56312926,0.14354769,1126.76018724,1.58661371,666.57607887,18.03090222,15.06225358,17.84432336,4.32108250,11.02393797,1.51310101,7.41983822,1263.10365809
308,Zr12Ta12Ti25(NbAl)25,bcc,UNKNOWN,0.00000000,0.00000000,1,1273.15000000,535.00000000,0.00000000,0.00000000,0.00000000,0.00000000,0.00000000,UNKNOWN,UNKNOWN,UNKNOWN,Zr12Ta12Ti25(NbAl)25,1.62943476,1.61677328,2077.01010101,17.81873807,3.29080625,0.12100000,0.12100000,0.25300000,0.25300000,0.25300000,0.00000000,0.00000000,0.00000000,0.00000000,0.00000000,0.00000000,0.00000000,0.00000000,0.00000000,0.00013393,3.08818053,127.19438728,0.01462623,-0.01410766,-0.12082138,-0.10853224,-0.11866722,-0.13726613,-0.14740111,-0.00645260,0.06148942,0.01920132,75.35288409,4.12121212,1.54252525,0.06794202,124.41414141,39.39393939,104.15151515,0.35262626,2.11792929,2.24585859,0.73275758,2.98236869,0.51085859,0.99943773,0.06085934,7.02218601,0.04023626,0.11207921,0.30931878,0.34744350,0.02924210,0.00867710,0.07176404,0.01843531,0.21262053,0.06405615,0.23817051,0.06383638,11.22696470,5.30091574,0.24120663,2.08940551,0.05962589,2.56312926,0.61297246,1126.76018724,1.58661371,148.51243135,18.03090222,15.06225358,17.84432336,4.32108250,11.02393797,1.51310101,7.41983822,479.34710055
309,Zr13Ta10Ti14Nb10Al3,bcc,UNKNOWN,0.00000000,0.00000000,1,1700.00000000,94.70560410,0.00000000,0.00000000,0.00000000,0.00000000,0.00000000,UNKNOWN,UNKNOWN,UNKNOWN,Zr13Ta10Ti14Nb10Al3,1.65755603,1.65471549,2360.75920000,19.01850209,3.36306634,0.26000000,0.20000000,0.28000000,0.20000000,0.06000000,0.00000000,0.00000000,0.00000000,0.00000000,0.00000000,0.00000000,0.00000000,0.00000000,0.00000000,0.00013092,3.14080078,135.07346364,0.07523730,0.03587253,-0.04830450,-0.01262980,-0.03689485,-0.05199457,-0.07625961,0.01347369,0.08668657,0.07391020,93.51074432,4.34000000,1.49360000,0.07321289,132.18000000,43.46000000,112.30000000,0.34700000,2.33860000,2.47908000,0.75600000,3.75389400,0.57060000,1.02462188,0.06732418,8.16459411,0.04286874,0.12890118,0.29431546,0.37162991,0.03232539,0.01173358,0.09230601,0.03406054,0.20322152,0.05910072,0.26578982,0.07962899,12.65772886,5.41252410,0.24399213,2.06278714,0.07369181,24.47130537,0.72010733,1472.45869471,2.03332376,178.27182816,21.43436060,14.71665336,12.42798489,3.60231130,35.65666053,1.72308000,7.34599024,88.27778950
310,Zr13Ta10Ti14Nb10Al3,bcc,UNKNOWN,0.00000000,0.00000000,1,2000.00000000,49.85179808,0.00000000,0.00000000,0.00000000,0.00000000,0.00000000,UNKNOWN,UNKNOWN,UNKNOWN,Zr13Ta10Ti14Nb10Al3,1.65755603,1.65471549,2360.75920000,19.01850209,3.36306634,0.26000000,0.20000000,0.28000000,0.20000000,0.06000000,0.00000000,0.00000000,0.00000000,0.00000000,0.00000000,0.00000000,0.00000000,0.00000000,0.00000000,0.00013092,3.14080078,135.07346364,0.07523730,0.03587253,-0.04830450,-0.01262980,-0.03689485,-0.05199457,-0.07625961,0.01347369,0.08668657,0.07391020,93.51074432,4.34000000,1.49360000,0.07321289,132.18000000,43.46000000,112.30000000,0.34700000,2.33860000,2.47908000,0.75600000,3.75389400,0.57060000,1.02462188,0.06732418,8.16459411,0.04286874,0.12890118,0.29431546,0.37162991,0.03232539,0.01173358,0.09230601,0.03406054,0.20322152,0.05910072,0.26578982,0.07962899,12.65772886,5.41252410,0.24399213,2.06278714,0.07369181,24.47130537,0.84718509,1472.45869471,2.03332376,122.81917519,21.43436060,14.71665336,12.42798489,3.60231130,35.65666053,1.72308000,7.34599024,60.94040247
311,Zr13Ta10Ti14Nb10Al3,bcc,UNKNOWN,0.00000000,0.00000000,1,298.15000000,1965.00000000,0.00000000,0.00000000,0.00000000,0.00000000,0.00000000,UNKNOWN,UNKNOWN,UNKNOWN,Zr13Ta10Ti14Nb10Al3,1.65755603,1.65471549,2360.75920000,19.01850209,3.36306634,0.26000000,0.20000000,0.28000000,0.20000000,0.06000000,0.00000000,0.00000000,0.00000000,0.00000000,0.00000000,0.00000000,0.00000000,0.00000000,0.00000000,0.00013092,3.14080078,135.07346364,0.07523730,0.03587253,-0.04830450,-0.01262980,-0.03689485,-0.05199457,-0.07625961,0.01347369,0.08668657,0.07391020,93.51074432,4.34000000,1.49360000,0.07321289,132.18000000,43.46000000,112.30000000,0.34700000,2.33860000,2.47908000,0.75600000,3.75389400,0.57060000,1.02462188,0.06732418,8.16459411,0.04286874,0.12890118,0.29431546,0.37162991,0.03232539,0.01173358,0.09230601,0.03406054,0.20322152,0.05910072,0.26578982,0.07962899,12.65772886,5.41252410,0.24399213,2.06278714,0.07369181,24.47130537,0.12629412,1472.45869471,2.03332376,962.75276144,21.43436060,14.71665336,12.42798489,3.60231130,35.65666053,1.72308000,7.34599024,1780.41733435
312,Zr13Ta10Ti14Nb10Al3,bcc,UNKNOWN,0.00000000,0.00000000,1,1073.15000000,362.00000000,0.00000000,0.00000000,0.00000000,0.00000000,0.00000000,UNKNOWN,UNKNOWN,UNKNOWN,Zr13Ta10Ti14Nb10Al3,1.65755603,1.65471549,2360.75920000,19.01850209,3.36306634,0.26000000,0.20000000,0.28000000,0.20000000,0.06000000,0.00000000,0.00000000,0.00000000,0.00000000,0.00000000,0.00000000,0.00000000,0.00000000,0.00000000,0.00013092,3.14080078,135.07346364,0.07523730,0.03587253,-0.04830450,-0.01262980,-0.03689485,-0.05199457,-0.07625961,0.01347369,0.08668657,0.07391020,93.51074432,4.34000000,1.49360000,0.07321289,132.18000000,43.46000000,112.30000000,0.34700000,2.33860000,2.47908000,0.75600000,3.75389400,0.57060000,1.02462188,0.06732418,8.16459411,0.04286874,0.12890118,0.29431546,0.37162991,0.03232539,0.01173358,0.09230601,0.03406054,0.20322152,0.05910072,0.26578982,0.07962899,12.65772886,5.41252410,0.24399213,2.06278714,0.07369181,24.47130537,0.45457834,1472.45869471,2.03332376,388.32771019,21.43436060,14.71665336,12.42798489,3.60231130,35.65666053,1.72308000,7.34599024,437.87907686
313,Zr13Ta10Ti14Nb10Al3,bcc,UNKNOWN,0.00000000,0.00000000,1,1273.15000000,236.00000000,0.00000000,0.00000000,0.00000000,0.00000000,0.00000000,UNKNOWN,UNKNOWN,UNKNOWN,Zr13Ta10Ti14Nb10Al3,1.65755603,1.65471549,2360.75920000,19.01850209,3.36306634,0.26000000,0.20000000,0.28000000,0.20000000,0.06000000,0.00000000,0.00000000,0.00000000,0.00000000,0.00000000,0.00000000,0.00000000,0.00000000,0.00000000,0.00013092,3.14080078,135.07346364,0.07523730,0.03587253,-0.04830450,-0.01262980,-0.03689485,-0.05199457,-0.07625961,0.01347369,0.08668657,0.07391020,93.51074432,4.34000000,1.49360000,0.07321289,132.18000000,43.46000000,112.30000000,0.34700000,2.33860000,2.47908000,0.75600000,3.75389400,0.57060000,1.02462188,0.06732418,8.16459411,0.04286874,0.12890118,0.29431546,0.37162991,0.03232539,0.01173358,0.09230601,0.03406054,0.20322152,0.05910072,0.26578982,0.07962899,12.65772886,5.41252410,0.24399213,2.06278714,0.07369181,24.47130537,0.53929685,1472.45869471,2.03332376,302.91493574,21.43436060,14.71665336,12.42798489,3.60231130,35.65666053,1.72308000,7.34599024,251.56693899
314,Zr13Ta10Ti14Nb10Al3,bcc,UNKNOWN,0.00000000,0.00000000,1,1400.00000000,179.91630778,0.00000000,0.00000000,0.00000000,0.00000000,0.00000000,UNKNOWN,UNKNOWN,UNKNOWN,Zr13Ta10Ti14Nb10Al3,1.65755603,1.65471549,2360.75920000,19.01850209,3.36306634,0.26000000,0.20000000,0.28000000,0.20000000,0.06000000,0.00000000,0.00000000,0.00000000,0.00000000,0.00000000,0.00000000,0.00000000,0.00000000,0.00000000,0.00013092,3.14080078,135.07346364,0.07523730,0.03587253,-0.04830450,-0.01262980,-0.03689485,-0.05199457,-0.07625961,0.01347369,0.08668657,0.07391020,93.51074432,4.34000000,1.49360000,0.07321289,132.18000000,43.46000000,112.30000000,0.34700000,2.33860000,2.47908000,0.75600000,3.75389400,0.57060000,1.02462188,0.06732418,8.16459411,0.04286874,0.12890118,0.29431546,0.37162991,0.03232539,0.01173358,0.09230601,0.03406054,0.20322152,0.05910072,0.26578982,0.07962899,12.65772886,5.41252410,0.24399213,2.06278714,0.07369181,24.47130537,0.59302956,1472.45869471,2.03332376,258.76126155,21.43436060,14.71665336,12.42798489,3.60231130,35.65666053,1.72308000,7.34599024,179.57430799
315,Zr13Ta8Ti14Nb10Al3V2,bcc,UNKNOWN,0.00000000,0.00000000,1,298.15000000,1965.00000000,0.00000000,0.00000000,0.00000000,0.00000000,0.00000000,UNKNOWN,UNKNOWN,UNKNOWN,Zr13Ta8Ti14Nb10Al3V2,1.65223841,1.65011960,2316.47920000,18.82988010,3.35191129,0.26000000,0.16000000,0.28000000,0.20000000,0.06000000,0.04000000,0.00000000,0.00000000,0.00000000,0.00000000,0.00000000,0.00000000,0.00000000,0.00000000,0.00013954,3.12874088,134.66140345,0.08416699,0.04480222,-0.03580149,-0.01125590,-0.03526601,-0.05062067,-0.07463077,0.01382388,0.08924484,0.07816078,88.31048912,4.34000000,1.49880000,0.07542096,130.58000000,42.66000000,109.98000000,0.34820000,2.31748000,2.47684000,0.74920000,3.80209400,0.55940000,0.99310460,0.06612418,7.78778816,0.04725037,0.14093838,0.27864868,0.35553425,0.03568653,0.01253432,0.10216305,0.03633780,0.19064509,0.04830391,0.25387869,0.07693208,12.38351685,5.34352696,0.24138288,2.06842590,0.10599100,28.71813765,0.12870826,1633.99793955,2.10110394,1080.60441729,19.05380294,14.55778955,21.74431314,3.18909147,32.90968657,1.72764000,7.16788038,1860.94019502
316,Zr13Ta8Ti14Nb10Al3V2,bcc,UNKNOWN,0.00000000,0.00000000,1,1273.15000000,166.00000000,0.00000000,0.00000000,0.00000000,0.00000000,0.00000000,UNKNOWN,UNKNOWN,UNKNOWN,Zr13Ta8Ti14Nb10Al3V2,1.65223841,1.65011960,2316.47920000,18.82988010,3.35191129,0.26000000,0.16000000,0.28000000,0.20000000,0.06000000,0.04000000,0.00000000,0.00000000,0.00000000,0.00000000,0.00000000,0.00000000,0.00000000,0.00000000,0.00013954,3.12874088,134.66140345,0.08416699,0.04480222,-0.03580149,-0.01125590,-0.03526601,-0.05062067,-0.07463077,0.01382388,0.08924484,0.07816078,88.31048912,4.34000000,1.49880000,0.07542096,130.58000000,42.66000000,109.98000000,0.34820000,2.31748000,2.47684000,0.74920000,3.80209400,0.55940000,0.99310460,0.06612418,7.78778816,0.04725037,0.14093838,0.27864868,0.35553425,0.03568653,0.01253432,0.10216305,0.03633780,0.19064509,0.04830391,0.25387869,0.07693208,12.38351685,5.34352696,0.24138288,2.06842590,0.10599100,28.71813765,0.54960563,1633.99793955,2.10110394,353.73845093,19.05380294,14.55778955,21.74431314,3.18909147,32.90968657,1.72764000,7.16788038,200.10733980
317,Zr13Ta8Ti14Nb10Al3V2,bcc,UNKNOWN,0.00000000,0.00000000,1,1700.00000000,8.23800025,0.00000000,0.00000000,0.00000000,0.00000000,0.00000000,UNKNOWN,UNKNOWN,UNKNOWN,Zr13Ta8Ti14Nb10Al3V2,1.65223841,1.65011960,2316.47920000,18.82988010,3.35191129,0.26000000,0.16000000,0.28000000,0.20000000,0.06000000,0.04000000,0.00000000,0.00000000,0.00000000,0.00000000,0.00000000,0.00000000,0.00000000,0.00000000,0.00013954,3.12874088,134.66140345,0.08416699,0.04480222,-0.03580149,-0.01125590,-0.03526601,-0.05062067,-0.07463077,0.01382388,0.08924484,0.07816078,88.31048912,4.34000000,1.49880000,0.07542096,130.58000000,42.66000000,109.98000000,0.34820000,2.31748000,2.47684000,0.74920000,3.80209400,0.55940000,0.99310460,0.06612418,7.78778816,0.04725037,0.14093838,0.27864868,0.35553425,0.03568653,0.01253432,0.10216305,0.03633780,0.19064509,0.04830391,0.25387869,0.07693208,12.38351685,5.34352696,0.24138288,2.06842590,0.10599100,28.71813765,0.73387234,1633.99793955,2.10110394,211.77350304,19.05380294,14.55778955,21.74431314,3.18909147,32.90968657,1.72764000,7.16788038,25.20413340
318,Zr13Ta8Ti14Nb10Al3V2,bcc,UNKNOWN,0.00000000,0.00000000,1,1400.00000000,67.99926360,0.00000000,0.00000000,0.00000000,0.00000000,0.00000000,UNKNOWN,UNKNOWN,UNKNOWN,Zr13Ta8Ti14Nb10Al3V2,1.65223841,1.65011960,2316.47920000,18.82988010,3.35191129,0.26000000,0.16000000,0.28000000,0.20000000,0.06000000,0.04000000,0.00000000,0.00000000,0.00000000,0.00000000,0.00000000,0.00000000,0.00000000,0.00000000,0.00013954,3.12874088,134.66140345,0.08416699,0.04480222,-0.03580149,-0.01125590,-0.03526601,-0.05062067,-0.07463077,0.01382388,0.08924484,0.07816078,88.31048912,4.34000000,1.49880000,0.07542096,130.58000000,42.66000000,109.98000000,0.34820000,2.31748000,2.47684000,0.74920000,3.80209400,0.55940000,0.99310460,0.06612418,7.78778816,0.04725037,0.14093838,0.27864868,0.35553425,0.03568653,0.01253432,0.10216305,0.03633780,0.19064509,0.04830391,0.25387869,0.07693208,12.38351685,5.34352696,0.24138288,2.06842590,0.10599100,28.71813765,0.60436545,1633.99793955,2.10110394,303.71627915,19.05380294,14.55778955,21.74431314,3.18909147,32.90968657,1.72764000,7.16788038,80.57829877
319,Zr13Ta8Ti14Nb10Al3V2,bcc,UNKNOWN,0.00000000,0.00000000,1,1073.15000000,678.00000000,0.00000000,0.00000000,0.00000000,0.00000000,0.00000000,UNKNOWN,UNKNOWN,UNKNOWN,Zr13Ta8Ti14Nb10Al3V2,1.65223841,1.65011960,2316.47920000,18.82988010,3.35191129,0.26000000,0.16000000,0.28000000,0.20000000,0.06000000,0.04000000,0.00000000,0.00000000,0.00000000,0.00000000,0.00000000,0.00000000,0.00000000,0.00000000,0.00013954,3.12874088,134.66140345,0.08416699,0.04480222,-0.03580149,-0.01125590,-0.03526601,-0.05062067,-0.07463077,0.01382388,0.08924484,0.07816078,88.31048912,4.34000000,1.49880000,0.07542096,130.58000000,42.66000000,109.98000000,0.34820000,2.31748000,2.47684000,0.74920000,3.80209400,0.55940000,0.99310460,0.06612418,7.78778816,0.04725037,0.14093838,0.27864868,0.35553425,0.03568653,0.01253432,0.10216305,0.03633780,0.19064509,0.04830391,0.25387869,0.07693208,12.38351685,5.34352696,0.24138288,2.06842590,0.10599100,28.71813765,0.46326770,1633.99793955,2.10110394,449.86261463,19.05380294,14.55778955,21.74431314,3.18909147,32.90968657,1.72764000,7.16788038,713.23893575
320,Zr20Ta15Ti30Nb20(Al3V)3,BCC,OTHER,,,1,1700.00000000,14.14049370,225.00000000,50.00000000,,,109.00000000,10.1007/s11837-014-1066-0,2014,Microstructure and Properties of Aluminum-Containing Refractory High-Entropy Alloys,Zr20Ta15Ti30Nb20(Al3V)3,1.64390138,1.64008599,2268.95752577,18.50466272,3.33250178,0.20600000,0.15500000,0.30900000,0.20600000,0.09300000,0.03100000,0.00000000,0.00000000,0.00000000,0.00000000,0.00000000,0.00000000,0.00000000,0.00000000,0.00014058,3.11332743,133.65193324,0.07014272,0.03202804,-0.05423244,-0.03228842,-0.05374908,-0.07040310,-0.09186376,0.00953947,0.08189284,0.06572167,84.82983657,4.29896907,1.51216495,0.07211860,129.83505155,42.47422680,110.55670103,0.34804124,2.28511340,2.44881443,0.74478351,3.68156804,0.55422680,1.00708854,0.06318172,7.61231674,0.04466071,0.13233185,0.28074058,0.34429604,0.03319171,0.01033448,0.09280129,0.02965311,0.19442802,0.04683598,0.24584563,0.06115985,12.25819437,5.36437026,0.24253799,2.06767870,0.09609797,9.87870436,0.74924276,1495.06614577,1.97077899,169.27752086,14.68380602,15.03313793,16.56402090,2.05925613,30.14703013,1.70403093,7.19364546,30.01163020
321,Zr20Ta15Ti30Nb20(Al3V)3,BCC,OTHER,,,1,1400.00000000,97.31956363,225.00000000,50.00000000,,,109.00000000,10.1007/s11837-014-1066-0,2014,Microstructure and Properties of Aluminum-Containing Refractory High-Entropy Alloys,Zr20Ta15Ti30Nb20(Al3V)3,1.64390138,1.64008599,2268.95752577,18.50466272,3.33250178,0.20600000,0.15500000,0.30900000,0.20600000,0.09300000,0.03100000,0.00000000,0.00000000,0.00000000,0.00000000,0.00000000,0.00000000,0.00000000,0.00000000,0.00014058,3.11332743,133.65193324,0.07014272,0.03202804,-0.05423244,-0.03228842,-0.05374908,-0.07040310,-0.09186376,0.00953947,0.08189284,0.06572167,84.82983657,4.29896907,1.51216495,0.07211860,129.83505155,42.47422680,110.55670103,0.34804124,2.28511340,2.44881443,0.74478351,3.68156804,0.55422680,1.00708854,0.06318172,7.61231674,0.04466071,0.13233185,0.28074058,0.34429604,0.03319171,0.01033448,0.09280129,0.02965311,0.19442802,0.04683598,0.24584563,0.06115985,12.25819437,5.36437026,0.24253799,2.06767870,0.09609797,9.87870436,0.61702345,1495.06614577,1.97077899,248.62869581,14.68380602,15.03313793,16.56402090,2.05925613,30.14703013,1.70403093,7.19364546,101.08439759
322,Zr20Ta15Ti30Nb20(Al3V)3,BCC,OTHER,,,1,1273.15000000,220.00000000,225.00000000,50.00000000,,,109.00000000,10.1007/s11837-014-1066-0,2014,Microstructure and Properties of Aluminum-Containing Refractory High-Entropy Alloys,Zr20Ta15Ti30Nb20(Al3V)3,1.64390138,1.64008599,2268.95752577,18.50466272,3.33250178,0.20600000,0.15500000,0.30900000,0.20600000,0.09300000,0.03100000,0.00000000,0.00000000,0.00000000,0.00000000,0.00000000,0.00000000,0.00000000,0.00000000,0.00014058,3.11332743,133.65193324,0.07014272,0.03202804,-0.05423244,-0.03228842,-0.05374908,-0.07040310,-0.09186376,0.00953947,0.08189284,0.06572167,84.82983657,4.29896907,1.51216495,0.07211860,129.83505155,42.47422680,110.55670103,0.34804124,2.28511340,2.44881443,0.74478351,3.68156804,0.55422680,1.00708854,0.06318172,7.61231674,0.04466071,0.13233185,0.28074058,0.34429604,0.03319171,0.01033448,0.09280129,0.02965311,0.19442802,0.04683598,0.24584563,0.06115985,12.25819437,5.36437026,0.24253799,2.06767870,0.09609797,9.87870436,0.56111672,1495.06614577,1.97077899,292.51228233,14.68380602,15.03313793,16.56402090,2.05925613,30.14703013,1.70403093,7.19364546,237.52498382
