Repository: TaoLiang120/myml

myml
======

A custom machine learning models for high entropy alloys with Ti, V, Cr, Zr, Nb, Mo, Hf, Ta and W

# myml

# myml

File: Database/MPEA_dataset_EXT.csv (part 10 of 17)
CompID,Composition,Crystal,Processing,GrainSize,Vicker,Tension0_Compression1,temperature,Yield_EXP,UTS_EXP,Elongation_EXP,Elongation_plastic_EXP,Youngs_EXP,Youngs_ROM_ORG,DOI,YEAR,TITLE,ReducedFormula,radius,radius_TC,Tm_ROM,volume,LattPara,CONC0,CONC1,CONC2,CONC3,CONC4,CONC5,CONC6,CONC7,CONC8,CONC9,CONC10,CONC11,CONC12,CONC13,Sconf,sws,Bulk,Eform,Eform_str,Eform_BOKAS,Hmix_TC,Gmix_TC,Hmix_str_TC,Gmix_str_TC,bcc2hcp_Gmix_TC,bcc2hcp_Gmix_TC2CPA,bcc2hcp,amass,VEC,E_negativity,bcc2hcp_Gmix_TC_diff,Exp_Bulk_ROM,Exp_Shear_ROM,Exp_Youngs_ROM,Exp_Poisson_ROM,Exp_Surf_ROM,Cal_Surf_ROM,E_GBR_ROM,DOS_EF_ROM,E_USF_ROM,Exp_Az_ROM,b2h_ROM,density,radius_TC_DELTA,volume_DELTA,Exp_Shear_ROM_DELTA,Exp_Youngs_ROM_DELTA,radius_TC_DISTORT,radius_TC_DISTORT_Max,volume_DISTORT,volume_DISTORT_Max,Exp_Shear_DISTORT,Exp_Shear_DISTORT_Max,Exp_Youngs_DISTORT,Exp_Youngs_DISTORT_Max,ShearBurger,ShearBurger_Surf,USF_Surf,Exp_Poisson_Comp,ElasticEnergy,SH_ratio,temp_ratio,sigma_y0,delta_Eb0,Yield_MC,Elong_M0,Elong_M1,Elong_M2,Elong_M3,Elong_M4,D_Surf_GBR_ROM,ShearBurger_D_Surf_GBR,Predicted_Yield_EXP
323,Zr20Ta15Ti30Nb20(Al3V)3,BCC,OTHER,100.00000000,5.19400000,1,298.15000000,2035.00000000,2105.00000000,5.00000000,,,109.00000000,10.1007/s11837-014-1066-0,2014,Microstructure and Properties of Aluminum-Containing Refractory High-Entropy Alloys,Zr20Ta15Ti30Nb20(Al3V)3,1.64390138,1.64008599,2268.95752577,18.50466272,3.33250178,0.20600000,0.15500000,0.30900000,0.20600000,0.09300000,0.03100000,0.00000000,0.00000000,0.00000000,0.00000000,0.00000000,0.00000000,0.00000000,0.00000000,0.00014058,3.11332743,133.65193324,0.07014272,0.03202804,-0.05423244,-0.03228842,-0.05374908,-0.07040310,-0.09186376,0.00953947,0.08189284,0.06572167,84.82983657,4.29896907,1.51216495,0.07211860,129.83505155,42.47422680,110.55670103,0.34804124,2.28511340,2.44881443,0.74478351,3.68156804,0.55422680,1.00708854,0.06318172,7.61231674,0.04466071,0.13233185,0.28074058,0.34429604,0.03319171,0.01033448,0.09280129,0.02965311,0.19442802,0.04683598,0.24584563,0.06115985,12.25819437,5.36437026,0.24253799,2.06767870,0.09609797,9.87870436,0.13140396,1495.06614577,1.97077899,966.64192354,14.68380602,15.03313793,16.56402090,2.05925613,30.14703013,1.70403093,7.19364546,1878.76295368
324,Zr20Ta15Ti30Nb20(Al3V)3,BCC,OTHER,,,1,1073.15000000,796.00000000,851.00000000,50.00000000,,,109.00000000,10.1007/s11837-014-1066-0,2014,Microstructure and Properties of Aluminum-Containing Refractory High-Entropy Alloys,Zr20Ta15Ti30Nb20(Al3V)3,1.64390138,1.64008599,2268.95752577,18.50466272,3.33250178,0.20600000,0.15500000,0.30900000,0.20600000,0.09300000,0.03100000,0.00000000,0.00000000,0.00000000,0.00000000,0.00000000,0.00000000,0.00000000,0.00000000,0.00014058,3.11332743,133.65193324,0.07014272,0.03202804,-0.05423244,-0.03228842,-0.05374908,-0.07040310,-0.09186376,0.00953947,0.08189284,0.06572167,84.82983657,4.29896907,1.51216495,0.07211860,129.83505155,42.47422680,110.55670103,0.34804124,2.28511340,2.44881443,0.74478351,3.68156804,0.55422680,1.00708854,0.06318172,7.61231674,0.04466071,0.13233185,0.28074058,0.34429604,0.03319171,0.01033448,0.09280129,0.02965311,0.19442802,0.04683598,0.24584563,0.06115985,12.25819437,5.36437026,0.24253799,2.06767870,0.09609797,9.87870436,0.47297051,1495.06614577,1.97077899,377.95962931,14.68380602,15.03313793,16.56402090,2.05925613,30.14703013,1.70403093,7.19364546,669.81175106
325,Zr23Ta23Ti23Nb23Al5,BCC+B2,OTHER,,,1,298.15000000,1745.00000000,1830.00000000,,,,,10.1016/j.matdes.2017.11.033,2018,Compositional variation effects on the microstructure and properties of a refractory high-entropy superalloy AlMo0.5NbTa0.5TiZr,Zr23Ta23Ti23Nb23Al5,1.65502053,1.65269088,2445.08865979,18.94238561,3.35857375,0.23700000,0.23700000,0.23700000,0.23700000,0.05200000,0.00000000,0.00000000,0.00000000,0.00000000,0.00000000,0.00000000,0.00000000,0.00000000,0.00000000,0.00013086,3.13803283,141.33992292,0.07254437,0.03819699,-0.03985223,-0.00763762,-0.03090551,-0.04198500,-0.06525289,0.02029434,0.11181049,0.08788581,99.30565642,4.42268041,1.49855670,0.09151615,138.59793814,44.49484536,116.00000000,0.35000000,2.40840206,2.52683505,0.83079381,3.63007732,0.61829897,1.02592004,0.09625789,8.70539952,0.04110281,0.12449481,0.30078587,0.37268188,0.03074148,0.01072127,0.08812355,0.03125863,0.21069546,0.06837221,0.27040858,0.08185075,12.94181606,5.37361111,0.25672581,2.07692308,0.07111406,41.89323984,0.12193832,1452.36871491,2.03512820,949.91434342,36.90309566,14.02716178,14.03214566,5.37590636,19.48439161,1.69604124,7.63060223,1690.98838525
326,Zr23Ta23Ti23Nb23Al5,BCC+B2,OTHER,,,1,1273.15000000,366.00000000,408.00000000,,,,,10.1016/j.matdes.2017.11.033,2018,Compositional variation effects on the microstructure and properties of a refractory high-entropy superalloy AlMo0.5NbTa0.5TiZr,Zr23Ta23Ti23Nb23Al5,1.65502053,1.65269088,2445.08865979,18.94238561,3.35857375,0.23700000,0.23700000,0.23700000,0.23700000,0.05200000,0.00000000,0.00000000,0.00000000,0.00000000,0.00000000,0.00000000,0.00000000,0.00000000,0.00000000,0.00013086,3.13803283,141.33992292,0.07254437,0.03819699,-0.03985223,-0.00763762,-0.03090551,-0.04198500,-0.06525289,0.02029434,0.11181049,0.08788581,99.30565642,4.42268041,1.49855670,0.09151615,138.59793814,44.49484536,116.00000000,0.35000000,2.40840206,2.52683505,0.83079381,3.63007732,0.61829897,1.02592004,0.09625789,8.70539952,0.04110281,0.12449481,0.30078587,0.37268188,0.03074148,0.01072127,0.08812355,0.03125863,0.21069546,0.06837221,0.27040858,0.08185075,12.94181606,5.37361111,0.25672581,2.07692308,0.07111406,41.89323984,0.52069687,1452.36871491,2.03512820,299.20120095,36.90309566,14.02716178,14.03214566,5.37590636,19.48439161,1.69604124,7.63060223,332.05060284
327,Zr23Ti23Nb23Al5V23,BCC+Laves,OTHER,,,1,1273.15000000,82.00000000,,,,,,10.1016/j.actamat.2019.06.032,2019,High temperature strength of refractory complex concentrated alloys,Zr23Ti23Nb23Al5V23,1.62349853,1.62307592,2182.60412371,17.84542759,3.29244846,0.23700000,0.23700000,0.23700000,0.05200000,0.23700000,0.00000000,0.00000000,0.00000000,0.00000000,0.00000000,0.00000000,0.00000000,0.00000000,0.00000000,0.00013086,3.07268894,138.89729807,0.12550884,0.09116146,-0.02066708,-0.02131461,-0.04463485,-0.05566199,-0.07898223,0.00982344,0.11442866,0.08057097,68.47940137,4.42268041,1.52938144,0.10460522,129.11340206,39.75257732,102.24742268,0.35711340,2.28320619,2.51355670,0.79048454,3.91579897,0.55190722,0.83909080,0.08914448,6.37209718,0.06101659,0.18359787,0.15511291,0.22979991,0.04667524,0.01451724,0.13498922,0.04204147,0.12474846,0.03205840,0.19277556,0.06071261,11.33482730,4.96443438,0.24172465,2.11096856,0.14366871,13.40000812,0.58331696,2225.88546082,2.24349350,531.02175471,42.57926254,8.47323254,11.05057212,2.64268996,49.40289812,1.72307216,6.57826617,87.63858515
328,Zr23Ti23Nb23Al5V23,BCC+Laves,OTHER,,,1,1400.00000000,37.61632782,,,,,,10.1016/j.actamat.2019.06.032,2019,High temperature strength of refractory complex concentrated alloys,Zr23Ti23Nb23Al5V23,1.62349853,1.62307592,2182.60412371,17.84542759,3.29244846,0.23700000,0.23700000,0.23700000,0.05200000,0.23700000,0.00000000,0.00000000,0.00000000,0.00000000,0.00000000,0.00000000,0.00000000,0.00000000,0.00000000,0.00013086,3.07268894,138.89729807,0.12550884,0.09116146,-0.02066708,-0.02131461,-0.04463485,-0.05566199,-0.07898223,0.00982344,0.11442866,0.08057097,68.47940137,4.42268041,1.52938144,0.10460522,129.11340206,39.75257732,102.24742268,0.35711340,2.28320619,2.51355670,0.79048454,3.91579897,0.55190722,0.83909080,0.08914448,6.37209718,0.06101659,0.18359787,0.15511291,0.22979991,0.04667524,0.01451724,0.13498922,0.04204147,0.12474846,0.03205840,0.19277556,0.06071261,11.33482730,4.96443438,0.24172465,2.11096856,0.14366871,13.40000812,0.64143561,2225.88546082,2.24349350,460.36318162,42.57926254,8.47323254,11.05057212,2.64268996,49.40289812,1.72307216,6.57826617,35.07724168
329,Zr23Ti23Nb23Al5V23,BCC+Laves,OTHER,,,1,1700.00000000,5.95624400,,,,,,10.1016/j.actamat.2019.06.032,2019,High temperature strength of refractory complex concentrated alloys,Zr23Ti23Nb23Al5V23,1.62349853,1.62307592,2182.60412371,17.84542759,3.29244846,0.23700000,0.23700000,0.23700000,0.05200000,0.23700000,0.00000000,0.00000000,0.00000000,0.00000000,0.00000000,0.00000000,0.00000000,0.00000000,0.00000000,0.00013086,3.07268894,138.89729807,0.12550884,0.09116146,-0.02066708,-0.02131461,-0.04463485,-0.05566199,-0.07898223,0.00982344,0.11442866,0.08057097,68.47940137,4.42268041,1.52938144,0.10460522,129.11340206,39.75257732,102.24742268,0.35711340,2.28320619,2.51355670,0.79048454,3.91579897,0.55190722,0.83909080,0.08914448,6.37209718,0.06101659,0.18359787,0.15511291,0.22979991,0.04667524,0.01451724,0.13498922,0.04204147,0.12474846,0.03205840,0.19277556,0.06071261,11.33482730,4.96443438,0.24172465,2.11096856,0.14366871,13.40000812,0.77888609,2225.88546082,2.24349350,328.43010728,42.57926254,8.47323254,11.05057212,2.64268996,49.40289812,1.72307216,6.57826617,13.20290794
330,Zr23Ti23Nb23Al5V23,BCC+Laves,OTHER,,,1,296.15000000,1240.00000000,,,,,,10.1016/j.actamat.2019.06.032,2019,High temperature strength of refractory complex concentrated alloys,Zr23Ti23Nb23Al5V23,1.62349853,1.62307592,2182.60412371,17.84542759,3.29244846,0.23700000,0.23700000,0.23700000,0.05200000,0.23700000,0.00000000,0.00000000,0.00000000,0.00000000,0.00000000,0.00000000,0.00000000,0.00000000,0.00000000,0.00013086,3.07268894,138.89729807,0.12550884,0.09116146,-0.02066708,-0.02131461,-0.04463485,-0.05566199,-0.07898223,0.00982344,0.11442866,0.08057097,68.47940137,4.42268041,1.52938144,0.10460522,129.11340206,39.75257732,102.24742268,0.35711340,2.28320619,2.51355670,0.79048454,3.91579897,0.55190722,0.83909080,0.08914448,6.37209718,0.06101659,0.18359787,0.15511291,0.22979991,0.04667524,0.01451724,0.13498922,0.04204147,0.12474846,0.03205840,0.19277556,0.06071261,11.33482730,4.96443438,0.24172465,2.11096856,0.14366871,13.40000812,0.13568654,2225.88546082,2.24349350,1507.50946918,42.57926254,8.47323254,11.05057212,2.64268996,49.40289812,1.72307216,6.57826617,1216.99453637
331,Zr23Ti23Nb23Al5V23,BCC+Laves,OTHER,,,1,1473.15000000,24.00000000,,,,,,10.1016/j.actamat.2019.06.032,2019,High temperature strength of refractory complex concentrated alloys,Zr23Ti23Nb23Al5V23,1.62349853,1.62307592,2182.60412371,17.84542759,3.29244846,0.23700000,0.23700000,0.23700000,0.05200000,0.23700000,0.00000000,0.00000000,0.00000000,0.00000000,0.00000000,0.00000000,0.00000000,0.00000000,0.00000000,0.00013086,3.07268894,138.89729807,0.12550884,0.09116146,-0.02066708,-0.02131461,-0.04463485,-0.05566199,-0.07898223,0.00982344,0.11442866,0.08057097,68.47940137,4.42268041,1.52938144,0.10460522,129.11340206,39.75257732,102.24742268,0.35711340,2.28320619,2.51355670,0.79048454,3.91579897,0.55190722,0.83909080,0.08914448,6.37209718,0.06101659,0.18359787,0.15511291,0.22979991,0.04667524,0.01451724,0.13498922,0.04204147,0.12474846,0.03205840,0.19277556,0.06071261,11.33482730,4.96443438,0.24172465,2.11096856,0.14366871,13.40000812,0.67495062,2225.88546082,2.24349350,423.97530995,42.57926254,8.47323254,11.05057212,2.64268996,49.40289812,1.72307216,6.57826617,27.38801455
332,Zr26Ta15Ti28Nb19Al5V4,BCC,OTHER,,,1,1400.00000000,67.99926360,189.00000000,50.00000000,,,107.00000000,10.1007/s11837-014-1066-0,2014,Microstructure and Properties of Aluminum-Containing Refractory High-Entropy Alloys,Zr26Ta15Ti28Nb19Al5V4,1.65351712,1.65181703,2316.23298969,18.88456624,3.35515305,0.26800000,0.15500000,0.28900000,0.19600000,0.05200000,0.04100000,0.00000000,0.00000000,0.00000000,0.00000000,0.00000000,0.00000000,0.00000000,0.00000000,0.00013828,3.13071208,134.19600204,0.08822177,0.04763953,-0.02960402,-0.00429113,-0.02885983,-0.04487336,-0.06944206,0.01303802,0.08654592,0.07657346,87.94034137,4.34020619,1.49659794,0.07350790,130.02061856,42.62886598,109.65979381,0.34773196,2.31735052,2.48160825,0.73973196,3.85527320,0.55525773,0.99042764,0.06264964,7.73268871,0.04742704,0.14181834,0.27405140,0.35315959,0.03589267,0.01281875,0.10329179,0.03727938,0.18683574,0.04929817,0.25236352,0.07893828,12.38644698,5.34508995,0.23960887,2.06622412,0.10739204,74.64190384,0.60442970,1644.07600793,2.11292292,308.47943346,19.05380294,17.24406171,21.69051534,3.18909147,25.37551952,1.74187629,7.11097972,79.40703740
333,Zr26Ta15Ti28Nb19Al5V4,BCC,OTHER,180.00000000,4.90000000,1,298.15000000,1965.00000000,2061.00000000,5.00000000,,,107.00000000,10.1007/s11837-014-1066-0,2014,Microstructure and Properties of Aluminum-Containing Refractory High-Entropy Alloys,Zr26Ta15Ti28Nb19Al5V4,1.65351712,1.65181703,2316.23298969,18.88456624,3.35515305,0.26800000,0.15500000,0.28900000,0.19600000,0.05200000,0.04100000,0.00000000,0.00000000,0.00000000,0.00000000,0.00000000,0.00000000,0.00000000,0.00000000,0.00013828,3.13071208,134.19600204,0.08822177,0.04763953,-0.02960402,-0.00429113,-0.02885983,-0.04487336,-0.06944206,0.01303802,0.08654592,0.07657346,87.94034137,4.34020619,1.49659794,0.07350790,130.02061856,42.62886598,109.65979381,0.34773196,2.31735052,2.48160825,0.73973196,3.85527320,0.55525773,0.99042764,0.06264964,7.73268871,0.04742704,0.14181834,0.27405140,0.35315959,0.03589267,0.01281875,0.10329179,0.03727938,0.18683574,0.04929817,0.25236352,0.07893828,12.38644698,5.34508995,0.23960887,2.06622412,0.10739204,74.64190384,0.12872194,1644.07600793,2.11292292,1089.34763396,19.05380294,17.24406171,21.69051534,3.18909147,25.37551952,1.74187629,7.11097972,1860.94019502
334,Zr26Ta15Ti28Nb19Al5V4,BCC,OTHER,,,1,1073.15000000,678.00000000,693.00000000,50.00000000,,,107.00000000,10.1007/s11837-014-1066-0,2014,Microstructure and Properties of Aluminum-Containing Refractory High-Entropy Alloys,Zr26Ta15Ti28Nb19Al5V4,1.65351712,1.65181703,2316.23298969,18.88456624,3.35515305,0.26800000,0.15500000,0.28900000,0.19600000,0.05200000,0.04100000,0.00000000,0.00000000,0.00000000,0.00000000,0.00000000,0.00000000,0.00000000,0.00000000,0.00013828,3.13071208,134.19600204,0.08822177,0.04763953,-0.02960402,-0.00429113,-0.02885983,-0.04487336,-0.06944206,0.01303802,0.08654592,0.07657346,87.94034137,4.34020619,1.49659794,0.07350790,130.02061856,42.62886598,109.65979381,0.34773196,2.31735052,2.48160825,0.73973196,3.85527320,0.55525773,0.99042764,0.06264964,7.73268871,0.04742704,0.14181834,0.27405140,0.35315959,0.03589267,0.01281875,0.10329179,0.03727938,0.18683574,0.04929817,0.25236352,0.07893828,12.38644698,5.34508995,0.23960887,2.06622412,0.10739204,74.64190384,0.46331695,1644.07600793,2.11292292,455.91481177,19.05380294,17.24406171,21.69051534,3.18909147,25.37551952,1.74187629,7.11097972,700.76725778
335,Zr26Ta15Ti28Nb19Al5V4,BCC,OTHER,,,1,1273.15000000,166.00000000,189.00000000,50.00000000,,,107.00000000,10.1007/s11837-014-1066-0,2014,Microstructure and Properties of Aluminum-Containing Refractory High-Entropy Alloys,Zr26Ta15Ti28Nb19Al5V4,1.65351712,1.65181703,2316.23298969,18.88456624,3.35515305,0.26800000,0.15500000,0.28900000,0.19600000,0.05200000,0.04100000,0.00000000,0.00000000,0.00000000,0.00000000,0.00000000,0.00000000,0.00000000,0.00000000,0.00013828,3.13071208,134.19600204,0.08822177,0.04763953,-0.02960402,-0.00429113,-0.02885983,-0.04487336,-0.06944206,0.01303802,0.08654592,0.07657346,87.94034137,4.34020619,1.49659794,0.07350790,130.02061856,42.62886598,109.65979381,0.34773196,2.31735052,2.48160825,0.73973196,3.85527320,0.55525773,0.99042764,0.06264964,7.73268871,0.04742704,0.14181834,0.27405140,0.35315959,0.03589267,0.01281875,0.10329179,0.03727938,0.18683574,0.04929817,0.25236352,0.07893828,12.38644698,5.34508995,0.23960887,2.06622412,0.10739204,74.64190384,0.54966405,1644.07600793,2.11292292,358.97981850,19.05380294,17.24406171,21.69051534,3.18909147,25.37551952,1.74187629,7.11097972,198.05196041
336,Zr26Ta15Ti28Nb19Al5V4,BCC,OTHER,,,1,1700.00000000,8.23800025,189.00000000,50.00000000,,,107.00000000,10.1007/s11837-014-1066-0,2014,Microstructure and Properties of Aluminum-Containing Refractory High-Entropy Alloys,Zr26Ta15Ti28Nb19Al5V4,1.65351712,1.65181703,2316.23298969,18.88456624,3.35515305,0.26800000,0.15500000,0.28900000,0.19600000,0.05200000,0.04100000,0.00000000,0.00000000,0.00000000,0.00000000,0.00000000,0.00000000,0.00000000,0.00000000,0.00013828,3.13071208,134.19600204,0.08822177,0.04763953,-0.02960402,-0.00429113,-0.02885983,-0.04487336,-0.06944206,0.01303802,0.08654592,0.07657346,87.94034137,4.34020619,1.49659794,0.07350790,130.02061856,42.62886598,109.65979381,0.34773196,2.31735052,2.48160825,0.73973196,3.85527320,0.55525773,0.99042764,0.06264964,7.73268871,0.04742704,0.14181834,0.27405140,0.35315959,0.03589267,0.01281875,0.10329179,0.03727938,0.18683574,0.04929817,0.25236352,0.07893828,12.38644698,5.34508995,0.23960887,2.06622412,0.10739204,74.64190384,0.73395034,1644.07600793,2.11292292,215.52899924,19.05380294,17.24406171,21.69051534,3.18909147,25.37551952,1.74187629,7.11097972,25.20413340
337,Zr26Ta19Ti28Nb19Al5,BCC,OTHER,200.00000000,4.80200000,1,298.15000000,1965.00000000,2054.00000000,5.00000000,,,110.00000000,10.1007/s11837-014-1066-0,2014,Microstructure and Properties of Aluminum-Containing Refractory High-Entropy Alloys,Zr26Ta19Ti28Nb19Al5,1.65899920,1.65656541,2361.88247423,19.07941760,3.36665311,0.26800000,0.19600000,0.28900000,0.19600000,0.05200000,0.00000000,0.00000000,0.00000000,0.00000000,0.00000000,0.00000000,0.00000000,0.00000000,0.00000000,0.00012962,3.14295258,134.62080637,0.07943379,0.03885156,-0.04032696,-0.00439323,-0.02928251,-0.04497546,-0.06986475,0.01291473,0.08414626,0.07293314,93.30142921,4.34020619,1.49123711,0.07123153,131.67010309,43.45360825,112.05154639,0.34649485,2.33912371,2.48391753,0.74674227,3.80558247,0.56680412,1.02291968,0.06388675,8.12030939,0.04284869,0.12936129,0.29064449,0.37018175,0.03239503,0.01195946,0.09309805,0.03484390,0.19998602,0.05760623,0.26472883,0.08181615,12.66936494,5.41628683,0.24231473,2.06041965,0.07449016,69.68697975,0.12623405,1476.98996505,2.04282241,967.30159115,16.42657402,14.79027838,12.42798489,3.60231130,26.60372737,1.73717526,7.29308391,1780.41733435
338,Zr26Ta19Ti28Nb19Al5,BCC,OTHER,,,1,1073.15000000,362.00000000,397.00000000,50.00000000,,,110.00000000,10.1007/s11837-014-1066-0,2014,Microstructure and Properties of Aluminum-Containing Refractory High-Entropy Alloys,Zr26Ta19Ti28Nb19Al5,1.65899920,1.65656541,2361.88247423,19.07941760,3.36665311,0.26800000,0.19600000,0.28900000,0.19600000,0.05200000,0.00000000,0.00000000,0.00000000,0.00000000,0.00000000,0.00000000,0.00000000,0.00000000,0.00000000,0.00012962,3.14295258,134.62080637,0.07943379,0.03885156,-0.04032696,-0.00439323,-0.02928251,-0.04497546,-0.06986475,0.01291473,0.08414626,0.07293314,93.30142921,4.34020619,1.49123711,0.07123153,131.67010309,43.45360825,112.05154639,0.34649485,2.33912371,2.48391753,0.74674227,3.80558247,0.56680412,1.02291968,0.06388675,8.12030939,0.04284869,0.12936129,0.29064449,0.37018175,0.03239503,0.01195946,0.09309805,0.03484390,0.19998602,0.05760623,0.26472883,0.08181615,12.66936494,5.41628683,0.24231473,2.06041965,0.07449016,69.68697975,0.45436215,1476.98996505,2.04282241,391.94425209,16.42657402,14.79027838,12.42798489,3.60231130,26.60372737,1.73717526,7.29308391,432.75899223
339,Zr26Ta19Ti28Nb19Al5,BCC,OTHER,,,1,1273.15000000,236.00000000,247.00000000,50.00000000,,,110.00000000,10.1007/s11837-014-1066-0,2014,Microstructure and Properties of Aluminum-Containing Refractory High-Entropy Alloys,Zr26Ta19Ti28Nb19Al5,1.65899920,1.65656541,2361.88247423,19.07941760,3.36665311,0.26800000,0.19600000,0.28900000,0.19600000,0.05200000,0.00000000,0.00000000,0.00000000,0.00000000,0.00000000,0.00000000,0.00000000,0.00000000,0.00000000,0.00012962,3.14295258,134.62080637,0.07943379,0.03885156,-0.04032696,-0.00439323,-0.02928251,-0.04497546,-0.06986475,0.01291473,0.08414626,0.07293314,93.30142921,4.34020619,1.49123711,0.07123153,131.67010309,43.45360825,112.05154639,0.34649485,2.33912371,2.48391753,0.74674227,3.80558247,0.56680412,1.02291968,0.06388675,8.12030939,0.04284869,0.12936129,0.29064449,0.37018175,0.03239503,0.01195946,0.09309805,0.03484390,0.19998602,0.05760623,0.26472883,0.08181615,12.66936494,5.41628683,0.24231473,2.06041965,0.07449016,69.68697975,0.53904037,1476.98996505,2.04282241,306.08934480,16.42657402,14.79027838,12.42798489,3.60231130,26.60372737,1.73717526,7.29308391,247.46339161
340,Zr26Ta19Ti28Nb19Al5,BCC,OTHER,,,1,1400.00000000,179.91630778,247.00000000,50.00000000,,,110.00000000,10.1007/s11837-014-1066-0,2014,Microstructure and Properties of Aluminum-Containing Refractory High-Entropy Alloys,Zr26Ta19Ti28Nb19Al5,1.65899920,1.65656541,2361.88247423,19.07941760,3.36665311,0.26800000,0.19600000,0.28900000,0.19600000,0.05200000,0.00000000,0.00000000,0.00000000,0.00000000,0.00000000,0.00000000,0.00000000,0.00000000,0.00000000,0.00012962,3.14295258,134.62080637,0.07943379,0.03885156,-0.04032696,-0.00439323,-0.02928251,-0.04497546,-0.06986475,0.01291473,0.08414626,0.07293314,93.30142921,4.34020619,1.49123711,0.07123153,131.67010309,43.45360825,112.05154639,0.34649485,2.33912371,2.48391753,0.74674227,3.80558247,0.56680412,1.02291968,0.06388675,8.12030939,0.04284869,0.12936129,0.29064449,0.37018175,0.03239503,0.01195946,0.09309805,0.03484390,0.19998602,0.05760623,0.26472883,0.08181615,12.66936494,5.41628683,0.24231473,2.06041965,0.07449016,69.68697975,0.59274753,1476.98996505,2.04282241,261.66457345,16.42657402,14.79027838,12.42798489,3.60231130,26.60372737,1.73717526,7.29308391,178.63285345
341,Zr26Ta19Ti28Nb19Al5,BCC,OTHER,,,1,1700.00000000,94.70560410,247.00000000,50.00000000,,,110.00000000,10.1007/s11837-014-1066-0,2014,Microstructure and Properties of Aluminum-Containing Refractory High-Entropy Alloys,Zr26Ta19Ti28Nb19Al5,1.65899920,1.65656541,2361.88247423,19.07941760,3.36665311,0.26800000,0.19600000,0.28900000,0.19600000,0.05200000,0.00000000,0.00000000,0.00000000,0.00000000,0.00000000,0.00000000,0.00000000,0.00000000,0.00000000,0.00012962,3.14295258,134.62080637,0.07943379,0.03885156,-0.04032696,-0.00439323,-0.02928251,-0.04497546,-0.06986475,0.01291473,0.08414626,0.07293314,93.30142921,4.34020619,1.49123711,0.07123153,131.67010309,43.45360825,112.05154639,0.34649485,2.33912371,2.48391753,0.74674227,3.80558247,0.56680412,1.02291968,0.06388675,8.12030939,0.04284869,0.12936129,0.29064449,0.37018175,0.03239503,0.01195946,0.09309805,0.03484390,0.19998602,0.05760623,0.26472883,0.08181615,12.66936494,5.41628683,0.24231473,2.06041965,0.07449016,69.68697975,0.71976486,1476.98996505,2.04282241,180.58463499,16.42657402,14.79027838,12.42798489,3.60231130,26.60372737,1.73717526,7.29308391,86.88928263
342,Zr26Ta19Ti28Nb19Al5,BCC,OTHER,,,1,2000.00000000,49.85179808,247.00000000,50.00000000,,,110.00000000,10.1007/s11837-014-1066-0,2014,Microstructure and Properties of Aluminum-Containing Refractory High-Entropy Alloys,Zr26Ta19Ti28Nb19Al5,1.65899920,1.65656541,2361.88247423,19.07941760,3.36665311,0.26800000,0.19600000,0.28900000,0.19600000,0.05200000,0.00000000,0.00000000,0.00000000,0.00000000,0.00000000,0.00000000,0.00000000,0.00000000,0.00000000,0.00012962,3.14295258,134.62080637,0.07943379,0.03885156,-0.04032696,-0.00439323,-0.02928251,-0.04497546,-0.06986475,0.01291473,0.08414626,0.07293314,93.30142921,4.34020619,1.49123711,0.07123153,131.67010309,43.45360825,112.05154639,0.34649485,2.33912371,2.48391753,0.74674227,3.80558247,0.56680412,1.02291968,0.06388675,8.12030939,0.04284869,0.12936129,0.29064449,0.37018175,0.03239503,0.01195946,0.09309805,0.03484390,0.19998602,0.05760623,0.26472883,0.08181615,12.66936494,5.41628683,0.24231473,2.06041965,0.07449016,69.68697975,0.84678218,1476.98996505,2.04282241,124.62829784,16.42657402,14.79027838,12.42798489,3.60231130,26.60372737,1.73717526,7.29308391,59.55189559
343,Zr2TaTi2Nb2Al2Mo,B2+BCC,OTHER,,,1,1400.00000000,350.93050077,,,,,,10.1016/j.actamat.2019.06.032,2019,High temperature strength of refractory complex concentrated alloys,Zr2TaTi2Nb2Al2Mo,1.63628855,1.62329674,2169.06400000,18.10671997,3.30843998,0.20000000,0.10000000,0.20000000,0.20000000,0.20000000,0.10000000,0.00000000,0.00000000,0.00000000,0.00000000,0.00000000,0.00000000,0.00000000,0.00000000,0.00015064,3.09497289,137.51086001,0.01930535,-0.00966592,-0.11038713,-0.08801592,-0.10305496,-0.11698718,-0.13202622,0.01395097,0.10673043,0.08620952,79.48457172,4.30000000,1.58200000,0.09277946,136.00000000,47.50000000,123.10000000,0.34700000,2.19800000,2.35600000,0.82300000,2.95432000,0.65500000,0.97320600,0.08508060,7.28941116,0.04839537,0.14014862,0.59889094,0.62419234,0.03595193,0.01092105,0.09604101,0.03032235,0.30724478,0.06590209,0.33515032,0.06753525,13.60966708,6.19184125,0.29799818,2.06278714,0.08283720,3.71229220,0.64543969,1799.24201256,2.23715043,370.46470892,19.47216195,6.02646689,9.71859112,3.38502039,13.93181571,1.53300000,8.87779979,321.56638896
344,Zr2TaTi2Nb2Al2Mo,B2+BCC,OTHER,,,1,1700.00000000,87.33683220,,,,,,10.1016/j.actamat.2019.06.032,2019,High temperature strength of refractory complex concentrated alloys,Zr2TaTi2Nb2Al2Mo,1.63628855,1.62329674,2169.06400000,18.10671997,3.30843998,0.20000000,0.10000000,0.20000000,0.20000000,0.20000000,0.10000000,0.00000000,0.00000000,0.00000000,0.00000000,0.00000000,0.00000000,0.00000000,0.00000000,0.00015064,3.09497289,137.51086001,0.01930535,-0.00966592,-0.11038713,-0.08801592,-0.10305496,-0.11698718,-0.13202622,0.01395097,0.10673043,0.08620952,79.48457172,4.30000000,1.58200000,0.09277946,136.00000000,47.50000000,123.10000000,0.34700000,2.19800000,2.35600000,0.82300000,2.95432000,0.65500000,0.97320600,0.08508060,7.28941116,0.04839537,0.14014862,0.59889094,0.62419234,0.03595193,0.01092105,0.09604101,0.03032235,0.30724478,0.06590209,0.33515032,0.06753525,13.60966708,6.19184125,0.29799818,2.06278714,0.08283720,3.71229220,0.78374820,1799.24201256,2.23715043,264.04223381,19.47216195,6.02646689,9.71859112,3.38502039,13.93181571,1.53300000,8.87779979,212.31157152
345,Zr2TaTi2Nb2Al2Mo,BCC+B2,OTHER,,,1,298.15000000,2065.66666667,2370.00000000,,,,,10.1016/j.matdes.2017.11.033,2018,Compositional variation effects on the microstructure and properties of a refractory high-entropy superalloy AlMo0.5NbTa0.5TiZr,Zr2TaTi2Nb2Al2Mo,1.63628855,1.62329674,2169.06400000,18.10671997,3.30843998,0.20000000,0.10000000,0.20000000,0.20000000,0.20000000,0.10000000,0.00000000,0.00000000,0.00000000,0.00000000,0.00000000,0.00000000,0.00000000,0.00000000,0.00015064,3.09497289,137.51086001,0.01930535,-0.00966592,-0.11038713,-0.08801592,-0.10305496,-0.11698718,-0.13202622,0.01395097,0.10673043,0.08620952,79.48457172,4.30000000,1.58200000,0.09277946,136.00000000,47.50000000,123.10000000,0.34700000,2.19800000,2.35600000,0.82300000,2.95432000,0.65500000,0.97320600,0.08508060,7.28941116,0.04839537,0.14014862,0.59889094,0.62419234,0.03595193,0.01092105,0.09604101,0.03032235,0.30724478,0.06590209,0.33515032,0.06753525,13.60966708,6.19184125,0.29799818,2.06278714,0.08283720,3.71229220,0.13745560,1799.24201256,2.23715043,1214.84626026,19.47216195,6.02646689,9.71859112,3.38502039,13.93181571,1.53300000,8.87779979,1754.71401946
346,Zr2TaTi2Nb2Al2Mo,BCC+B2,OTHER,,,1,1073.15000000,1597.00000000,1810.00000000,11.00000000,,,,10.1007/s11837-014-1066-0,2014,Microstructure and Properties of Aluminum-Containing Refractory High-Entropy Alloys,Zr2TaTi2Nb2Al2Mo,1.63628855,1.62329674,2169.06400000,18.10671997,3.30843998,0.20000000,0.10000000,0.20000000,0.20000000,0.20000000,0.10000000,0.00000000,0.00000000,0.00000000,0.00000000,0.00000000,0.00000000,0.00000000,0.00000000,0.00015064,3.09497289,137.51086001,0.01930535,-0.00966592,-0.11038713,-0.08801592,-0.10305496,-0.11698718,-0.13202622,0.01395097,0.10673043,0.08620952,79.48457172,4.30000000,1.58200000,0.09277946,136.00000000,47.50000000,123.10000000,0.34700000,2.19800000,2.35600000,0.82300000,2.95432000,0.65500000,0.97320600,0.08508060,7.28941116,0.04839537,0.14014862,0.59889094,0.62419234,0.03595193,0.01092105,0.09604101,0.03032235,0.30724478,0.06590209,0.33515032,0.06753525,13.60966708,6.19184125,0.29799818,2.06278714,0.08283720,3.71229220,0.49475258,1799.24201256,2.23715043,535.77612933,19.47216195,6.02646689,9.71859112,3.38502039,13.93181571,1.53300000,8.87779979,1210.83751940
347,Zr2TaTi2Nb2Al2Mo,B2+BCC,OTHER,,,1,1473.15000000,250.00000000,,,,,,10.1016/j.actamat.2019.06.032,2019,High temperature strength of refractory complex concentrated alloys,Zr2TaTi2Nb2Al2Mo,1.63628855,1.62329674,2169.06400000,18.10671997,3.30843998,0.20000000,0.10000000,0.20000000,0.20000000,0.20000000,0.10000000,0.00000000,0.00000000,0.00000000,0.00000000,0.00000000,0.00000000,0.00000000,0.00000000,0.00015064,3.09497289,137.51086001,0.01930535,-0.00966592,-0.11038713,-0.08801592,-0.10305496,-0.11698718,-0.13202622,0.01395097,0.10673043,0.08620952,79.48457172,4.30000000,1.58200000,0.09277946,136.00000000,47.50000000,123.10000000,0.34700000,2.19800000,2.35600000,0.82300000,2.95432000,0.65500000,0.97320600,0.08508060,7.28941116,0.04839537,0.14014862,0.59889094,0.62419234,0.03595193,0.01092105,0.09604101,0.03032235,0.30724478,0.06590209,0.33515032,0.06753525,13.60966708,6.19184125,0.29799818,2.06278714,0.08283720,3.71229220,0.67916392,1799.24201256,2.23715043,341.10291787,19.47216195,6.02646689,9.71859112,3.38502039,13.93181571,1.53300000,8.87779979,284.11559841
348,Zr2TaTi2Nb2Al2Mo,B2+BCC,OTHER,,,1,1273.15000000,745.00000000,,,,,,10.1016/j.actamat.2019.06.032,2019,High temperature strength of refractory complex concentrated alloys,Zr2TaTi2Nb2Al2Mo,1.63628855,1.62329674,2169.06400000,18.10671997,3.30843998,0.20000000,0.10000000,0.20000000,0.20000000,0.20000000,0.10000000,0.00000000,0.00000000,0.00000000,0.00000000,0.00000000,0.00000000,0.00000000,0.00000000,0.00015064,3.09497289,137.51086001,0.01930535,-0.00966592,-0.11038713,-0.08801592,-0.10305496,-0.11698718,-0.13202622,0.01395097,0.10673043,0.08620952,79.48457172,4.30000000,1.58200000,0.09277946,136.00000000,47.50000000,123.10000000,0.34700000,2.19800000,2.35600000,0.82300000,2.95432000,0.65500000,0.97320600,0.08508060,7.28941116,0.04839537,0.14014862,0.59889094,0.62419234,0.03595193,0.01092105,0.09604101,0.03032235,0.30724478,0.06590209,0.33515032,0.06753525,13.60966708,6.19184125,0.29799818,2.06278714,0.08283720,3.71229220,0.58695825,1799.24201256,2.23715043,427.49830531,19.47216195,6.02646689,9.71859112,3.38502039,13.93181571,1.53300000,8.87779979,722.04411970
349,Zr2TaTi2Nb2AlMo,BCC+B2,OTHER,,,1,1273.15000000,579.00000000,646.00000000,,,,,10.1016/j.matdes.2017.11.033,2018,Compositional variation effects on the microstructure and properties of a refractory high-entropy superalloy AlMo0.5NbTa0.5TiZr,Zr2TaTi2Nb2AlMo,1.64226175,1.63330492,2306.36888889,18.42003552,3.32741385,0.22200000,0.11100000,0.22200000,0.22200000,0.11100000,0.11100000,0.00000000,0.00000000,0.00000000,0.00000000,0.00000000,0.00000000,0.00000000,0.00000000,0.00014946,3.10707829,144.37204060,0.03834316,0.00615287,-0.08729445,-0.06317561,-0.08331978,-0.09536591,-0.11551007,0.03000521,0.13601254,0.13461562,85.31824207,4.44444444,1.57888889,0.10600733,142.66666667,49.88888889,129.00000000,0.34666667,2.31333333,2.48455556,0.86600000,3.19903333,0.71111111,0.95689556,0.10171144,7.69131908,0.04732195,0.14002585,0.58167136,0.61097862,0.03531605,0.01145474,0.09841109,0.03266798,0.30388053,0.06252338,0.33910795,0.07907717,14.37610655,6.21445529,0.30739673,2.06122451,0.08715575,5.45631108,0.55201490,1885.61717015,2.38771752,490.52025437,30.90533728,7.31416810,10.71625535,7.71798877,14.02223693,1.61855556,8.88205935,648.67950573
350,Zr2TaTi2Nb2AlMo,BCC+B2,OTHER,,,1,298.15000000,2350.00000000,2460.00000000,,,,,10.1016/j.matdes.2017.11.033,2018,Compositional variation effects on the microstructure and properties of a refractory high-entropy superalloy AlMo0.5NbTa0.5TiZr,Zr2TaTi2Nb2AlMo,1.64226175,1.63330492,2306.36888889,18.42003552,3.32741385,0.22200000,0.11100000,0.22200000,0.22200000,0.11100000,0.11100000,0.00000000,0.00000000,0.00000000,0.00000000,0.00000000,0.00000000,0.00000000,0.00000000,0.00014946,3.10707829,144.37204060,0.03834316,0.00615287,-0.08729445,-0.06317561,-0.08331978,-0.09536591,-0.11551007,0.03000521,0.13601254,0.13461562,85.31824207,4.44444444,1.57888889,0.10600733,142.66666667,49.88888889,129.00000000,0.34666667,2.31333333,2.48455556,0.86600000,3.19903333,0.71111111,0.95689556,0.10171144,7.69131908,0.04732195,0.14002585,0.58167136,0.61097862,0.03531605,0.01145474,0.09841109,0.03266798,0.30388053,0.06252338,0.33910795,0.07907717,14.37610655,6.21445529,0.30739673,2.06122451,0.08715575,5.45631108,0.12927247,1885.61717015,2.38771752,1299.19215882,30.90533728,7.31416810,10.71625535,7.71798877,14.02223693,1.61855556,8.88205935,1734.45794849
351,Zr2TaTi2Nb2Cr2Mo,BCC+BCC+Laves,OTHER,,,1,1273.15000000,546.00000000,,,,,,10.1016/j.actamat.2019.06.032,2019,High temperature strength of refractory complex concentrated alloys,Zr2TaTi2Nb2Cr2Mo,1.60634341,1.60416801,2418.40000000,17.28601147,3.25767882,0.20000000,0.10000000,0.20000000,0.20000000,0.20000000,0.10000000,0.00000000,0.00000000,0.00000000,0.00000000,0.00000000,0.00000000,0.00000000,0.00000000,0.00015064,3.04465754,170.14132921,0.25512243,0.22615116,0.05366321,0.04780227,0.01071257,0.01883101,-0.01825869,0.03552742,0.21666245,0.24862300,84.48748400,4.90000000,1.59200000,0.18113503,153.20000000,65.30000000,164.90000000,0.31900000,2.42600000,2.81720000,1.09180000,2.95606000,1.02500000,0.89297820,0.18200000,8.11609224,0.07063960,0.20473297,0.55452732,0.55758058,0.05443346,0.01561085,0.15398347,0.04332213,0.37076837,0.08974502,0.39114269,0.09141827,18.42264898,7.59383717,0.42250618,1.93685756,0.23375979,7.62097576,0.52644310,3769.63064722,3.62463761,1552.62319629,7.67746493,0.00000000,0.67892263,3.38502039,6.50231524,1.72540000,10.67732061,578.33677305
352,Zr2TaTi2Nb2Cr2Mo,BCC+BCC+Sec.,OTHER,,5.29200000,1,298.15000000,1595.00000000,2046.00000000,5.00000000,,,,10.1016/j.msea.2011.09.033,2011,Microstructure and properties of a refractory NbCrMo0.5Ta0.5TiZr alloy,Zr2TaTi2Nb2Cr2Mo,1.60634341,1.60416801,2418.40000000,17.28601147,3.25767882,0.20000000,0.10000000,0.20000000,0.20000000,0.20000000,0.10000000,0.00000000,0.00000000,0.00000000,0.00000000,0.00000000,0.00000000,0.00000000,0.00000000,0.00015064,3.04465754,170.14132921,0.25512243,0.22615116,0.05366321,0.04780227,0.01071257,0.01883101,-0.01825869,0.03552742,0.21666245,0.24862300,84.48748400,4.90000000,1.59200000,0.18113503,153.20000000,65.30000000,164.90000000,0.31900000,2.42600000,2.81720000,1.09180000,2.95606000,1.02500000,0.89297820,0.18200000,8.11609224,0.07063960,0.20473297,0.55452732,0.55758058,0.05443346,0.01561085,0.15398347,0.04332213,0.37076837,0.08974502,0.39114269,0.09141827,18.42264898,7.59383717,0.42250618,1.93685756,0.23375979,7.62097576,0.12328399,3769.63064722,3.62463761,2882.05918571,7.67746493,0.00000000,0.67892263,3.38502039,6.50231524,1.72540000,10.67732061,1537.63839504
353,Zr2TaTi2Nb2Cr2Mo,BCC+BCC+Sec.,OTHER,,,1,1073.15000000,983.00000000,1100.00000000,5.50000000,,,,10.1016/j.msea.2011.09.033,2011,Microstructure and properties of a refractory NbCrMo0.5Ta0.5TiZr alloy,Zr2TaTi2Nb2Cr2Mo,1.60634341,1.60416801,2418.40000000,17.28601147,3.25767882,0.20000000,0.10000000,0.20000000,0.20000000,0.20000000,0.10000000,0.00000000,0.00000000,0.00000000,0.00000000,0.00000000,0.00000000,0.00000000,0.00000000,0.00015064,3.04465754,170.14132921,0.25512243,0.22615116,0.05366321,0.04780227,0.01071257,0.01883101,-0.01825869,0.03552742,0.21666245,0.24862300,84.48748400,4.90000000,1.59200000,0.18113503,153.20000000,65.30000000,164.90000000,0.31900000,2.42600000,2.81720000,1.09180000,2.95606000,1.02500000,0.89297820,0.18200000,8.11609224,0.07063960,0.20473297,0.55452732,0.55758058,0.05443346,0.01561085,0.15398347,0.04332213,0.37076837,0.08974502,0.39114269,0.09141827,18.42264898,7.59383717,0.42250618,1.93685756,0.23375979,7.62097576,0.44374380,3769.63064722,3.62463761,1784.77116949,7.67746493,0.00000000,0.67892263,3.38502039,6.50231524,1.72540000,10.67732061,1041.88118176
354,Zr2TaTi2Nb2Cr2Mo,BCC+BCC+Laves,OTHER,,,1,1400.00000000,234.32509375,,,,,,10.1016/j.actamat.2019.06.032,2019,High temperature strength of refractory complex concentrated alloys,Zr2TaTi2Nb2Cr2Mo,1.60634341,1.60416801,2418.40000000,17.28601147,3.25767882,0.20000000,0.10000000,0.20000000,0.20000000,0.20000000,0.10000000,0.00000000,0.00000000,0.00000000,0.00000000,0.00000000,0.00000000,0.00000000,0.00000000,0.00015064,3.04465754,170.14132921,0.25512243,0.22615116,0.05366321,0.04780227,0.01071257,0.01883101,-0.01825869,0.03552742,0.21666245,0.24862300,84.48748400,4.90000000,1.59200000,0.18113503,153.20000000,65.30000000,164.90000000,0.31900000,2.42600000,2.81720000,1.09180000,2.95606000,1.02500000,0.89297820,0.18200000,8.11609224,0.07063960,0.20473297,0.55452732,0.55758058,0.05443346,0.01561085,0.15398347,0.04332213,0.37076837,0.08974502,0.39114269,0.09141827,18.42264898,7.59383717,0.42250618,1.93685756,0.23375979,7.62097576,0.57889514,3769.63064722,3.62463761,1421.29261063,7.67746493,0.00000000,0.67892263,3.38502039,6.50231524,1.72540000,10.67732061,251.98391530
355,Zr2TaTi2Nb2Cr2Mo,BCC+BCC+Laves,OTHER,,,1,1700.00000000,62.84060421,,,,,,10.1016/j.actamat.2019.06.032,2019,High temperature strength of refractory complex concentrated alloys,Zr2TaTi2Nb2Cr2Mo,1.60634341,1.60416801,2418.40000000,17.28601147,3.25767882,0.20000000,0.10000000,0.20000000,0.20000000,0.20000000,0.10000000,0.00000000,0.00000000,0.00000000,0.00000000,0.00000000,0.00000000,0.00000000,0.00000000,0.00015064,3.04465754,170.14132921,0.25512243,0.22615116,0.05366321,0.04780227,0.01071257,0.01883101,-0.01825869,0.03552742,0.21666245,0.24862300,84.48748400,4.90000000,1.59200000,0.18113503,153.20000000,65.30000000,164.90000000,0.31900000,2.42600000,2.81720000,1.09180000,2.95606000,1.02500000,0.89297820,0.18200000,8.11609224,0.07063960,0.20473297,0.55452732,0.55758058,0.05443346,0.01561085,0.15398347,0.04332213,0.37076837,0.08974502,0.39114269,0.09141827,18.42264898,7.59383717,0.42250618,1.93685756,0.23375979,7.62097576,0.70294410,3769.63064722,3.62463761,1153.21103817,7.67746493,0.00000000,0.67892263,3.38502039,6.50231524,1.72540000,10.67732061,75.36559196
356,Zr2TaTi2Nb2Cr2Mo,BCC+BCC+Laves,OTHER,,,1,2000.00000000,16.85240567,,,,,,10.1016/j.actamat.2019.06.032,2019,High temperature strength of refractory complex concentrated alloys,Zr2TaTi2Nb2Cr2Mo,1.60634341,1.60416801,2418.40000000,17.28601147,3.25767882,0.20000000,0.10000000,0.20000000,0.20000000,0.20000000,0.10000000,0.00000000,0.00000000,0.00000000,0.00000000,0.00000000,0.00000000,0.00000000,0.00000000,0.00015064,3.04465754,170.14132921,0.25512243,0.22615116,0.05366321,0.04780227,0.01071257,0.01883101,-0.01825869,0.03552742,0.21666245,0.24862300,84.48748400,4.90000000,1.59200000,0.18113503,153.20000000,65.30000000,164.90000000,0.31900000,2.42600000,2.81720000,1.09180000,2.95606000,1.02500000,0.89297820,0.18200000,8.11609224,0.07063960,0.20473297,0.55452732,0.55758058,0.05443346,0.01561085,0.15398347,0.04332213,0.37076837,0.08974502,0.39114269,0.09141827,18.42264898,7.59383717,0.42250618,1.93685756,0.23375979,7.62097576,0.82699305,3769.63064722,3.62463761,935.69451399,7.67746493,0.00000000,0.67892263,3.38502039,6.50231524,1.72540000,10.67732061,20.73767376
357,Zr2TaTi2Nb2Cr2Mo,BCC+BCC+Laves,OTHER,,,1,1473.15000000,170.00000000,,,,,,10.1016/j.actamat.2019.06.032,2019,High temperature strength of refractory complex concentrated alloys,Zr2TaTi2Nb2Cr2Mo,1.60634341,1.60416801,2418.40000000,17.28601147,3.25767882,0.20000000,0.10000000,0.20000000,0.20000000,0.20000000,0.10000000,0.00000000,0.00000000,0.00000000,0.00000000,0.00000000,0.00000000,0.00000000,0.00000000,0.00015064,3.04465754,170.14132921,0.25512243,0.22615116,0.05366321,0.04780227,0.01071257,0.01883101,-0.01825869,0.03552742,0.21666245,0.24862300,84.48748400,4.90000000,1.59200000,0.18113503,153.20000000,65.30000000,164.90000000,0.31900000,2.42600000,2.81720000,1.09180000,2.95606000,1.02500000,0.89297820,0.18200000,8.11609224,0.07063960,0.20473297,0.55452732,0.55758058,0.05443346,0.01561085,0.15398347,0.04332213,0.37076837,0.08974502,0.39114269,0.09141827,18.42264898,7.59383717,0.42250618,1.93685756,0.23375979,7.62097576,0.60914241,3769.63064722,3.62463761,1350.67107250,7.67746493,0.00000000,0.67892263,3.38502039,6.50231524,1.72540000,10.67732061,169.77609438
