Repository: TaoLiang120/myml

myml
======

A custom machine learning models for high entropy alloys with Ti, V, Cr, Zr, Nb, Mo, Hf, Ta and W

# myml

# myml

File: Database/MPEA_dataset_EXT.csv (part 12 of 17)
CompID,Composition,Crystal,Processing,GrainSize,Vicker,Tension0_Compression1,temperature,Yield_EXP,UTS_EXP,Elongation_EXP,Elongation_plastic_EXP,Youngs_EXP,Youngs_ROM_ORG,DOI,YEAR,TITLE,ReducedFormula,radius,radius_TC,Tm_ROM,volume,LattPara,CONC0,CONC1,CONC2,CONC3,CONC4,CONC5,CONC6,CONC7,CONC8,CONC9,CONC10,CONC11,CONC12,CONC13,Sconf,sws,Bulk,Eform,Eform_str,Eform_BOKAS,Hmix_TC,Gmix_TC,Hmix_str_TC,Gmix_str_TC,bcc2hcp_Gmix_TC,bcc2hcp_Gmix_TC2CPA,bcc2hcp,amass,VEC,E_negativity,bcc2hcp_Gmix_TC_diff,Exp_Bulk_ROM,Exp_Shear_ROM,Exp_Youngs_ROM,Exp_Poisson_ROM,Exp_Surf_ROM,Cal_Surf_ROM,E_GBR_ROM,DOS_EF_ROM,E_USF_ROM,Exp_Az_ROM,b2h_ROM,density,radius_TC_DELTA,volume_DELTA,Exp_Shear_ROM_DELTA,Exp_Youngs_ROM_DELTA,radius_TC_DISTORT,radius_TC_DISTORT_Max,volume_DISTORT,volume_DISTORT_Max,Exp_Shear_DISTORT,Exp_Shear_DISTORT_Max,Exp_Youngs_DISTORT,Exp_Youngs_DISTORT_Max,ShearBurger,ShearBurger_Surf,USF_Surf,Exp_Poisson_Comp,ElasticEnergy,SH_ratio,temp_ratio,sigma_y0,delta_Eb0,Yield_MC,Elong_M0,Elong_M1,Elong_M2,Elong_M3,Elong_M4,D_Surf_GBR_ROM,ShearBurger_D_Surf_GBR,Predicted_Yield_EXP
395,ZrTaTiNbV,BCC+BCC,OTHER,,,1,1400.00000000,108.02272566,,,,,,10.1016/j.actamat.2019.06.032,2019,High temperature strength of refractory complex concentrated alloys,ZrTaTiNbV,1.62554594,1.63146224,2458.40000000,17.98974485,3.30130006,0.20000000,0.20000000,0.20000000,0.20000000,0.20000000,0.00000000,0.00000000,0.00000000,0.00000000,0.00000000,0.00000000,0.00000000,0.00000000,0.00000000,0.00013869,3.08978368,153.25154840,0.21055596,0.18158469,0.04522988,0.03681884,-0.00105183,0.00784757,-0.03002309,0.02693294,0.15505993,0.16287520,92.77735200,4.60000000,1.52000000,0.12812699,145.60000000,45.80000000,120.40000000,0.35400000,2.50540000,2.68480000,0.94780000,3.91820000,0.67900000,0.97444380,0.13800000,8.56379698,0.05495826,0.16604069,0.25440195,0.32101517,0.04165014,0.01160437,0.12225695,0.03415038,0.17890593,0.05185698,0.24125179,0.06671518,13.09426451,5.22641674,0.27101461,2.09597523,0.13977024,9.26039565,0.56947608,2221.62822303,2.42525406,517.08465406,29.20845198,14.30533800,12.86703375,2.72495411,27.90588488,1.73700000,7.53843668,99.56778065
396,ZrTi12Nb12(AlV)12,bcc,UNKNOWN,0.00000000,0.00000000,1,1700.00000000,594.38949535,0.00000000,0.00000000,0.00000000,0.00000000,0.00000000,UNKNOWN,UNKNOWN,UNKNOWN,ZrTi12Nb12(AlV)12,1.58254348,1.57146882,1955.42530612,16.29595041,3.19425731,0.02000000,0.24500000,0.24500000,0.24500000,0.24500000,0.00000000,0.00000000,0.00000000,0.00000000,0.00000000,0.00000000,0.00000000,0.00000000,0.00000000,0.00012552,2.98545439,136.70443831,0.00954144,-0.01121762,-0.09845261,-0.12397046,-0.13345216,-0.14472952,-0.15421122,0.03408943,0.13309929,0.15077823,55.42002088,4.24489796,1.58959184,0.10490719,127.48979592,38.63265306,103.97959184,0.35959184,2.13151020,2.35197959,0.82951020,3.15109796,0.54265306,0.89762347,0.09764971,5.64724182,0.03939123,0.11557908,0.20712452,0.21236797,0.03021431,0.00917928,0.08427563,0.02838815,0.17256511,0.05867571,0.17763262,0.05896081,10.68698162,5.01380740,0.25458619,2.12300830,0.10906579,1.97987797,0.86937609,1175.98226563,1.46798343,63.14027658,18.20717027,12.36714124,17.58792633,2.48292052,9.88365425,1.52246939,7.01950508,345.91572334
397,ZrTi12Nb12(AlV)12,bcc,UNKNOWN,0.00000000,0.00000000,1,1400.00000000,711.30176752,0.00000000,0.00000000,0.00000000,0.00000000,0.00000000,UNKNOWN,UNKNOWN,UNKNOWN,ZrTi12Nb12(AlV)12,1.58254348,1.57146882,1955.42530612,16.29595041,3.19425731,0.02000000,0.24500000,0.24500000,0.24500000,0.24500000,0.00000000,0.00000000,0.00000000,0.00000000,0.00000000,0.00000000,0.00000000,0.00000000,0.00000000,0.00012552,2.98545439,136.70443831,0.00954144,-0.01121762,-0.09845261,-0.12397046,-0.13345216,-0.14472952,-0.15421122,0.03408943,0.13309929,0.15077823,55.42002088,4.24489796,1.58959184,0.10490719,127.48979592,38.63265306,103.97959184,0.35959184,2.13151020,2.35197959,0.82951020,3.15109796,0.54265306,0.89762347,0.09764971,5.64724182,0.03939123,0.11557908,0.20712452,0.21236797,0.03021431,0.00917928,0.08427563,0.02838815,0.17256511,0.05867571,0.17763262,0.05896081,10.68698162,5.01380740,0.25458619,2.12300830,0.10906579,1.97987797,0.71595678,1175.98226563,1.46798343,105.78906211,18.20717027,12.36714124,17.58792633,2.48292052,9.88365425,1.52246939,7.01950508,461.23973048
398,ZrTi12Nb12(AlV)12,bcc,UNKNOWN,0.00000000,0.00000000,1,1100.00000000,851.20986901,0.00000000,0.00000000,0.00000000,0.00000000,0.00000000,UNKNOWN,UNKNOWN,UNKNOWN,ZrTi12Nb12(AlV)12,1.58254348,1.57146882,1955.42530612,16.29595041,3.19425731,0.02000000,0.24500000,0.24500000,0.24500000,0.24500000,0.00000000,0.00000000,0.00000000,0.00000000,0.00000000,0.00000000,0.00000000,0.00000000,0.00000000,0.00012552,2.98545439,136.70443831,0.00954144,-0.01121762,-0.09845261,-0.12397046,-0.13345216,-0.14472952,-0.15421122,0.03408943,0.13309929,0.15077823,55.42002088,4.24489796,1.58959184,0.10490719,127.48979592,38.63265306,103.97959184,0.35959184,2.13151020,2.35197959,0.82951020,3.15109796,0.54265306,0.89762347,0.09764971,5.64724182,0.03939123,0.11557908,0.20712452,0.21236797,0.03021431,0.00917928,0.08427563,0.02838815,0.17256511,0.05867571,0.17763262,0.05896081,10.68698162,5.01380740,0.25458619,2.12300830,0.10906579,1.97987797,0.56253747,1175.98226563,1.46798343,177.24543301,18.20717027,12.36714124,17.58792633,2.48292052,9.88365425,1.52246939,7.01950508,837.24977912
399,ZrTi12Nb12(AlV)12,bcc,UNKNOWN,0.00000000,0.00000000,1,873.15000000,975.00000000,0.00000000,0.00000000,0.00000000,0.00000000,0.00000000,UNKNOWN,UNKNOWN,UNKNOWN,ZrTi12Nb12(AlV)12,1.58254348,1.57146882,1955.42530612,16.29595041,3.19425731,0.02000000,0.24500000,0.24500000,0.24500000,0.24500000,0.00000000,0.00000000,0.00000000,0.00000000,0.00000000,0.00000000,0.00000000,0.00000000,0.00000000,0.00012552,2.98545439,136.70443831,0.00954144,-0.01121762,-0.09845261,-0.12397046,-0.13345216,-0.14472952,-0.15421122,0.03408943,0.13309929,0.15077823,55.42002088,4.24489796,1.58959184,0.10490719,127.48979592,38.63265306,103.97959184,0.35959184,2.13151020,2.35197959,0.82951020,3.15109796,0.54265306,0.89762347,0.09764971,5.64724182,0.03939123,0.11557908,0.20712452,0.21236797,0.03021431,0.00917928,0.08427563,0.02838815,0.17256511,0.05867571,0.17763262,0.05896081,10.68698162,5.01380740,0.25458619,2.12300830,0.10906579,1.97987797,0.44652690,1175.98226563,1.46798343,261.85322699,18.20717027,12.36714124,17.58792633,2.48292052,9.88365425,1.52246939,7.01950508,976.71446110
400,ZrTi12Nb12(AlV)12,bcc,UNKNOWN,0.00000000,0.00000000,1,673.15000000,1074.71938700,0.00000000,0.00000000,0.00000000,0.00000000,0.00000000,UNKNOWN,UNKNOWN,UNKNOWN,ZrTi12Nb12(AlV)12,1.58254348,1.57146882,1955.42530612,16.29595041,3.19425731,0.02000000,0.24500000,0.24500000,0.24500000,0.24500000,0.00000000,0.00000000,0.00000000,0.00000000,0.00000000,0.00000000,0.00000000,0.00000000,0.00000000,0.00012552,2.98545439,136.70443831,0.00954144,-0.01121762,-0.09845261,-0.12397046,-0.13345216,-0.14472952,-0.15421122,0.03408943,0.13309929,0.15077823,55.42002088,4.24489796,1.58959184,0.10490719,127.48979592,38.63265306,103.97959184,0.35959184,2.13151020,2.35197959,0.82951020,3.15109796,0.54265306,0.89762347,0.09764971,5.64724182,0.03939123,0.11557908,0.20712452,0.21236797,0.03021431,0.00917928,0.08427563,0.02838815,0.17256511,0.05867571,0.17763262,0.05896081,10.68698162,5.01380740,0.25458619,2.12300830,0.10906579,1.97987797,0.34424736,1175.98226563,1.46798343,369.38630362,18.20717027,12.36714124,17.58792633,2.48292052,9.88365425,1.52246939,7.01950508,1073.31288741
401,ZrTi12Nb12(AlV)12,bcc,UNKNOWN,0.00000000,0.00000000,1,473.15000000,1184.63770400,0.00000000,0.00000000,0.00000000,0.00000000,0.00000000,UNKNOWN,UNKNOWN,UNKNOWN,ZrTi12Nb12(AlV)12,1.58254348,1.57146882,1955.42530612,16.29595041,3.19425731,0.02000000,0.24500000,0.24500000,0.24500000,0.24500000,0.00000000,0.00000000,0.00000000,0.00000000,0.00000000,0.00000000,0.00000000,0.00000000,0.00000000,0.00012552,2.98545439,136.70443831,0.00954144,-0.01121762,-0.09845261,-0.12397046,-0.13345216,-0.14472952,-0.15421122,0.03408943,0.13309929,0.15077823,55.42002088,4.24489796,1.58959184,0.10490719,127.48979592,38.63265306,103.97959184,0.35959184,2.13151020,2.35197959,0.82951020,3.15109796,0.54265306,0.89762347,0.09764971,5.64724182,0.03939123,0.11557908,0.20712452,0.21236797,0.03021431,0.00917928,0.08427563,0.02838815,0.17256511,0.05867571,0.17763262,0.05896081,10.68698162,5.01380740,0.25458619,2.12300830,0.10906579,1.97987797,0.24196782,1175.98226563,1.46798343,521.07909026,18.20717027,12.36714124,17.58792633,2.48292052,9.88365425,1.52246939,7.01950508,1114.55970497
402,ZrTi12Nb12(AlV)12,bcc,UNKNOWN,0.00000000,0.00000000,1,298.15000000,1290.00000000,0.00000000,0.00000000,0.00000000,0.00000000,0.00000000,UNKNOWN,UNKNOWN,UNKNOWN,ZrTi12Nb12(AlV)12,1.58254348,1.57146882,1955.42530612,16.29595041,3.19425731,0.02000000,0.24500000,0.24500000,0.24500000,0.24500000,0.00000000,0.00000000,0.00000000,0.00000000,0.00000000,0.00000000,0.00000000,0.00000000,0.00000000,0.00012552,2.98545439,136.70443831,0.00954144,-0.01121762,-0.09845261,-0.12397046,-0.13345216,-0.14472952,-0.15421122,0.03408943,0.13309929,0.15077823,55.42002088,4.24489796,1.58959184,0.10490719,127.48979592,38.63265306,103.97959184,0.35959184,2.13151020,2.35197959,0.82951020,3.15109796,0.54265306,0.89762347,0.09764971,5.64724182,0.03939123,0.11557908,0.20712452,0.21236797,0.03021431,0.00917928,0.08427563,0.02838815,0.17256511,0.05867571,0.17763262,0.05896081,10.68698162,5.01380740,0.25458619,2.12300830,0.10906579,1.97987797,0.15247322,1175.98226563,1.46798343,670.15652158,18.20717027,12.36714124,17.58792633,2.48292052,9.88365425,1.52246939,7.01950508,1249.51161512
403,ZrTi12Nb12(AlV)12,bcc,UNKNOWN,0.00000000,0.00000000,1,1073.15000000,865.00000000,0.00000000,0.00000000,0.00000000,0.00000000,0.00000000,UNKNOWN,UNKNOWN,UNKNOWN,ZrTi12Nb12(AlV)12,1.58254348,1.57146882,1955.42530612,16.29595041,3.19425731,0.02000000,0.24500000,0.24500000,0.24500000,0.24500000,0.00000000,0.00000000,0.00000000,0.00000000,0.00000000,0.00000000,0.00000000,0.00000000,0.00000000,0.00012552,2.98545439,136.70443831,0.00954144,-0.01121762,-0.09845261,-0.12397046,-0.13345216,-0.14472952,-0.15421122,0.03408943,0.13309929,0.15077823,55.42002088,4.24489796,1.58959184,0.10490719,127.48979592,38.63265306,103.97959184,0.35959184,2.13151020,2.35197959,0.82951020,3.15109796,0.54265306,0.89762347,0.09764971,5.64724182,0.03939123,0.11557908,0.20712452,0.21236797,0.03021431,0.00917928,0.08427563,0.02838815,0.17256511,0.05867571,0.17763262,0.05896081,10.68698162,5.01380740,0.25458619,2.12300830,0.10906579,1.97987797,0.54880644,1175.98226563,1.46798343,185.62440408,18.20717027,12.36714124,17.58792633,2.48292052,9.88365425,1.52246939,7.01950508,877.95434979
404,ZrTi2Nb2(AlV)2,bcc,UNKNOWN,0.00000000,0.00000000,1,1100.00000000,629.51286494,0.00000000,0.00000000,0.00000000,0.00000000,0.00000000,UNKNOWN,UNKNOWN,UNKNOWN,ZrTi2Nb2(AlV)2,1.59998921,1.59055615,1971.40444444,16.87440030,3.23161375,0.11100000,0.22200000,0.22200000,0.22200000,0.22200000,0.00000000,0.00000000,0.00000000,0.00000000,0.00000000,0.00000000,0.00000000,0.00000000,0.00000000,0.00013620,3.02478458,132.82087104,0.04687105,0.02131967,-0.09973529,-0.13046053,-0.14438146,-0.15601191,-0.16993284,0.02476542,0.11917412,0.13686226,58.73520413,4.22222222,1.56555556,0.09440870,124.11111111,38.11111111,100.55555556,0.35777778,2.11933333,2.32966667,0.78177778,3.28720000,0.51555556,0.89026778,0.08120067,5.77988941,0.05181193,0.15580101,0.20453926,0.23477998,0.03872675,0.01031332,0.10795919,0.03112416,0.16760630,0.05151478,0.19397097,0.05099162,10.66600272,5.03271598,0.24326308,2.11418686,0.12000814,2.05810382,0.55797784,1717.94055471,1.82482837,374.87831729,25.16586352,11.38601077,17.83916805,4.91759213,16.64124421,1.54788889,6.89067722,701.94425800
405,ZrTi2Nb2(AlV)2,bcc,UNKNOWN,0.00000000,0.00000000,1,1400.00000000,288.71309134,0.00000000,0.00000000,0.00000000,0.00000000,0.00000000,UNKNOWN,UNKNOWN,UNKNOWN,ZrTi2Nb2(AlV)2,1.59998921,1.59055615,1971.40444444,16.87440030,3.23161375,0.11100000,0.22200000,0.22200000,0.22200000,0.22200000,0.00000000,0.00000000,0.00000000,0.00000000,0.00000000,0.00000000,0.00000000,0.00000000,0.00000000,0.00013620,3.02478458,132.82087104,0.04687105,0.02131967,-0.09973529,-0.13046053,-0.14438146,-0.15601191,-0.16993284,0.02476542,0.11917412,0.13686226,58.73520413,4.22222222,1.56555556,0.09440870,124.11111111,38.11111111,100.55555556,0.35777778,2.11933333,2.32966667,0.78177778,3.28720000,0.51555556,0.89026778,0.08120067,5.77988941,0.05181193,0.15580101,0.20453926,0.23477998,0.03872675,0.01031332,0.10795919,0.03112416,0.16760630,0.05151478,0.19397097,0.05099162,10.66600272,5.03271598,0.24326308,2.11418686,0.12000814,2.05810382,0.71015362,1717.94055471,1.82482837,247.50584786,25.16586352,11.38601077,17.83916805,4.91759213,16.64124421,1.54788889,6.89067722,249.16158520
406,ZrTi2Nb2(AlV)2,bcc,UNKNOWN,0.00000000,0.00000000,1,673.15000000,1246.22886600,0.00000000,0.00000000,0.00000000,0.00000000,0.00000000,UNKNOWN,UNKNOWN,UNKNOWN,ZrTi2Nb2(AlV)2,1.59998921,1.59055615,1971.40444444,16.87440030,3.23161375,0.11100000,0.22200000,0.22200000,0.22200000,0.22200000,0.00000000,0.00000000,0.00000000,0.00000000,0.00000000,0.00000000,0.00000000,0.00000000,0.00000000,0.00013620,3.02478458,132.82087104,0.04687105,0.02131967,-0.09973529,-0.13046053,-0.14438146,-0.15601191,-0.16993284,0.02476542,0.11917412,0.13686226,58.73520413,4.22222222,1.56555556,0.09440870,124.11111111,38.11111111,100.55555556,0.35777778,2.11933333,2.32966667,0.78177778,3.28720000,0.51555556,0.89026778,0.08120067,5.77988941,0.05181193,0.15580101,0.20453926,0.23477998,0.03872675,0.01031332,0.10795919,0.03112416,0.16760630,0.05151478,0.19397097,0.05099162,10.66600272,5.03271598,0.24326308,2.11418686,0.12000814,2.05810382,0.34145708,1717.94055471,1.82482837,676.75906698,25.16586352,11.38601077,17.83916805,4.91759213,16.64124421,1.54788889,6.89067722,1266.45091044
407,ZrTi2Nb2(AlV)2,bcc,UNKNOWN,0.00000000,0.00000000,1,473.15000000,1368.35805100,0.00000000,0.00000000,0.00000000,0.00000000,0.00000000,UNKNOWN,UNKNOWN,UNKNOWN,ZrTi2Nb2(AlV)2,1.59998921,1.59055615,1971.40444444,16.87440030,3.23161375,0.11100000,0.22200000,0.22200000,0.22200000,0.22200000,0.00000000,0.00000000,0.00000000,0.00000000,0.00000000,0.00000000,0.00000000,0.00000000,0.00000000,0.00013620,3.02478458,132.82087104,0.04687105,0.02131967,-0.09973529,-0.13046053,-0.14438146,-0.15601191,-0.16993284,0.02476542,0.11917412,0.13686226,58.73520413,4.22222222,1.56555556,0.09440870,124.11111111,38.11111111,100.55555556,0.35777778,2.11933333,2.32966667,0.78177778,3.28720000,0.51555556,0.89026778,0.08120067,5.77988941,0.05181193,0.15580101,0.20453926,0.23477998,0.03872675,0.01031332,0.10795919,0.03112416,0.16760630,0.05151478,0.19397097,0.05099162,10.66600272,5.03271598,0.24326308,2.11418686,0.12000814,2.05810382,0.24000656,1717.94055471,1.82482837,892.55979684,25.16586352,11.38601077,17.83916805,4.91759213,16.64124421,1.54788889,6.89067722,1333.70985601
408,ZrTi2Nb2(AlV)2,bcc,UNKNOWN,0.00000000,0.00000000,1,298.15000000,1485.00000000,0.00000000,0.00000000,0.00000000,0.00000000,0.00000000,UNKNOWN,UNKNOWN,UNKNOWN,ZrTi2Nb2(AlV)2,1.59998921,1.59055615,1971.40444444,16.87440030,3.23161375,0.11100000,0.22200000,0.22200000,0.22200000,0.22200000,0.00000000,0.00000000,0.00000000,0.00000000,0.00000000,0.00000000,0.00000000,0.00000000,0.00000000,0.00013620,3.02478458,132.82087104,0.04687105,0.02131967,-0.09973529,-0.13046053,-0.14438146,-0.15601191,-0.16993284,0.02476542,0.11917412,0.13686226,58.73520413,4.22222222,1.56555556,0.09440870,124.11111111,38.11111111,100.55555556,0.35777778,2.11933333,2.32966667,0.78177778,3.28720000,0.51555556,0.89026778,0.08120067,5.77988941,0.05181193,0.15580101,0.20453926,0.23477998,0.03872675,0.01031332,0.10795919,0.03112416,0.16760630,0.05151478,0.19397097,0.05099162,10.66600272,5.03271598,0.24326308,2.11418686,0.12000814,2.05810382,0.15123736,1717.94055471,1.82482837,1078.78332192,25.16586352,11.38601077,17.83916805,4.91759213,16.64124421,1.54788889,6.89067722,1450.37391383
409,ZrTi2Nb2(AlV)2,bcc,UNKNOWN,0.00000000,0.00000000,1,873.15000000,1135.00000000,0.00000000,0.00000000,0.00000000,0.00000000,0.00000000,UNKNOWN,UNKNOWN,UNKNOWN,ZrTi2Nb2(AlV)2,1.59998921,1.59055615,1971.40444444,16.87440030,3.23161375,0.11100000,0.22200000,0.22200000,0.22200000,0.22200000,0.00000000,0.00000000,0.00000000,0.00000000,0.00000000,0.00000000,0.00000000,0.00000000,0.00000000,0.00013620,3.02478458,132.82087104,0.04687105,0.02131967,-0.09973529,-0.13046053,-0.14438146,-0.15601191,-0.16993284,0.02476542,0.11917412,0.13686226,58.73520413,4.22222222,1.56555556,0.09440870,124.11111111,38.11111111,100.55555556,0.35777778,2.11933333,2.32966667,0.78177778,3.28720000,0.51555556,0.89026778,0.08120067,5.77988941,0.05181193,0.15580101,0.20453926,0.23477998,0.03872675,0.01031332,0.10795919,0.03112416,0.16760630,0.05151478,0.19397097,0.05099162,10.66600272,5.03271598,0.24326308,2.11418686,0.12000814,2.05810382,0.44290759,1717.94055471,1.82482837,513.13406268,25.16586352,11.38601077,17.83916805,4.91759213,16.64124421,1.54788889,6.89067722,1101.97603916
410,ZrTi2Nb2(AlV)2,bcc,UNKNOWN,0.00000000,0.00000000,1,1073.15000000,675.00000000,0.00000000,0.00000000,0.00000000,0.00000000,0.00000000,UNKNOWN,UNKNOWN,UNKNOWN,ZrTi2Nb2(AlV)2,1.59998921,1.59055615,1971.40444444,16.87440030,3.23161375,0.11100000,0.22200000,0.22200000,0.22200000,0.22200000,0.00000000,0.00000000,0.00000000,0.00000000,0.00000000,0.00000000,0.00000000,0.00000000,0.00000000,0.00013620,3.02478458,132.82087104,0.04687105,0.02131967,-0.09973529,-0.13046053,-0.14438146,-0.15601191,-0.16993284,0.02476542,0.11917412,0.13686226,58.73520413,4.22222222,1.56555556,0.09440870,124.11111111,38.11111111,100.55555556,0.35777778,2.11933333,2.32966667,0.78177778,3.28720000,0.51555556,0.89026778,0.08120067,5.77988941,0.05181193,0.15580101,0.20453926,0.23477998,0.03872675,0.01031332,0.10795919,0.03112416,0.16760630,0.05151478,0.19397097,0.05099162,10.66600272,5.03271598,0.24326308,2.11418686,0.12000814,2.05810382,0.54435811,1717.94055471,1.82482837,389.06987602,25.16586352,11.38601077,17.83916805,4.91759213,16.64124421,1.54788889,6.89067722,686.41383537
411,ZrTi2Nb2(AlV)2,bcc,UNKNOWN,0.00000000,0.00000000,1,1700.00000000,132.41230442,0.00000000,0.00000000,0.00000000,0.00000000,0.00000000,UNKNOWN,UNKNOWN,UNKNOWN,ZrTi2Nb2(AlV)2,1.59998921,1.59055615,1971.40444444,16.87440030,3.23161375,0.11100000,0.22200000,0.22200000,0.22200000,0.22200000,0.00000000,0.00000000,0.00000000,0.00000000,0.00000000,0.00000000,0.00000000,0.00000000,0.00000000,0.00013620,3.02478458,132.82087104,0.04687105,0.02131967,-0.09973529,-0.13046053,-0.14438146,-0.15601191,-0.16993284,0.02476542,0.11917412,0.13686226,58.73520413,4.22222222,1.56555556,0.09440870,124.11111111,38.11111111,100.55555556,0.35777778,2.11933333,2.32966667,0.78177778,3.28720000,0.51555556,0.89026778,0.08120067,5.77988941,0.05181193,0.15580101,0.20453926,0.23477998,0.03872675,0.01031332,0.10795919,0.03112416,0.16760630,0.05151478,0.19397097,0.05099162,10.66600272,5.03271598,0.24326308,2.11418686,0.12000814,2.05810382,0.86232939,1717.94055471,1.82482837,163.41074396,25.16586352,11.38601077,17.83916805,4.91759213,16.64124421,1.54788889,6.89067722,172.56272676
412,ZrTiNb,BCC,OTHER,,,1,1400.00000000,88.33525005,,,,,94.00000000,10.1016/j.actamat.2019.06.032,2019,High temperature strength of refractory complex concentrated alloys,ZrTiNb,1.67033723,1.67074096,2273.00000000,19.53234528,3.39308544,0.33300000,0.33300000,0.33300000,0.00000000,0.00000000,0.00000000,0.00000000,0.00000000,0.00000000,0.00000000,0.00000000,0.00000000,0.00000000,0.00000000,0.00009466,3.16433592,127.55768150,0.15656417,0.10827872,0.00859266,0.04222273,-0.00020750,-0.00606272,-0.04849294,-0.03452792,0.03144140,0.08277997,77.33246000,4.33333333,1.49000000,0.06596931,122.66666667,38.33333333,96.00000000,0.35333333,2.25166667,2.43733333,0.63633333,3.96866667,0.49166667,0.83543500,0.04000000,6.57441064,0.04270519,0.13195565,0.11731076,0.21866731,0.03298867,0.01365102,0.09837209,0.04069781,0.09122105,0.03475053,0.18315418,0.07515776,11.26424307,5.00262460,0.21835677,2.09278349,0.10029337,5.09602178,0.61592609,1366.00192585,1.88900082,210.19053240,46.30090035,20.72280714,19.09785124,3.80378988,49.17205286,1.80100000,6.25443813,96.25674523
413,ZrTiNb,BCC,CAST,,3.64560000,1,298.15000000,1099.00000000,,48.00000000,,,94.00000000,10.1007/s12598-019-01310-6,2019,Microstructure and mechanical properties of NbZrTi and NbHfZrTi alloys,ZrTiNb,1.67033723,1.67074096,2273.00000000,19.53234528,3.39308544,0.33300000,0.33300000,0.33300000,0.00000000,0.00000000,0.00000000,0.00000000,0.00000000,0.00000000,0.00000000,0.00000000,0.00000000,0.00000000,0.00000000,0.00009466,3.16433592,127.55768150,0.15656417,0.10827872,0.00859266,0.04222273,-0.00020750,-0.00606272,-0.04849294,-0.03452792,0.03144140,0.08277997,77.33246000,4.33333333,1.49000000,0.06596931,122.66666667,38.33333333,96.00000000,0.35333333,2.25166667,2.43733333,0.63633333,3.96866667,0.49166667,0.83543500,0.04000000,6.57441064,0.04270519,0.13195565,0.11731076,0.21866731,0.03298867,0.01365102,0.09837209,0.04069781,0.09122105,0.03475053,0.18315418,0.07515776,11.26424307,5.00262460,0.21835677,2.09278349,0.10029337,5.09602178,0.13117026,1366.00192585,1.88900082,869.35913129,46.30090035,20.72280714,19.09785124,3.80378988,49.17205286,1.80100000,6.25443813,1054.03673819
414,ZrTiNb,BCC,CAST,,,1,1273.15000000,179.50000000,,51.00000000,,,94.00000000,10.1007/s12598-019-01310-6,2019,Microstructure and mechanical properties of NbZrTi and NbHfZrTi alloys,ZrTiNb,1.67033723,1.67074096,2273.00000000,19.53234528,3.39308544,0.33300000,0.33300000,0.33300000,0.00000000,0.00000000,0.00000000,0.00000000,0.00000000,0.00000000,0.00000000,0.00000000,0.00000000,0.00000000,0.00000000,0.00009466,3.16433592,127.55768150,0.15656417,0.10827872,0.00859266,0.04222273,-0.00020750,-0.00606272,-0.04849294,-0.03452792,0.03144140,0.08277997,77.33246000,4.33333333,1.49000000,0.06596931,122.66666667,38.33333333,96.00000000,0.35333333,2.25166667,2.43733333,0.63633333,3.96866667,0.49166667,0.83543500,0.04000000,6.57441064,0.04270519,0.13195565,0.11731076,0.21866731,0.03298867,0.01365102,0.09837209,0.04069781,0.09122105,0.03475053,0.18315418,0.07515776,11.26424307,5.00262460,0.21835677,2.09278349,0.10029337,5.09602178,0.56011879,1366.00192585,1.88900082,249.03597794,46.30090035,20.72280714,19.09785124,3.80378988,49.17205286,1.80100000,6.25443813,169.23254694
415,ZrTiNb,BCC,OTHER,,,1,1473.15000000,61.00000000,,,,,94.00000000,10.1016/j.actamat.2019.06.032,2019,High temperature strength of refractory complex concentrated alloys,ZrTiNb,1.67033723,1.67074096,2273.00000000,19.53234528,3.39308544,0.33300000,0.33300000,0.33300000,0.00000000,0.00000000,0.00000000,0.00000000,0.00000000,0.00000000,0.00000000,0.00000000,0.00000000,0.00000000,0.00000000,0.00009466,3.16433592,127.55768150,0.15656417,0.10827872,0.00859266,0.04222273,-0.00020750,-0.00606272,-0.04849294,-0.03452792,0.03144140,0.08277997,77.33246000,4.33333333,1.49000000,0.06596931,122.66666667,38.33333333,96.00000000,0.35333333,2.25166667,2.43733333,0.63633333,3.96866667,0.49166667,0.83543500,0.04000000,6.57441064,0.04270519,0.13195565,0.11731076,0.21866731,0.03298867,0.01365102,0.09837209,0.04069781,0.09122105,0.03475053,0.18315418,0.07515776,11.26424307,5.00262460,0.21835677,2.09278349,0.10029337,5.09602178,0.64810823,1366.00192585,1.88900082,190.60854066,46.30090035,20.72280714,19.09785124,3.80378988,49.17205286,1.80100000,6.25443813,70.40177892
416,ZrTiNb,BCC,CAST,,,1,1073.15000000,462.00000000,,51.00000000,,,94.00000000,10.1007/s12598-019-01310-6,2019,Microstructure and mechanical properties of NbZrTi and NbHfZrTi alloys,ZrTiNb,1.67033723,1.67074096,2273.00000000,19.53234528,3.39308544,0.33300000,0.33300000,0.33300000,0.00000000,0.00000000,0.00000000,0.00000000,0.00000000,0.00000000,0.00000000,0.00000000,0.00000000,0.00000000,0.00000000,0.00009466,3.16433592,127.55768150,0.15656417,0.10827872,0.00859266,0.04222273,-0.00020750,-0.00606272,-0.04849294,-0.03452792,0.03144140,0.08277997,77.33246000,4.33333333,1.49000000,0.06596931,122.66666667,38.33333333,96.00000000,0.35333333,2.25166667,2.43733333,0.63633333,3.96866667,0.49166667,0.83543500,0.04000000,6.57441064,0.04270519,0.13195565,0.11731076,0.21866731,0.03298867,0.01365102,0.09837209,0.04069781,0.09122105,0.03475053,0.18315418,0.07515776,11.26424307,5.00262460,0.21835677,2.09278349,0.10029337,5.09602178,0.47212934,1366.00192585,1.88900082,325.37323928,46.30090035,20.72280714,19.09785124,3.80378988,49.17205286,1.80100000,6.25443813,367.41608822
417,ZrTiNb,BCC,OTHER,,,1,1700.00000000,19.34861742,,,,,94.00000000,10.1016/j.actamat.2019.06.032,2019,High temperature strength of refractory complex concentrated alloys,ZrTiNb,1.67033723,1.67074096,2273.00000000,19.53234528,3.39308544,0.33300000,0.33300000,0.33300000,0.00000000,0.00000000,0.00000000,0.00000000,0.00000000,0.00000000,0.00000000,0.00000000,0.00000000,0.00000000,0.00000000,0.00009466,3.16433592,127.55768150,0.15656417,0.10827872,0.00859266,0.04222273,-0.00020750,-0.00606272,-0.04849294,-0.03452792,0.03144140,0.08277997,77.33246000,4.33333333,1.49000000,0.06596931,122.66666667,38.33333333,96.00000000,0.35333333,2.25166667,2.43733333,0.63633333,3.96866667,0.49166667,0.83543500,0.04000000,6.57441064,0.04270519,0.13195565,0.11731076,0.21866731,0.03298867,0.01365102,0.09837209,0.04069781,0.09122105,0.03475053,0.18315418,0.07515776,11.26424307,5.00262460,0.21835677,2.09278349,0.10029337,5.09602178,0.74791025,1366.00192585,1.88900082,140.74518435,46.30090035,20.72280714,19.09785124,3.80378988,49.17205286,1.80100000,6.25443813,44.17878302
418,ZrTiNbAlV,bcc,UNKNOWN,0.00000000,0.00000000,1,673.15000000,1264.92119900,0.00000000,0.00000000,0.00000000,0.00000000,0.00000000,UNKNOWN,UNKNOWN,UNKNOWN,ZrTiNbAlV,1.61708602,1.60893788,1987.06400000,17.45440621,3.26822307,0.20000000,0.20000000,0.20000000,0.20000000,0.20000000,0.00000000,0.00000000,0.00000000,0.00000000,0.00000000,0.00000000,0.00000000,0.00000000,0.00000000,0.00013869,3.05810433,129.01497511,0.06170126,0.03272999,-0.09584498,-0.12095393,-0.13727862,-0.14992519,-0.16624989,0.01918011,0.10330029,0.11728928,61.98408372,4.20000000,1.54200000,0.08412019,120.80000000,37.60000000,97.20000000,0.35600000,2.10740000,2.30780000,0.73500000,3.42058000,0.48900000,0.88305920,0.06508060,5.89691002,0.05908183,0.17636380,0.20086391,0.25262597,0.04469122,0.01278420,0.12472513,0.03580609,0.16173145,0.04478685,0.20449540,0.04707197,10.64216941,5.04990482,0.23203948,2.10559006,0.13073165,2.27844713,0.33876614,1988.70576603,2.01719588,856.20589254,23.64899088,11.39040417,14.14610402,2.72495411,15.86889325,1.57280000,6.76638442,1277.45232037
419,ZrTiNbAlV,bcc,UNKNOWN,0.00000000,0.00000000,1,1073.15000000,550.00000000,0.00000000,0.00000000,0.00000000,0.00000000,0.00000000,UNKNOWN,UNKNOWN,UNKNOWN,ZrTiNbAlV,1.61708602,1.60893788,1987.06400000,17.45440621,3.26822307,0.20000000,0.20000000,0.20000000,0.20000000,0.20000000,0.00000000,0.00000000,0.00000000,0.00000000,0.00000000,0.00000000,0.00000000,0.00000000,0.00000000,0.00013869,3.05810433,129.01497511,0.06170126,0.03272999,-0.09584498,-0.12095393,-0.13727862,-0.14992519,-0.16624989,0.01918011,0.10330029,0.11728928,61.98408372,4.20000000,1.54200000,0.08412019,120.80000000,37.60000000,97.20000000,0.35600000,2.10740000,2.30780000,0.73500000,3.42058000,0.48900000,0.88305920,0.06508060,5.89691002,0.05908183,0.17636380,0.20086391,0.25262597,0.04469122,0.01278420,0.12472513,0.03580609,0.16173145,0.04478685,0.20449540,0.04707197,10.64216941,5.04990482,0.23203948,2.10559006,0.13073165,2.27844713,0.54006816,1988.70576603,2.01719588,518.91690233,23.64899088,11.39040417,14.14610402,2.72495411,15.86889325,1.57280000,6.76638442,469.29772900
420,ZrTiNbAlV,bcc,UNKNOWN,0.00000000,0.00000000,1,298.15000000,1500.00000000,0.00000000,0.00000000,0.00000000,0.00000000,0.00000000,UNKNOWN,UNKNOWN,UNKNOWN,ZrTiNbAlV,1.61708602,1.60893788,1987.06400000,17.45440621,3.26822307,0.20000000,0.20000000,0.20000000,0.20000000,0.20000000,0.00000000,0.00000000,0.00000000,0.00000000,0.00000000,0.00000000,0.00000000,0.00000000,0.00000000,0.00013869,3.05810433,129.01497511,0.06170126,0.03272999,-0.09584498,-0.12095393,-0.13727862,-0.14992519,-0.16624989,0.01918011,0.10330029,0.11728928,61.98408372,4.20000000,1.54200000,0.08412019,120.80000000,37.60000000,97.20000000,0.35600000,2.10740000,2.30780000,0.73500000,3.42058000,0.48900000,0.88305920,0.06508060,5.89691002,0.05908183,0.17636380,0.20086391,0.25262597,0.04469122,0.01278420,0.12472513,0.03580609,0.16173145,0.04478685,0.20449540,0.04707197,10.64216941,5.04990482,0.23203948,2.10559006,0.13073165,2.27844713,0.15004549,1988.70576603,2.01719588,1296.63143329,23.64899088,11.39040417,14.14610402,2.72495411,15.86889325,1.57280000,6.76638442,1438.42714580
421,ZrTiNbAlV,bcc,UNKNOWN,0.00000000,0.00000000,1,1700.00000000,53.75846567,0.00000000,0.00000000,0.00000000,0.00000000,0.00000000,UNKNOWN,UNKNOWN,UNKNOWN,ZrTiNbAlV,1.61708602,1.60893788,1987.06400000,17.45440621,3.26822307,0.20000000,0.20000000,0.20000000,0.20000000,0.20000000,0.00000000,0.00000000,0.00000000,0.00000000,0.00000000,0.00000000,0.00000000,0.00000000,0.00000000,0.00013869,3.05810433,129.01497511,0.06170126,0.03272999,-0.09584498,-0.12095393,-0.13727862,-0.14992519,-0.16624989,0.01918011,0.10330029,0.11728928,61.98408372,4.20000000,1.54200000,0.08412019,120.80000000,37.60000000,97.20000000,0.35600000,2.10740000,2.30780000,0.73500000,3.42058000,0.48900000,0.88305920,0.06508060,5.89691002,0.05908183,0.17636380,0.20086391,0.25262597,0.04469122,0.01278420,0.12472513,0.03580609,0.16173145,0.04478685,0.20449540,0.04707197,10.64216941,5.04990482,0.23203948,2.10559006,0.13073165,2.27844713,0.85553359,1988.70576603,2.01719588,236.74392969,23.64899088,11.39040417,14.14610402,2.72495411,15.86889325,1.57280000,6.76638442,94.45673239
422,ZrTiNbAlV,bcc,UNKNOWN,0.00000000,0.00000000,1,1400.00000000,163.59717767,0.00000000,0.00000000,0.00000000,0.00000000,0.00000000,UNKNOWN,UNKNOWN,UNKNOWN,ZrTiNbAlV,1.61708602,1.60893788,1987.06400000,17.45440621,3.26822307,0.20000000,0.20000000,0.20000000,0.20000000,0.20000000,0.00000000,0.00000000,0.00000000,0.00000000,0.00000000,0.00000000,0.00000000,0.00000000,0.00000000,0.00013869,3.05810433,129.01497511,0.06170126,0.03272999,-0.09584498,-0.12095393,-0.13727862,-0.14992519,-0.16624989,0.01918011,0.10330029,0.11728928,61.98408372,4.20000000,1.54200000,0.08412019,120.80000000,37.60000000,97.20000000,0.35600000,2.10740000,2.30780000,0.73500000,3.42058000,0.48900000,0.88305920,0.06508060,5.89691002,0.05908183,0.17636380,0.20086391,0.25262597,0.04469122,0.01278420,0.12472513,0.03580609,0.16173145,0.04478685,0.20449540,0.04707197,10.64216941,5.04990482,0.23203948,2.10559006,0.13073165,2.27844713,0.70455708,1988.70576603,2.01719588,344.65862315,23.64899088,11.39040417,14.14610402,2.72495411,15.86889325,1.57280000,6.76638442,186.87949398
423,ZrTiNbAlV,bcc,UNKNOWN,0.00000000,0.00000000,1,1100.00000000,497.85715060,0.00000000,0.00000000,0.00000000,0.00000000,0.00000000,UNKNOWN,UNKNOWN,UNKNOWN,ZrTiNbAlV,1.61708602,1.60893788,1987.06400000,17.45440621,3.26822307,0.20000000,0.20000000,0.20000000,0.20000000,0.20000000,0.00000000,0.00000000,0.00000000,0.00000000,0.00000000,0.00000000,0.00000000,0.00000000,0.00000000,0.00013869,3.05810433,129.01497511,0.06170126,0.03272999,-0.09584498,-0.12095393,-0.13727862,-0.14992519,-0.16624989,0.01918011,0.10330029,0.11728928,61.98408372,4.20000000,1.54200000,0.08412019,120.80000000,37.60000000,97.20000000,0.35600000,2.10740000,2.30780000,0.73500000,3.42058000,0.48900000,0.88305920,0.06508060,5.89691002,0.05908183,0.17636380,0.20086391,0.25262597,0.04469122,0.01278420,0.12472513,0.03580609,0.16173145,0.04478685,0.20449540,0.04707197,10.64216941,5.04990482,0.23203948,2.10559006,0.13073165,2.27844713,0.55358056,1988.70576603,2.01719588,501.76393823,23.64899088,11.39040417,14.14610402,2.72495411,15.86889325,1.57280000,6.76638442,428.24601607
424,ZrTiNbAlV,bcc,UNKNOWN,0.00000000,0.00000000,1,873.15000000,1155.00000000,0.00000000,0.00000000,0.00000000,0.00000000,0.00000000,UNKNOWN,UNKNOWN,UNKNOWN,ZrTiNbAlV,1.61708602,1.60893788,1987.06400000,17.45440621,3.26822307,0.20000000,0.20000000,0.20000000,0.20000000,0.20000000,0.00000000,0.00000000,0.00000000,0.00000000,0.00000000,0.00000000,0.00000000,0.00000000,0.00000000,0.00013869,3.05810433,129.01497511,0.06170126,0.03272999,-0.09584498,-0.12095393,-0.13727862,-0.14992519,-0.16624989,0.01918011,0.10330029,0.11728928,61.98408372,4.20000000,1.54200000,0.08412019,120.80000000,37.60000000,97.20000000,0.35600000,2.10740000,2.30780000,0.73500000,3.42058000,0.48900000,0.88305920,0.06508060,5.89691002,0.05908183,0.17636380,0.20086391,0.25262597,0.04469122,0.01278420,0.12472513,0.03580609,0.16173145,0.04478685,0.20449540,0.04707197,10.64216941,5.04990482,0.23203948,2.10559006,0.13073165,2.27844713,0.43941715,1988.70576603,2.01719588,666.55810663,23.64899088,11.39040417,14.14610402,2.72495411,15.86889325,1.57280000,6.76638442,1110.92510538
425,ZrTiNbAlV,bcc,UNKNOWN,0.00000000,0.00000000,1,473.15000000,1385.30358500,0.00000000,0.00000000,0.00000000,0.00000000,0.00000000,UNKNOWN,UNKNOWN,UNKNOWN,ZrTiNbAlV,1.61708602,1.60893788,1987.06400000,17.45440621,3.26822307,0.20000000,0.20000000,0.20000000,0.20000000,0.20000000,0.00000000,0.00000000,0.00000000,0.00000000,0.00000000,0.00000000,0.00000000,0.00000000,0.00000000,0.00013869,3.05810433,129.01497511,0.06170126,0.03272999,-0.09584498,-0.12095393,-0.13727862,-0.14992519,-0.16624989,0.01918011,0.10330029,0.11728928,61.98408372,4.20000000,1.54200000,0.08412019,120.80000000,37.60000000,97.20000000,0.35600000,2.10740000,2.30780000,0.73500000,3.42058000,0.48900000,0.88305920,0.06508060,5.89691002,0.05908183,0.17636380,0.20086391,0.25262597,0.04469122,0.01278420,0.12472513,0.03580609,0.16173145,0.04478685,0.20449540,0.04707197,10.64216941,5.04990482,0.23203948,2.10559006,0.13073165,2.27844713,0.23811513,1988.70576603,2.01719588,1047.11520450,23.64899088,11.39040417,14.14610402,2.72495411,15.86889325,1.57280000,6.76638442,1340.87365875
426,ZrTiNbCr,BCC+Sec.,OTHER,,,1,1400.00000000,57.29064141,,50.00000000,,,,10.1016/j.msea.2012.12.018,2013,"Mechanical properties of low-density, refractory multi-principal element alloys of the Cr–Nb–Ti–V–Zr system",ZrTiNbCr,1.61095392,1.61357144,2249.75000000,17.41531554,3.26578142,0.25000000,0.25000000,0.25000000,0.25000000,0.00000000,0.00000000,0.00000000,0.00000000,0.00000000,0.00000000,0.00000000,0.00000000,0.00000000,0.00000000,0.00011946,3.05619311,155.39640630,0.35216099,0.31594691,0.09811678,0.06713152,0.02856177,0.03091743,-0.00765232,-0.00879457,0.14455903,0.18983833,70.99837000,4.75000000,1.53250000,0.15335360,132.50000000,57.50000000,141.75000000,0.31750000,2.26375000,2.70425000,0.92225000,3.16665000,0.86875000,0.80629150,0.13500000,6.76965325,0.07749521,0.22340471,0.58130939,0.57354487,0.06053233,0.02029028,0.17060123,0.05642249,0.34256201,0.12256607,0.36166451,0.12186849,16.26243564,7.18384788,0.38376588,1.93040293,0.30798569,4.00346569,0.62229137,3712.44393354,3.40062722,1312.62201162,8.37247904,0.93407573,0.00000000,5.54143454,8.07716756,1.78200000,9.12594593,48.20914371
427,ZrTiNbCr,BCC+Sec.,OTHER,,,1,1700.00000000,11.02558908,,50.00000000,,,,10.1016/j.msea.2012.12.018,2013,"Mechanical properties of low-density, refractory multi-principal element alloys of the Cr–Nb–Ti–V–Zr system",ZrTiNbCr,1.61095392,1.61357144,2249.75000000,17.41531554,3.26578142,0.25000000,0.25000000,0.25000000,0.25000000,0.00000000,0.00000000,0.00000000,0.00000000,0.00000000,0.00000000,0.00000000,0.00000000,0.00000000,0.00000000,0.00011946,3.05619311,155.39640630,0.35216099,0.31594691,0.09811678,0.06713152,0.02856177,0.03091743,-0.00765232,-0.00879457,0.14455903,0.18983833,70.99837000,4.75000000,1.53250000,0.15335360,132.50000000,57.50000000,141.75000000,0.31750000,2.26375000,2.70425000,0.92225000,3.16665000,0.86875000,0.80629150,0.13500000,6.76965325,0.07749521,0.22340471,0.58130939,0.57354487,0.06053233,0.02029028,0.17060123,0.05642249,0.34256201,0.12256607,0.36166451,0.12186849,16.26243564,7.18384788,0.38376588,1.93040293,0.30798569,4.00346569,0.75563952,3712.44393354,3.40062722,1050.47410149,8.37247904,0.93407573,0.00000000,5.54143454,8.07716756,1.78200000,9.12594593,24.69242415
428,ZrTiNbCr,BCC+Sec.,OTHER,,,1,1273.15000000,115.00000000,,50.00000000,,,,10.1016/j.msea.2012.12.018,2013,"Mechanical properties of low-density, refractory multi-principal element alloys of the Cr–Nb–Ti–V–Zr system",ZrTiNbCr,1.61095392,1.61357144,2249.75000000,17.41531554,3.26578142,0.25000000,0.25000000,0.25000000,0.25000000,0.00000000,0.00000000,0.00000000,0.00000000,0.00000000,0.00000000,0.00000000,0.00000000,0.00000000,0.00000000,0.00011946,3.05619311,155.39640630,0.35216099,0.31594691,0.09811678,0.06713152,0.02856177,0.03091743,-0.00765232,-0.00879457,0.14455903,0.18983833,70.99837000,4.75000000,1.53250000,0.15335360,132.50000000,57.50000000,141.75000000,0.31750000,2.26375000,2.70425000,0.92225000,3.16665000,0.86875000,0.80629150,0.13500000,6.76965325,0.07749521,0.22340471,0.58130939,0.57354487,0.06053233,0.02029028,0.17060123,0.05642249,0.34256201,0.12256607,0.36166451,0.12186849,16.26243564,7.18384788,0.38376588,1.93040293,0.30798569,4.00346569,0.56590732,3712.44393354,3.40062722,1442.28351584,8.37247904,0.93407573,0.00000000,5.54143454,8.07716756,1.78200000,9.12594593,121.93854534
429,ZrTiNbCr,BCC+Sec.,OTHER,,4.09640000,1,298.15000000,1260.00000000,,6.00000000,,,,10.1016/j.msea.2012.12.018,2013,"Mechanical properties of low-density, refractory multi-principal element alloys of the Cr–Nb–Ti–V–Zr system",ZrTiNbCr,1.61095392,1.61357144,2249.75000000,17.41531554,3.26578142,0.25000000,0.25000000,0.25000000,0.25000000,0.00000000,0.00000000,0.00000000,0.00000000,0.00000000,0.00000000,0.00000000,0.00000000,0.00000000,0.00000000,0.00011946,3.05619311,155.39640630,0.35216099,0.31594691,0.09811678,0.06713152,0.02856177,0.03091743,-0.00765232,-0.00879457,0.14455903,0.18983833,70.99837000,4.75000000,1.53250000,0.15335360,132.50000000,57.50000000,141.75000000,0.31750000,2.26375000,2.70425000,0.92225000,3.16665000,0.86875000,0.80629150,0.13500000,6.76965325,0.07749521,0.22340471,0.58130939,0.57354487,0.06053233,0.02029028,0.17060123,0.05642249,0.34256201,0.12256607,0.36166451,0.12186849,16.26243564,7.18384788,0.38376588,1.93040293,0.30798569,4.00346569,0.13252584,3712.44393354,3.40062722,2800.35998958,8.37247904,0.93407573,0.00000000,5.54143454,8.07716756,1.78200000,9.12594593,1341.35521628
430,ZrTiNbCr,BCC+Sec.,OTHER,,,1,873.15000000,1035.00000000,,50.00000000,,,,10.1016/j.msea.2012.12.018,2013,"Mechanical properties of low-density, refractory multi-principal element alloys of the Cr–Nb–Ti–V–Zr system",ZrTiNbCr,1.61095392,1.61357144,2249.75000000,17.41531554,3.26578142,0.25000000,0.25000000,0.25000000,0.25000000,0.00000000,0.00000000,0.00000000,0.00000000,0.00000000,0.00000000,0.00000000,0.00000000,0.00000000,0.00000000,0.00011946,3.05619311,155.39640630,0.35216099,0.31594691,0.09811678,0.06713152,0.02856177,0.03091743,-0.00765232,-0.00879457,0.14455903,0.18983833,70.99837000,4.75000000,1.53250000,0.15335360,132.50000000,57.50000000,141.75000000,0.31750000,2.26375000,2.70425000,0.92225000,3.16665000,0.86875000,0.80629150,0.13500000,6.76965325,0.07749521,0.22340471,0.58130939,0.57354487,0.06053233,0.02029028,0.17060123,0.05642249,0.34256201,0.12256607,0.36166451,0.12186849,16.26243564,7.18384788,0.38376588,1.93040293,0.30798569,4.00346569,0.38810979,3712.44393354,3.40062722,1941.13802581,8.37247904,0.93407573,0.00000000,5.54143454,8.07716756,1.78200000,9.12594593,1040.59892183
431,ZrTiNbCr,BCC+Sec.,OTHER,,,1,1073.15000000,300.00000000,,50.00000000,,,,10.1016/j.msea.2012.12.018,2013,"Mechanical properties of low-density, refractory multi-principal element alloys of the Cr–Nb–Ti–V–Zr system",ZrTiNbCr,1.61095392,1.61357144,2249.75000000,17.41531554,3.26578142,0.25000000,0.25000000,0.25000000,0.25000000,0.00000000,0.00000000,0.00000000,0.00000000,0.00000000,0.00000000,0.00000000,0.00000000,0.00000000,0.00000000,0.00011946,3.05619311,155.39640630,0.35216099,0.31594691,0.09811678,0.06713152,0.02856177,0.03091743,-0.00765232,-0.00879457,0.14455903,0.18983833,70.99837000,4.75000000,1.53250000,0.15335360,132.50000000,57.50000000,141.75000000,0.31750000,2.26375000,2.70425000,0.92225000,3.16665000,0.86875000,0.80629150,0.13500000,6.76965325,0.07749521,0.22340471,0.58130939,0.57354487,0.06053233,0.02029028,0.17060123,0.05642249,0.34256201,0.12256607,0.36166451,0.12186849,16.26243564,7.18384788,0.38376588,1.93040293,0.30798569,4.00346569,0.47700856,3712.44393354,3.40062722,1673.22185516,8.37247904,0.93407573,0.00000000,5.54143454,8.07716756,1.78200000,9.12594593,413.04012081
