Repository: TaoLiang120/myml

myml
======

A custom machine learning models for high entropy alloys with Ti, V, Cr, Zr, Nb, Mo, Hf, Ta and W

# myml

# myml

File: Database/MPEA_dataset_EXT.csv (part 13 of 17)
CompID,Composition,Crystal,Processing,GrainSize,Vicker,Tension0_Compression1,temperature,Yield_EXP,UTS_EXP,Elongation_EXP,Elongation_plastic_EXP,Youngs_EXP,Youngs_ROM_ORG,DOI,YEAR,TITLE,ReducedFormula,radius,radius_TC,Tm_ROM,volume,LattPara,CONC0,CONC1,CONC2,CONC3,CONC4,CONC5,CONC6,CONC7,CONC8,CONC9,CONC10,CONC11,CONC12,CONC13,Sconf,sws,Bulk,Eform,Eform_str,Eform_BOKAS,Hmix_TC,Gmix_TC,Hmix_str_TC,Gmix_str_TC,bcc2hcp_Gmix_TC,bcc2hcp_Gmix_TC2CPA,bcc2hcp,amass,VEC,E_negativity,bcc2hcp_Gmix_TC_diff,Exp_Bulk_ROM,Exp_Shear_ROM,Exp_Youngs_ROM,Exp_Poisson_ROM,Exp_Surf_ROM,Cal_Surf_ROM,E_GBR_ROM,DOS_EF_ROM,E_USF_ROM,Exp_Az_ROM,b2h_ROM,density,radius_TC_DELTA,volume_DELTA,Exp_Shear_ROM_DELTA,Exp_Youngs_ROM_DELTA,radius_TC_DISTORT,radius_TC_DISTORT_Max,volume_DISTORT,volume_DISTORT_Max,Exp_Shear_DISTORT,Exp_Shear_DISTORT_Max,Exp_Youngs_DISTORT,Exp_Youngs_DISTORT_Max,ShearBurger,ShearBurger_Surf,USF_Surf,Exp_Poisson_Comp,ElasticEnergy,SH_ratio,temp_ratio,sigma_y0,delta_Eb0,Yield_MC,Elong_M0,Elong_M1,Elong_M2,Elong_M3,Elong_M4,D_Surf_GBR_ROM,ShearBurger_D_Surf_GBR,Predicted_Yield_EXP
432,ZrTiNbV,BCC,OTHER,,,1,1273.15000000,58.00000000,,50.00000000,,,100.00000000,10.1016/j.msea.2012.12.018,2013,"Mechanical properties of low-density, refractory multi-principal element alloys of the Cr–Nb–Ti–V–Zr system",ZrTiNbV,1.62572510,1.63091643,2250.50000000,17.98255254,3.30086005,0.25000000,0.25000000,0.25000000,0.25000000,0.00000000,0.00000000,0.00000000,0.00000000,0.00000000,0.00000000,0.00000000,0.00000000,0.00000000,0.00000000,0.00011946,3.08740798,142.32866021,0.24630032,0.21008624,0.05311151,0.03524878,-0.00481785,-0.00096531,-0.04103193,0.01651998,0.12823805,0.12805104,70.73472000,4.50000000,1.52500000,0.11171808,132.00000000,40.50000000,104.00000000,0.35750000,2.34425000,2.58500000,0.80975000,4.08775000,0.57375000,0.82382400,0.09750000,6.53176716,0.06142584,0.18573791,0.13353894,0.21979095,0.04715404,0.01506513,0.13822585,0.04417559,0.10608385,0.03327572,0.18601615,0.06571297,11.57744606,4.93865674,0.24474779,2.11284047,0.17640604,7.62716744,0.56571873,2305.77199757,2.32247386,577.55253376,43.66733142,7.07934521,8.29665581,5.54143454,47.80748770,1.77525000,6.52158629,85.09534993
433,ZrTiNbV,BCC,ANNEAL,,,1,298.15000000,1104.50000000,,,50.00000000,,100.00000000,10.1016/j.matdes.2015.06.072,2015,Phase composition and solid solution strengthening effect in TiZrNbMoV high-entropy alloys,ZrTiNbV,1.62572510,1.63091643,2250.50000000,17.98255254,3.30086005,0.25000000,0.25000000,0.25000000,0.25000000,0.00000000,0.00000000,0.00000000,0.00000000,0.00000000,0.00000000,0.00000000,0.00000000,0.00000000,0.00000000,0.00011946,3.08740798,142.32866021,0.24630032,0.21008624,0.05311151,0.03524878,-0.00481785,-0.00096531,-0.04103193,0.01651998,0.12823805,0.12805104,70.73472000,4.50000000,1.52500000,0.11171808,132.00000000,40.50000000,104.00000000,0.35750000,2.34425000,2.58500000,0.80975000,4.08775000,0.57375000,0.82382400,0.09750000,6.53176716,0.06142584,0.18573791,0.13353894,0.21979095,0.04715404,0.01506513,0.13822585,0.04417559,0.10608385,0.03327572,0.18601615,0.06571297,11.57744606,4.93865674,0.24474779,2.11284047,0.17640604,7.62716744,0.13248167,2305.77199757,2.32247386,1575.31150981,43.66733142,7.07934521,8.29665581,5.54143454,47.80748770,1.77525000,6.52158629,1037.43306620
434,ZrTiNbV,BCC,OTHER,,,1,873.15000000,834.00000000,,50.00000000,,,100.00000000,10.1016/j.msea.2012.12.018,2013,"Mechanical properties of low-density, refractory multi-principal element alloys of the Cr–Nb–Ti–V–Zr system",ZrTiNbV,1.62572510,1.63091643,2250.50000000,17.98255254,3.30086005,0.25000000,0.25000000,0.25000000,0.25000000,0.00000000,0.00000000,0.00000000,0.00000000,0.00000000,0.00000000,0.00000000,0.00000000,0.00000000,0.00000000,0.00011946,3.08740798,142.32866021,0.24630032,0.21008624,0.05311151,0.03524878,-0.00481785,-0.00096531,-0.04103193,0.01651998,0.12823805,0.12805104,70.73472000,4.50000000,1.52500000,0.11171808,132.00000000,40.50000000,104.00000000,0.35750000,2.34425000,2.58500000,0.80975000,4.08775000,0.57375000,0.82382400,0.09750000,6.53176716,0.06142584,0.18573791,0.13353894,0.21979095,0.04715404,0.01506513,0.13822585,0.04417559,0.10608385,0.03327572,0.18601615,0.06571297,11.57744606,4.93865674,0.24474779,2.11284047,0.17640604,7.62716744,0.38798045,2305.77199757,2.32247386,892.24709082,43.66733142,7.07934521,8.29665581,5.54143454,47.80748770,1.77525000,6.52158629,766.09206753
435,ZrTiNbV,BCC,OTHER,,,1,1400.00000000,24.90464252,,50.00000000,,,100.00000000,10.1016/j.msea.2012.12.018,2013,"Mechanical properties of low-density, refractory multi-principal element alloys of the Cr–Nb–Ti–V–Zr system",ZrTiNbV,1.62572510,1.63091643,2250.50000000,17.98255254,3.30086005,0.25000000,0.25000000,0.25000000,0.25000000,0.00000000,0.00000000,0.00000000,0.00000000,0.00000000,0.00000000,0.00000000,0.00000000,0.00000000,0.00000000,0.00011946,3.08740798,142.32866021,0.24630032,0.21008624,0.05311151,0.03524878,-0.00481785,-0.00096531,-0.04103193,0.01651998,0.12823805,0.12805104,70.73472000,4.50000000,1.52500000,0.11171808,132.00000000,40.50000000,104.00000000,0.35750000,2.34425000,2.58500000,0.80975000,4.08775000,0.57375000,0.82382400,0.09750000,6.53176716,0.06142584,0.18573791,0.13353894,0.21979095,0.04715404,0.01506513,0.13822585,0.04417559,0.10608385,0.03327572,0.18601615,0.06571297,11.57744606,4.93865674,0.24474779,2.11284047,0.17640604,7.62716744,0.62208398,2305.77199757,2.32247386,503.13971060,43.66733142,7.07934521,8.29665581,5.54143454,47.80748770,1.77525000,6.52158629,37.42623610
436,ZrTiNbV,BCC,OTHER,,,1,1073.15000000,187.00000000,,50.00000000,,,100.00000000,10.1016/j.msea.2012.12.018,2013,"Mechanical properties of low-density, refractory multi-principal element alloys of the Cr–Nb–Ti–V–Zr system",ZrTiNbV,1.62572510,1.63091643,2250.50000000,17.98255254,3.30086005,0.25000000,0.25000000,0.25000000,0.25000000,0.00000000,0.00000000,0.00000000,0.00000000,0.00000000,0.00000000,0.00000000,0.00000000,0.00000000,0.00000000,0.00011946,3.08740798,142.32866021,0.24630032,0.21008624,0.05311151,0.03524878,-0.00481785,-0.00096531,-0.04103193,0.01651998,0.12823805,0.12805104,70.73472000,4.50000000,1.52500000,0.11171808,132.00000000,40.50000000,104.00000000,0.35750000,2.34425000,2.58500000,0.80975000,4.08775000,0.57375000,0.82382400,0.09750000,6.53176716,0.06142584,0.18573791,0.13353894,0.21979095,0.04715404,0.01506513,0.13822585,0.04417559,0.10608385,0.03327572,0.18601615,0.06571297,11.57744606,4.93865674,0.24474779,2.11284047,0.17640604,7.62716744,0.47684959,2305.77199757,2.32247386,717.85762380,43.66733142,7.07934521,8.29665581,5.54143454,47.80748770,1.77525000,6.52158629,209.13838094
437,ZrTiNbV2,BCC,OTHER,,,1,873.15000000,571.00000000,,50.00000000,,,105.00000000,10.1016/j.msea.2012.12.018,2013,"Mechanical properties of low-density, refractory multi-principal element alloys of the Cr–Nb–Ti–V–Zr system",ZrTiNbV2,1.59895782,1.60518375,2237.00000000,17.09325630,3.24552481,0.20000000,0.20000000,0.20000000,0.40000000,0.00000000,0.00000000,0.00000000,0.00000000,0.00000000,0.00000000,0.00000000,0.00000000,0.00000000,0.00000000,0.00011480,3.03807143,151.19124744,0.27192685,0.24295558,0.06259188,0.02777186,-0.00971866,-0.00119941,-0.03868992,0.01930933,0.15847667,0.15673477,66.77607600,4.60000000,1.54600000,0.13916734,137.60000000,41.80000000,108.80000000,0.36000000,2.39980000,2.67360000,0.91380000,4.15920000,0.62300000,0.81685740,0.13200000,6.48702369,0.06541015,0.20175202,0.13138306,0.20759855,0.05004732,0.02117361,0.14619557,0.06158081,0.10633188,0.04169385,0.17838875,0.06675171,11.74875499,4.89572255,0.25960497,2.12500000,0.19727391,9.24690767,0.39032186,2677.62881520,2.41686247,1075.28209542,44.86650005,7.78769070,11.41937923,12.46558645,45.28407668,1.75980000,6.67618763,695.75668217
438,ZrTiNbV2,BCC,OTHER,,,1,1073.15000000,240.00000000,,50.00000000,,,105.00000000,10.1016/j.msea.2012.12.018,2013,"Mechanical properties of low-density, refractory multi-principal element alloys of the Cr–Nb–Ti–V–Zr system",ZrTiNbV2,1.59895782,1.60518375,2237.00000000,17.09325630,3.24552481,0.20000000,0.20000000,0.20000000,0.40000000,0.00000000,0.00000000,0.00000000,0.00000000,0.00000000,0.00000000,0.00000000,0.00000000,0.00000000,0.00000000,0.00011480,3.03807143,151.19124744,0.27192685,0.24295558,0.06259188,0.02777186,-0.00971866,-0.00119941,-0.03868992,0.01930933,0.15847667,0.15673477,66.77607600,4.60000000,1.54600000,0.13916734,137.60000000,41.80000000,108.80000000,0.36000000,2.39980000,2.67360000,0.91380000,4.15920000,0.62300000,0.81685740,0.13200000,6.48702369,0.06541015,0.20175202,0.13138306,0.20759855,0.05004732,0.02117361,0.14619557,0.06158081,0.10633188,0.04169385,0.17838875,0.06675171,11.74875499,4.89572255,0.25960497,2.12500000,0.19727391,9.24690767,0.47972731,2677.62881520,2.41686247,872.49738689,44.86650005,7.78769070,11.41937923,12.46558645,45.28407668,1.75980000,6.67618763,207.42698171
439,ZrTiNbV2,BCC,OTHER,,,1,1273.15000000,72.00000000,,50.00000000,,,105.00000000,10.1016/j.msea.2012.12.018,2013,"Mechanical properties of low-density, refractory multi-principal element alloys of the Cr–Nb–Ti–V–Zr system",ZrTiNbV2,1.59895782,1.60518375,2237.00000000,17.09325630,3.24552481,0.20000000,0.20000000,0.20000000,0.40000000,0.00000000,0.00000000,0.00000000,0.00000000,0.00000000,0.00000000,0.00000000,0.00000000,0.00000000,0.00000000,0.00011480,3.03807143,151.19124744,0.27192685,0.24295558,0.06259188,0.02777186,-0.00971866,-0.00119941,-0.03868992,0.01930933,0.15847667,0.15673477,66.77607600,4.60000000,1.54600000,0.13916734,137.60000000,41.80000000,108.80000000,0.36000000,2.39980000,2.67360000,0.91380000,4.15920000,0.62300000,0.81685740,0.13200000,6.48702369,0.06541015,0.20175202,0.13138306,0.20759855,0.05004732,0.02117361,0.14619557,0.06158081,0.10633188,0.04169385,0.17838875,0.06675171,11.74875499,4.89572255,0.25960497,2.12500000,0.19727391,9.24690767,0.56913277,2677.62881520,2.41686247,707.95532946,44.86650005,7.78769070,11.41937923,12.46558645,45.28407668,1.75980000,6.67618763,76.09805929
440,ZrTiNbV2,BCC,OTHER,,,1,1400.00000000,37.33712197,,50.00000000,,,105.00000000,10.1016/j.msea.2012.12.018,2013,"Mechanical properties of low-density, refractory multi-principal element alloys of the Cr–Nb–Ti–V–Zr system",ZrTiNbV2,1.59895782,1.60518375,2237.00000000,17.09325630,3.24552481,0.20000000,0.20000000,0.20000000,0.40000000,0.00000000,0.00000000,0.00000000,0.00000000,0.00000000,0.00000000,0.00000000,0.00000000,0.00000000,0.00000000,0.00011480,3.03807143,151.19124744,0.27192685,0.24295558,0.06259188,0.02777186,-0.00971866,-0.00119941,-0.03868992,0.01930933,0.15847667,0.15673477,66.77607600,4.60000000,1.54600000,0.13916734,137.60000000,41.80000000,108.80000000,0.36000000,2.39980000,2.67360000,0.91380000,4.15920000,0.62300000,0.81685740,0.13200000,6.48702369,0.06541015,0.20175202,0.13138306,0.20759855,0.05004732,0.02117361,0.14619557,0.06158081,0.10633188,0.04169385,0.17838875,0.06675171,11.74875499,4.89572255,0.25960497,2.12500000,0.19727391,9.24690767,0.62583818,2677.62881520,2.41686247,620.07242252,44.86650005,7.78769070,11.41937923,12.46558645,45.28407668,1.75980000,6.67618763,31.05469359
441,ZrTiNbV2,BCC,OTHER,,,1,1700.00000000,7.90065558,,50.00000000,,,105.00000000,10.1016/j.msea.2012.12.018,2013,"Mechanical properties of low-density, refractory multi-principal element alloys of the Cr–Nb–Ti–V–Zr system",ZrTiNbV2,1.59895782,1.60518375,2237.00000000,17.09325630,3.24552481,0.20000000,0.20000000,0.20000000,0.40000000,0.00000000,0.00000000,0.00000000,0.00000000,0.00000000,0.00000000,0.00000000,0.00000000,0.00000000,0.00000000,0.00011480,3.03807143,151.19124744,0.27192685,0.24295558,0.06259188,0.02777186,-0.00971866,-0.00119941,-0.03868992,0.01930933,0.15847667,0.15673477,66.77607600,4.60000000,1.54600000,0.13916734,137.60000000,41.80000000,108.80000000,0.36000000,2.39980000,2.67360000,0.91380000,4.15920000,0.62300000,0.81685740,0.13200000,6.48702369,0.06541015,0.20175202,0.13138306,0.20759855,0.05004732,0.02117361,0.14619557,0.06158081,0.10633188,0.04169385,0.17838875,0.06675171,11.74875499,4.89572255,0.25960497,2.12500000,0.19727391,9.24690767,0.75994636,2677.62881520,2.41686247,453.21575374,44.86650005,7.78769070,11.41937923,12.46558645,45.28407668,1.75980000,6.67618763,-3.16735160
442,ZrTiNbV2,BCC,OTHER,550.00000000,2.97920000,1,298.15000000,918.00000000,,50.00000000,,,105.00000000,10.1016/j.msea.2012.12.018,2013,"Mechanical properties of low-density, refractory multi-principal element alloys of the Cr–Nb–Ti–V–Zr system",ZrTiNbV2,1.59895782,1.60518375,2237.00000000,17.09325630,3.24552481,0.20000000,0.20000000,0.20000000,0.40000000,0.00000000,0.00000000,0.00000000,0.00000000,0.00000000,0.00000000,0.00000000,0.00000000,0.00000000,0.00000000,0.00011480,3.03807143,151.19124744,0.27192685,0.24295558,0.06259188,0.02777186,-0.00971866,-0.00119941,-0.03868992,0.01930933,0.15847667,0.15673477,66.77607600,4.60000000,1.54600000,0.13916734,137.60000000,41.80000000,108.80000000,0.36000000,2.39980000,2.67360000,0.91380000,4.15920000,0.62300000,0.81685740,0.13200000,6.48702369,0.06541015,0.20175202,0.13138306,0.20759855,0.05004732,0.02117361,0.14619557,0.06158081,0.10633188,0.04169385,0.17838875,0.06675171,11.74875499,4.89572255,0.25960497,2.12500000,0.19727391,9.24690767,0.13328118,2677.62881520,2.41686247,1851.59719298,44.86650005,7.78769070,11.41937923,12.46558645,45.28407668,1.75980000,6.67618763,1039.99999986
443,ZrTiNbVCr,BCC+Sec.,OTHER,,,1,1273.15000000,259.00000000,,50.00000000,,,,10.1016/j.msea.2012.12.018,2013,"Mechanical properties of low-density, refractory multi-principal element alloys of the Cr–Nb–Ti–V–Zr system",ZrTiNbVCr,1.58714088,1.59137367,2236.40000000,16.65368123,3.21746191,0.20000000,0.20000000,0.20000000,0.20000000,0.20000000,0.00000000,0.00000000,0.00000000,0.00000000,0.00000000,0.00000000,0.00000000,0.00000000,0.00000000,0.00013869,3.00969152,161.64544431,0.32207690,0.29310563,0.08097652,0.04213841,0.00381423,0.01316714,-0.02515703,0.01970463,0.19218038,0.20805108,66.98699600,4.80000000,1.55200000,0.17247576,138.00000000,55.40000000,139.00000000,0.32800000,2.33540000,2.76900000,1.00380000,3.42232000,0.85900000,0.80283140,0.16200000,6.67927999,0.07644541,0.22905624,0.54494701,0.52463754,0.05916635,0.01546002,0.16819162,0.04423589,0.30567568,0.09734187,0.32439811,0.09485704,15.43667678,6.60986417,0.36781708,1.97619048,0.26421949,7.36068870,0.56928546,3815.42285930,3.23593861,1412.65471707,4.66676757,0.00000000,0.00000000,2.72495411,7.80925703,1.76520000,8.74500158,291.18057712
444,ZrTiNbVCr,BCC+Sec.,OTHER,,,1,1700.00000000,49.12214048,,50.00000000,,,,10.1016/j.msea.2012.12.018,2013,"Mechanical properties of low-density, refractory multi-principal element alloys of the Cr–Nb–Ti–V–Zr system",ZrTiNbVCr,1.58714088,1.59137367,2236.40000000,16.65368123,3.21746191,0.20000000,0.20000000,0.20000000,0.20000000,0.20000000,0.00000000,0.00000000,0.00000000,0.00000000,0.00000000,0.00000000,0.00000000,0.00000000,0.00000000,0.00013869,3.00969152,161.64544431,0.32207690,0.29310563,0.08097652,0.04213841,0.00381423,0.01316714,-0.02515703,0.01970463,0.19218038,0.20805108,66.98699600,4.80000000,1.55200000,0.17247576,138.00000000,55.40000000,139.00000000,0.32800000,2.33540000,2.76900000,1.00380000,3.42232000,0.85900000,0.80283140,0.16200000,6.67927999,0.07644541,0.22905624,0.54494701,0.52463754,0.05916635,0.01546002,0.16819162,0.04423589,0.30567568,0.09734187,0.32439811,0.09485704,15.43667678,6.60986417,0.36781708,1.97619048,0.26421949,7.36068870,0.76015024,3815.42285930,3.23593861,1012.42870386,4.66676757,0.00000000,0.00000000,2.72495411,7.80925703,1.76520000,8.74500158,68.72499081
445,ZrTiNbVCr,BCC+Sec.,OTHER,,4.72360000,1,298.15000000,1298.00000000,,3.00000000,,,,10.1016/j.msea.2012.12.018,2013,"Mechanical properties of low-density, refractory multi-principal element alloys of the Cr–Nb–Ti–V–Zr system",ZrTiNbVCr,1.58714088,1.59137367,2236.40000000,16.65368123,3.21746191,0.20000000,0.20000000,0.20000000,0.20000000,0.20000000,0.00000000,0.00000000,0.00000000,0.00000000,0.00000000,0.00000000,0.00000000,0.00000000,0.00000000,0.00013869,3.00969152,161.64544431,0.32207690,0.29310563,0.08097652,0.04213841,0.00381423,0.01316714,-0.02515703,0.01970463,0.19218038,0.20805108,66.98699600,4.80000000,1.55200000,0.17247576,138.00000000,55.40000000,139.00000000,0.32800000,2.33540000,2.76900000,1.00380000,3.42232000,0.85900000,0.80283140,0.16200000,6.67927999,0.07644541,0.22905624,0.54494701,0.52463754,0.05916635,0.01546002,0.16819162,0.04423589,0.30567568,0.09734187,0.32439811,0.09485704,15.43667678,6.60986417,0.36781708,1.97619048,0.26421949,7.36068870,0.13331694,3815.42285930,3.23593861,2846.49802655,4.66676757,0.00000000,0.00000000,2.72495411,7.80925703,1.76520000,8.74500158,1352.01387763
446,ZrTiNbVCr,BCC+Sec.,OTHER,,,1,873.15000000,1230.00000000,,10.00000000,,,,10.1016/j.msea.2012.12.018,2013,"Mechanical properties of low-density, refractory multi-principal element alloys of the Cr–Nb–Ti–V–Zr system",ZrTiNbVCr,1.58714088,1.59137367,2236.40000000,16.65368123,3.21746191,0.20000000,0.20000000,0.20000000,0.20000000,0.20000000,0.00000000,0.00000000,0.00000000,0.00000000,0.00000000,0.00000000,0.00000000,0.00000000,0.00000000,0.00013869,3.00969152,161.64544431,0.32207690,0.29310563,0.08097652,0.04213841,0.00381423,0.01316714,-0.02515703,0.01970463,0.19218038,0.20805108,66.98699600,4.80000000,1.55200000,0.17247576,138.00000000,55.40000000,139.00000000,0.32800000,2.33540000,2.76900000,1.00380000,3.42232000,0.85900000,0.80283140,0.16200000,6.67927999,0.07644541,0.22905624,0.54494701,0.52463754,0.05916635,0.01546002,0.16819162,0.04423589,0.30567568,0.09734187,0.32439811,0.09485704,15.43667678,6.60986417,0.36781708,1.97619048,0.26421949,7.36068870,0.39042658,3815.42285930,3.23593861,1930.22249092,4.66676757,0.00000000,0.00000000,2.72495411,7.80925703,1.76520000,8.74500158,1107.40224938
447,ZrTiNbVCr,BCC+Sec.,OTHER,,,1,1073.15000000,615.00000000,,50.00000000,,,,10.1016/j.msea.2012.12.018,2013,"Mechanical properties of low-density, refractory multi-principal element alloys of the Cr–Nb–Ti–V–Zr system",ZrTiNbVCr,1.58714088,1.59137367,2236.40000000,16.65368123,3.21746191,0.20000000,0.20000000,0.20000000,0.20000000,0.20000000,0.00000000,0.00000000,0.00000000,0.00000000,0.00000000,0.00000000,0.00000000,0.00000000,0.00000000,0.00013869,3.00969152,161.64544431,0.32207690,0.29310563,0.08097652,0.04213841,0.00381423,0.01316714,-0.02515703,0.01970463,0.19218038,0.20805108,66.98699600,4.80000000,1.55200000,0.17247576,138.00000000,55.40000000,139.00000000,0.32800000,2.33540000,2.76900000,1.00380000,3.42232000,0.85900000,0.80283140,0.16200000,6.67927999,0.07644541,0.22905624,0.54494701,0.52463754,0.05916635,0.01546002,0.16819162,0.04423589,0.30567568,0.09734187,0.32439811,0.09485704,15.43667678,6.60986417,0.36781708,1.97619048,0.26421949,7.36068870,0.47985602,3815.42285930,3.23593861,1651.28371481,4.66676757,0.00000000,0.00000000,2.72495411,7.80925703,1.76520000,8.74500158,796.51427228
448,ZrTiNbVCr,BCC+Sec.,OTHER,,,1,2000.00000000,15.26944571,,50.00000000,,,,10.1016/j.msea.2012.12.018,2013,"Mechanical properties of low-density, refractory multi-principal element alloys of the Cr–Nb–Ti–V–Zr system",ZrTiNbVCr,1.58714088,1.59137367,2236.40000000,16.65368123,3.21746191,0.20000000,0.20000000,0.20000000,0.20000000,0.20000000,0.00000000,0.00000000,0.00000000,0.00000000,0.00000000,0.00000000,0.00000000,0.00000000,0.00000000,0.00013869,3.00969152,161.64544431,0.32207690,0.29310563,0.08097652,0.04213841,0.00381423,0.01316714,-0.02515703,0.01970463,0.19218038,0.20805108,66.98699600,4.80000000,1.55200000,0.17247576,138.00000000,55.40000000,139.00000000,0.32800000,2.33540000,2.76900000,1.00380000,3.42232000,0.85900000,0.80283140,0.16200000,6.67927999,0.07644541,0.22905624,0.54494701,0.52463754,0.05916635,0.01546002,0.16819162,0.04423589,0.30567568,0.09734187,0.32439811,0.09485704,15.43667678,6.60986417,0.36781708,1.97619048,0.26421949,7.36068870,0.89429440,3815.42285930,3.23593861,801.09853729,4.66676757,0.00000000,0.00000000,2.72495411,7.80925703,1.76520000,8.74500158,28.14505242
449,ZrTiNbVCr,BCC+Sec.,OTHER,,,1,1400.00000000,158.02699920,,50.00000000,,,,10.1016/j.msea.2012.12.018,2013,"Mechanical properties of low-density, refractory multi-principal element alloys of the Cr–Nb–Ti–V–Zr system",ZrTiNbVCr,1.58714088,1.59137367,2236.40000000,16.65368123,3.21746191,0.20000000,0.20000000,0.20000000,0.20000000,0.20000000,0.00000000,0.00000000,0.00000000,0.00000000,0.00000000,0.00000000,0.00000000,0.00000000,0.00000000,0.00013869,3.00969152,161.64544431,0.32207690,0.29310563,0.08097652,0.04213841,0.00381423,0.01316714,-0.02515703,0.01970463,0.19218038,0.20805108,66.98699600,4.80000000,1.55200000,0.17247576,138.00000000,55.40000000,139.00000000,0.32800000,2.33540000,2.76900000,1.00380000,3.42232000,0.85900000,0.80283140,0.16200000,6.67927999,0.07644541,0.22905624,0.54494701,0.52463754,0.05916635,0.01546002,0.16819162,0.04423589,0.30567568,0.09734187,0.32439811,0.09485704,15.43667678,6.60986417,0.36781708,1.97619048,0.26421949,7.36068870,0.62600608,3815.42285930,3.23593861,1279.50786662,4.66676757,0.00000000,0.00000000,2.72495411,7.80925703,1.76520000,8.74500158,132.25964966
450,ZrTiNbVMo,BCC+Laves,OTHER,,,1,1400.00000000,193.05681131,,,,,,10.1016/j.actamat.2019.06.032,2019,High temperature strength of refractory complex concentrated alloys,ZrTiNbVMo,1.61077476,1.60665423,2379.60000000,17.48583290,3.27018338,0.20000000,0.20000000,0.20000000,0.20000000,0.20000000,0.00000000,0.00000000,0.00000000,0.00000000,0.00000000,0.00000000,0.00000000,0.00000000,0.00000000,0.00013869,3.04975747,166.12271628,0.16208749,0.13311623,-0.00358696,0.01743595,-0.02005066,-0.01153532,-0.04902193,0.03638274,0.20390898,0.23990978,75.77577600,4.80000000,1.65200000,0.16752624,160.00000000,57.60000000,149.00000000,0.34800000,2.47540000,2.75880000,1.05580000,3.46768000,0.89900000,0.83956460,0.16600000,7.19603824,0.05881049,0.18070573,0.59965992,0.61941619,0.04433548,0.01270090,0.13004057,0.03727733,0.32532566,0.10414509,0.35695369,0.10680646,16.31267642,6.58991534,0.36317363,2.06748466,0.16234340,18.92803229,0.58833417,3071.23537081,3.10826416,984.74305568,23.01075549,0.13927528,1.73515114,2.72495411,21.88769778,1.70300000,9.57878827,265.21406207
451,ZrTiNbVMo,BCC+Laves,OTHER,,,1,1273.15000000,467.00000000,,,,,,10.1016/j.actamat.2019.06.032,2019,High temperature strength of refractory complex concentrated alloys,ZrTiNbVMo,1.61077476,1.60665423,2379.60000000,17.48583290,3.27018338,0.20000000,0.20000000,0.20000000,0.20000000,0.20000000,0.00000000,0.00000000,0.00000000,0.00000000,0.00000000,0.00000000,0.00000000,0.00000000,0.00000000,0.00013869,3.04975747,166.12271628,0.16208749,0.13311623,-0.00358696,0.01743595,-0.02005066,-0.01153532,-0.04902193,0.03638274,0.20390898,0.23990978,75.77577600,4.80000000,1.65200000,0.16752624,160.00000000,57.60000000,149.00000000,0.34800000,2.47540000,2.75880000,1.05580000,3.46768000,0.89900000,0.83956460,0.16600000,7.19603824,0.05881049,0.18070573,0.59965992,0.61941619,0.04433548,0.01270090,0.13004057,0.03727733,0.32532566,0.10414509,0.35695369,0.10680646,16.31267642,6.58991534,0.36317363,2.06748466,0.16234340,18.92803229,0.53502690,3071.23537081,3.10826416,1091.64634530,23.01075549,0.13927528,1.73515114,2.72495411,21.88769778,1.70300000,9.57878827,641.38011413
452,ZrTiNbVMo,BCC+Laves,OTHER,,,1,1473.15000000,116.00000000,,,,,,10.1016/j.actamat.2019.06.032,2019,High temperature strength of refractory complex concentrated alloys,ZrTiNbVMo,1.61077476,1.60665423,2379.60000000,17.48583290,3.27018338,0.20000000,0.20000000,0.20000000,0.20000000,0.20000000,0.00000000,0.00000000,0.00000000,0.00000000,0.00000000,0.00000000,0.00000000,0.00000000,0.00000000,0.00013869,3.04975747,166.12271628,0.16208749,0.13311623,-0.00358696,0.01743595,-0.02005066,-0.01153532,-0.04902193,0.03638274,0.20390898,0.23990978,75.77577600,4.80000000,1.65200000,0.16752624,160.00000000,57.60000000,149.00000000,0.34800000,2.47540000,2.75880000,1.05580000,3.46768000,0.89900000,0.83956460,0.16600000,7.19603824,0.05881049,0.18070573,0.59965992,0.61941619,0.04433548,0.01270090,0.13004057,0.03727733,0.32532566,0.10414509,0.35695369,0.10680646,16.31267642,6.58991534,0.36317363,2.06748466,0.16234340,18.92803229,0.61907463,3071.23537081,3.10826416,927.92300168,23.01075549,0.13927528,1.73515114,2.72495411,21.88769778,1.70300000,9.57878827,191.44415793
453,ZrTiNbVMo,BCC,CAST,,,1,298.15000000,1757.00000000,3828.00000000,26.00000000,,,141.00000000,10.1007/s11837-012-0366-5,2012,Alloy Design and Properties Optimization of High-Entropy Alloys,ZrTiNbVMo,1.61077476,1.60665423,2379.60000000,17.48583290,3.27018338,0.20000000,0.20000000,0.20000000,0.20000000,0.20000000,0.00000000,0.00000000,0.00000000,0.00000000,0.00000000,0.00000000,0.00000000,0.00000000,0.00000000,0.00013869,3.04975747,166.12271628,0.16208749,0.13311623,-0.00358696,0.01743595,-0.02005066,-0.01153532,-0.04902193,0.03638274,0.20390898,0.23990978,75.77577600,4.80000000,1.65200000,0.16752624,160.00000000,57.60000000,149.00000000,0.34800000,2.47540000,2.75880000,1.05580000,3.46768000,0.89900000,0.83956460,0.16600000,7.19603824,0.05881049,0.18070573,0.59965992,0.61941619,0.04433548,0.01270090,0.13004057,0.03727733,0.32532566,0.10414509,0.35695369,0.10680646,16.31267642,6.58991534,0.36317363,2.06748466,0.16234340,18.92803229,0.12529417,3071.23537081,3.10826416,2270.08246567,23.01075549,0.13927528,1.73515114,2.72495411,21.88769778,1.70300000,9.57878827,1579.65350531
454,ZrTiNbVMo,BCC+Laves,OTHER,,,1,1700.00000000,23.89993896,,,,,,10.1016/j.actamat.2019.06.032,2019,High temperature strength of refractory complex concentrated alloys,ZrTiNbVMo,1.61077476,1.60665423,2379.60000000,17.48583290,3.27018338,0.20000000,0.20000000,0.20000000,0.20000000,0.20000000,0.00000000,0.00000000,0.00000000,0.00000000,0.00000000,0.00000000,0.00000000,0.00000000,0.00000000,0.00013869,3.04975747,166.12271628,0.16208749,0.13311623,-0.00358696,0.01743595,-0.02005066,-0.01153532,-0.04902193,0.03638274,0.20390898,0.23990978,75.77577600,4.80000000,1.65200000,0.16752624,160.00000000,57.60000000,149.00000000,0.34800000,2.47540000,2.75880000,1.05580000,3.46768000,0.89900000,0.83956460,0.16600000,7.19603824,0.05881049,0.18070573,0.59965992,0.61941619,0.04433548,0.01270090,0.13004057,0.03727733,0.32532566,0.10414509,0.35695369,0.10680646,16.31267642,6.58991534,0.36317363,2.06748466,0.16234340,18.92803229,0.71440578,3071.23537081,3.10826416,771.73445382,23.01075549,0.13927528,1.73515114,2.72495411,21.88769778,1.70300000,9.57878827,86.11963159
455,Al16Fe16Co16Cu16Ni33,FCC+BCC+B2,CAST,,2.93216000,1,298.15000000,544.00000000,,,,,,10.1016/j.jmst.2018.12.014,2019,Composition and phase structure dependence of mechanical and magnetic properties for AlCoCuFeNihigh entropy alloys,Al16Fe16Co16Cu16Ni33,1.42347709,1.41294555,1556.11381443,12.05055710,2.88854435,0.16500000,0.16500000,0.16500000,0.16500000,0.34000000,0.00000000,0.00000000,0.00000000,0.00000000,0.00000000,0.00000000,0.00000000,0.00000000,0.00000000,0.00013408,2.66758130,152.93018612,-0.01102938,-0.02299155,-0.10874523,-0.03397360,-0.02513029,-0.04593576,-0.03709246,-0.06400466,-0.07235557,-0.19711754,53.83272101,7.03092784,1.84072165,-0.01528020,154.59793814,64.12371134,170.30927835,0.31824742,2.12136082,2.02815464,1.01058763,2.60750351,0.40022680,2.00048226,-0.03824746,7.41803027,0.03987952,0.16625128,0.31445301,0.30778181,0.02823425,0.00849715,0.10799058,0.03300746,0.28988817,0.08410022,0.28414874,0.08196098,16.04088489,7.56160137,0.18866512,1.93361559,0.08461109,6.14157024,0.19159910,2798.14675899,2.15732462,1867.02227294,21.44977766,0.31761188,2.31547673,0.69224429,21.99864566,1.19306186,13.44514097,635.26275040
456,Al17Cr25Fe25Co7Ni25,FCC+BCC+B2,POWDER,,6.11520000,1,298.15000000,2033.00000000,2635.00000000,8.00000000,,,,10.1016/j.matdes.2013.04.061,2013,"Alloying behavior, microstructure and mechanical properties in a FeNiCrCo0.3Al0.7 high entropy alloy",Al17Cr25Fe25Co7Ni25,1.43552163,1.41881849,1729.46909091,12.23610478,2.90329430,0.17200000,0.25300000,0.25300000,0.07100000,0.25300000,0.00000000,0.00000000,0.00000000,0.00000000,0.00000000,0.00000000,0.00000000,0.00000000,0.00000000,0.00013216,2.67693690,188.17709403,-0.04664293,-0.03471273,-0.09116611,-0.00657675,0.00081378,0.00535345,0.01274398,-0.09174723,0.01238555,-0.22063510,50.85435375,7.21212121,1.77303030,0.10413278,155.07070707,78.77777778,201.04040404,0.28656566,2.17166667,2.35614141,1.30142424,1.98241010,0.91781818,1.48594607,0.09334642,6.90135466,0.03873657,0.16027655,0.36233541,0.33416458,0.02744130,0.00834725,0.10565359,0.03133746,0.32948221,0.09584929,0.31173566,0.09269414,19.80730634,9.12078571,0.42263308,1.80334137,0.08662052,34.75499411,0.17239395,2983.13300634,2.50694707,2085.03561908,17.14577200,0.37724186,2.37663476,0.49784406,18.66600626,1.21204040,16.34211726,2105.53580869
457,Al17Cr9Fe9(Co15Ni16)2,FCC+BCC,CAST,,2.99292000,1,298.15000000,1129.40000000,,16.70000000,,,,10.1007/s00339-019-2506-z,2019,Enhancing the mechanical properties of casting eutectic high entropy alloys with Mo addition,Al17Cr9Fe9(Co15Ni16)2,1.42324345,1.40601087,1650.73649485,12.00063966,2.88455039,0.17500000,0.09300000,0.09300000,0.30900000,0.33000000,0.00000000,0.00000000,0.00000000,0.00000000,0.00000000,0.00000000,0.00000000,0.00000000,0.00000000,0.00012715,2.65822171,196.45816011,-0.04294846,-0.09721987,-0.11352525,-0.05386694,-0.04906961,-0.10813835,-0.10334102,-0.05136794,-0.03702327,-0.08654699,52.32413099,7.90721649,1.81752577,0.01434467,159.17525773,71.41237113,188.35051546,0.30587629,2.21477320,2.26317526,1.01496907,2.73125423,0.48958763,1.60714725,-0.01417309,7.24014098,0.04288069,0.17397192,0.33183743,0.31146278,0.02996571,0.00924595,0.11345939,0.03470036,0.30229162,0.09152821,0.29383703,0.09032658,17.83948100,8.05476651,0.22105542,1.88133076,0.09246440,3.89657062,0.18061635,3191.81362352,2.42143987,2208.40052274,15.96577486,0.00000000,2.27016408,13.44616379,15.37080844,1.40441237,12.70245220,1132.69092212
458,Al18Cr18Fe18Co18Ni18Mo5,BCC+Sec.,CAST,,,1,298.15000000,2649.00000000,3208.00000000,,3.00000000,,,10.1016/j.msea.2010.07.028,2010,Microstructures and compressive properties of multicomponent AlCoCrFeNiMox alloys,Al18Cr18Fe18Co18Ni18Mo5,1.44332168,1.42963899,1747.85010526,12.41562428,2.91742378,0.18900000,0.18900000,0.18900000,0.18900000,0.18900000,0.05300000,0.00000000,0.00000000,0.00000000,0.00000000,0.00000000,0.00000000,0.00000000,0.00000000,0.00014909,2.70484503,193.50856887,0.03168323,0.01264063,-0.07567857,-0.03871634,-0.03826324,-0.05775895,-0.05730585,-0.03304736,0.05462185,-0.01839582,52.88196005,7.13684211,1.79810526,0.08766922,159.83157895,77.68421053,200.91578947,0.29484211,2.20553684,2.40090526,1.20877895,2.10446863,0.83427368,1.37636582,0.07711318,7.07275112,0.04448367,0.17450231,0.38562862,0.36227411,0.03301891,0.00909139,0.11947638,0.03385725,0.34433771,0.10448451,0.33005732,0.10195708,19.62740606,8.89915131,0.37826332,1.83624423,0.13305649,6.73045916,0.17058099,3375.30664814,2.68692388,2405.04115804,17.91506983,0.12308448,2.13764178,1.26366358,19.91776927,1.31016842,14.98082671,2457.52401667
459,Al18Cr18Fe18Co18Ni18Mo7,BCC+Sec.,CAST,,,1,298.15000000,2670.00000000,3161.00000000,,3.00000000,,,10.1016/j.msea.2010.07.028,2010,Microstructures and compressive properties of multicomponent AlCoCrFeNiMox alloys,Al18Cr18Fe18Co18Ni18Mo7,1.44554130,1.43233983,1771.52329897,12.47628146,2.92216714,0.18600000,0.18600000,0.18600000,0.18600000,0.18600000,0.07200000,0.00000000,0.00000000,0.00000000,0.00000000,0.00000000,0.00000000,0.00000000,0.00000000,0.00015112,2.71146624,194.90630849,0.04433432,0.02568435,-0.07226995,-0.03948319,-0.04044193,-0.05813317,-0.05909190,-0.02862308,0.06529540,-0.00406490,53.76975469,7.11340206,1.80556701,0.09391849,162.14432990,78.68041237,203.55670103,0.29515464,2.22191753,2.42261856,1.22591753,2.08143629,0.86243299,1.36659595,0.08459538,7.15652653,0.04533306,0.17507564,0.38677288,0.36499060,0.03387406,0.00881179,0.12105377,0.03282802,0.34492340,0.10317217,0.33096560,0.10071763,19.91142362,8.96136934,0.38814807,1.83750183,0.13592398,6.78054110,0.16830148,3436.71065550,2.74191361,2462.04712464,20.04847563,0.07721500,2.13764178,2.10242225,22.17187129,1.31230928,15.17281324,2432.42401385
460,Al18Cr9Fe9Co30(Ni15Mo)2,FCC+BCC,CAST,,3.55348000,1,298.15000000,1250.80000000,,14.70000000,,,,10.1007/s00339-019-2506-z,2019,Enhancing the mechanical properties of casting eutectic high entropy alloys with Mo addition,Al18Cr9Fe9Co30(Ni15Mo)2,1.42841591,1.41318996,1667.25265306,12.11495912,2.89368098,0.18400000,0.09200000,0.09200000,0.30600000,0.30600000,0.02000000,0.00000000,0.00000000,0.00000000,0.00000000,0.00000000,0.00000000,0.00000000,0.00000000,0.00013387,2.67423626,196.40414210,-0.00355970,-0.05205507,-0.08831828,-0.03133815,-0.02496969,-0.07983352,-0.07346506,-0.06247051,-0.03861166,-0.11501260,52.82566780,7.77551020,1.82051020,0.02202304,160.20408163,71.96938776,189.77551020,0.30632653,2.21666327,2.28176531,1.02630612,2.65893020,0.52306122,1.56617350,-0.00433456,7.24056467,0.04472205,0.17924681,0.35067451,0.33110080,0.03212533,0.00951677,0.11928958,0.03567948,0.31415164,0.09630763,0.30566912,0.09505254,18.03553748,8.13634517,0.23596783,1.88320094,0.13756811,7.12193403,0.17882713,3351.84245909,2.51478848,2344.84073152,16.13220421,0.00000000,2.01222792,13.60946288,14.64094556,1.40160204,12.86780197,1226.92480288
461,Al18Cr9Fe9Co30Ni29Mo3,FCC+BCC,CAST,,3.52506000,1,298.15000000,1198.30000000,,14.50000000,,,,10.1007/s00339-019-2506-z,2019,Enhancing the mechanical properties of casting eutectic high entropy alloys with Mo addition,Al18Cr9Fe9Co30Ni29Mo3,1.43018945,1.41499253,1679.17102041,12.15612537,2.89695482,0.18400000,0.09200000,0.09200000,0.30600000,0.29600000,0.03100000,0.00000000,0.00000000,0.00000000,0.00000000,0.00000000,0.00000000,0.00000000,0.00000000,0.00013623,2.67964157,196.99293884,0.01117717,-0.04098983,-0.08668991,-0.03233186,-0.02735403,-0.08449886,-0.07952103,-0.05732976,-0.03081316,-0.10180425,53.20573515,7.73469388,1.82306122,0.02606945,161.14285714,72.47959184,191.09183673,0.30632653,2.22298980,2.29648980,1.03492857,2.63286694,0.54153061,1.54817207,0.00084197,7.26796240,0.04544794,0.18038607,0.35614159,0.33684191,0.03283762,0.00945437,0.12091121,0.03542625,0.31698610,0.09674215,0.30843542,0.09548593,18.18394431,8.17994950,0.24360463,1.88320094,0.13878215,7.07519488,0.17755785,3404.24089577,2.55197836,2391.45754935,16.45580458,0.00000000,2.01222792,15.27873158,14.64094556,1.40346939,12.95642388,1279.21982207
462,Al19Cr19Fe19Co19Ni19Mo,BCC,CAST,,,1,298.15000000,1804.00000000,2280.00000000,,9.00000000,,188.00000000,10.1016/j.msea.2010.07.028,2010,Microstructures and compressive properties of multicomponent AlCoCrFeNiMox alloys,Al19Cr19Fe19Co19Ni19Mo,1.43852470,1.42414128,1696.68833333,12.28520611,2.90717258,0.19800000,0.19800000,0.19800000,0.19800000,0.19800000,0.01000000,0.00000000,0.00000000,0.00000000,0.00000000,0.00000000,0.00000000,0.00000000,0.00000000,0.00014213,2.68850493,190.48781735,-0.01232258,-0.03028279,-0.08419093,-0.04259912,-0.03907373,-0.06055932,-0.05703393,-0.02734677,0.03943850,-0.02727203,50.96328582,7.18750000,1.78197917,0.07416348,154.83333333,75.53125000,195.20833333,0.29416667,2.17013542,2.35397917,1.17173958,2.15424542,0.77341667,1.39748017,0.06094288,6.88849532,0.04231565,0.17271072,0.38114507,0.35381552,0.03094146,0.00970550,0.11559958,0.03611741,0.34247478,0.10717389,0.32748856,0.10448397,19.01639186,8.76276738,0.35639097,1.83353012,0.12685935,5.66090491,0.17572467,3230.53742368,2.56476145,2272.62813686,15.01461796,0.12327108,2.18114092,2.68305207,18.53423018,1.30554167,14.56590187,1694.28351554
463,Al19Cr19Fe19Co19Ni19Mo3,BCC+Sec.,CAST,,,1,298.15000000,2456.00000000,2953.00000000,,3.00000000,,,10.1016/j.msea.2010.07.028,2010,Microstructures and compressive properties of multicomponent AlCoCrFeNiMox alloys,Al19Cr19Fe19Co19Ni19Mo3,1.44081957,1.42670488,1721.16408163,12.34748351,2.91207675,0.19400000,0.19400000,0.19400000,0.19400000,0.19400000,0.03100000,0.00000000,0.00000000,0.00000000,0.00000000,0.00000000,0.00000000,0.00000000,0.00000000,0.00014636,2.69671659,191.93294231,0.01268719,-0.00679802,-0.07973515,-0.03539242,-0.03227990,-0.05487762,-0.05176510,-0.04108483,0.03953979,-0.04448421,51.88117794,7.16326531,1.78969388,0.08062461,157.22448980,76.56122449,197.93877551,0.29448980,2.18707143,2.37642857,1.18945918,2.13043224,0.80253061,1.38737908,0.06867873,6.97719350,0.04341367,0.17366478,0.38365457,0.35833560,0.03197580,0.00941004,0.11753507,0.03503008,0.34346725,0.10591260,0.32882020,0.10330128,19.30822359,8.82834613,0.36694303,1.83482790,0.12982405,7.11740291,0.17322579,3301.84459344,2.62376546,2337.52524502,16.97174639,0.12308448,2.13764178,2.68305207,19.63279248,1.30775510,14.76440320,2266.21858040
464,Al19Fe26(CoNi)26,FCC+BCC,CAST,,3.77300000,1,298.15000000,794.00000000,,,,,,10.1016/j.jmmm.2014.07.023,2014,Effects of Al and Si addition on the structure and properties of CoFeNi equal atomic ratio alloy,Al19Fe26(CoNi)26,1.42807961,1.40879399,1605.31010309,12.11136160,2.89339453,0.19600000,0.26800000,0.26800000,0.26800000,0.00000000,0.00000000,0.00000000,0.00000000,0.00000000,0.00000000,0.00000000,0.00000000,0.00000000,0.00000000,0.00011875,2.66362204,184.78833075,-0.12852918,-0.15357930,-0.18764043,-0.10695615,-0.09011242,-0.13200628,-0.11516254,-0.05658490,-0.07113388,-0.10387105,51.78258457,7.82474227,1.82175258,-0.01454898,156.94845361,67.81443299,179.89690722,0.31247423,2.19651546,2.11328866,1.04954639,2.64546124,0.46950515,1.60638495,-0.03158719,7.09970243,0.04426740,0.17773091,0.30661184,0.30244442,0.03105975,0.01009108,0.11702651,0.03800958,0.29984957,0.09876551,0.29576559,0.09759706,16.99262299,7.73617273,0.21374999,1.90898187,0.10939775,1.78239513,0.18572736,3179.90015772,2.37697485,2187.97702416,18.40796195,0.00000000,2.01222792,9.77458420,20.91544923,1.23073196,13.80692429,830.92356252
465,Al22Cr25(FeNi)25,BCC+B2,CAST,,,1,298.15000000,770.00000000,,37.10000000,,,,10.1016/j.msea.2016.11.019,2017,Effects of aluminum on microstructure and compressive properties of Al-Cr-Fe-Ni eutectic multi-component alloys,Al22Cr25(FeNi)25,1.44690262,1.42925104,1685.64989691,12.47692297,2.92221723,0.22700000,0.25800000,0.25800000,0.25800000,0.00000000,0.00000000,0.00000000,0.00000000,0.00000000,0.00000000,0.00000000,0.00000000,0.00000000,0.00000000,0.00011937,2.69735042,177.99236514,-0.05422601,-0.02920749,-0.12067881,-0.14857334,-0.14627788,-0.12355481,-0.12125935,0.01246586,0.12238336,0.12542686,49.04078711,6.86597938,1.75690722,0.10991750,149.19587629,76.25773196,193.71134021,0.28814433,2.09221649,2.26626804,1.29862887,1.78724536,0.93350515,1.49706907,0.09837774,6.52678538,0.04139520,0.17187950,0.40804302,0.38051355,0.03025096,0.01047182,0.11648900,0.03951277,0.36904593,0.12340384,0.35068183,0.11887861,19.29865368,9.22402331,0.44618000,1.80955829,0.10323641,1.35429895,0.17687540,3184.32765787,2.59849638,2248.31024038,34.71433429,0.11701471,2.28178508,6.74141341,25.43336528,1.12820619,17.10560875,1014.77042604
466,Al23Cr23Fe23Ni23Mo4,BCC+B2,CAST,,5.38020000,1,298.15000000,1487.00000000,3222.00000000,,29.00000000,,,10.1016/j.jallcom.2013.03.253,2013,Microstructure and mechanical properties of multi-component AlCrFeNiMox high-entropy alloys,Al23Cr23Fe23Ni23Mo4,1.45513819,1.43865466,1714.45166667,12.67755648,2.93779745,0.24000000,0.24000000,0.24000000,0.24000000,0.04200000,0.00000000,0.00000000,0.00000000,0.00000000,0.00000000,0.00000000,0.00000000,0.00000000,0.00000000,0.00012953,2.72627035,178.52429870,-0.00065518,0.02269046,-0.08760300,-0.13061226,-0.12996559,-0.10726662,-0.10661995,0.02573521,0.14343901,0.18161630,50.36071758,6.71875000,1.76947917,0.11770380,152.20833333,76.88541667,195.79166667,0.29083333,2.10323958,2.28507292,1.30471875,1.72415229,0.96375000,1.46145575,0.10792648,6.59638126,0.04400263,0.17636167,0.42651612,0.40374386,0.03302139,0.01066562,0.12301760,0.04027701,0.38251138,0.13079184,0.36548871,0.12623206,19.56124326,9.30053021,0.45822169,1.82021150,0.14158689,1.70029302,0.17390400,3348.75756078,2.71871197,2393.64219303,26.29026393,0.20394602,2.16352205,5.37590636,25.24984380,1.12961458,17.31674113,1527.19467706
