Repository: TaoLiang120/myml

myml
======

A custom machine learning models for high entropy alloys with Ti, V, Cr, Zr, Nb, Mo, Hf, Ta and W

# myml

# myml

File: Database/MPEA_dataset_EXT.csv (part 14 of 17)
CompID,Composition,Crystal,Processing,GrainSize,Vicker,Tension0_Compression1,temperature,Yield_EXP,UTS_EXP,Elongation_EXP,Elongation_plastic_EXP,Youngs_EXP,Youngs_ROM_ORG,DOI,YEAR,TITLE,ReducedFormula,radius,radius_TC,Tm_ROM,volume,LattPara,CONC0,CONC1,CONC2,CONC3,CONC4,CONC5,CONC6,CONC7,CONC8,CONC9,CONC10,CONC11,CONC12,CONC13,Sconf,sws,Bulk,Eform,Eform_str,Eform_BOKAS,Hmix_TC,Gmix_TC,Hmix_str_TC,Gmix_str_TC,bcc2hcp_Gmix_TC,bcc2hcp_Gmix_TC2CPA,bcc2hcp,amass,VEC,E_negativity,bcc2hcp_Gmix_TC_diff,Exp_Bulk_ROM,Exp_Shear_ROM,Exp_Youngs_ROM,Exp_Poisson_ROM,Exp_Surf_ROM,Cal_Surf_ROM,E_GBR_ROM,DOS_EF_ROM,E_USF_ROM,Exp_Az_ROM,b2h_ROM,density,radius_TC_DELTA,volume_DELTA,Exp_Shear_ROM_DELTA,Exp_Youngs_ROM_DELTA,radius_TC_DISTORT,radius_TC_DISTORT_Max,volume_DISTORT,volume_DISTORT_Max,Exp_Shear_DISTORT,Exp_Shear_DISTORT_Max,Exp_Youngs_DISTORT,Exp_Youngs_DISTORT_Max,ShearBurger,ShearBurger_Surf,USF_Surf,Exp_Poisson_Comp,ElasticEnergy,SH_ratio,temp_ratio,sigma_y0,delta_Eb0,Yield_MC,Elong_M0,Elong_M1,Elong_M2,Elong_M3,Elong_M4,D_Surf_GBR_ROM,ShearBurger_D_Surf_GBR,Predicted_Yield_EXP
467,Al28Cr23(FeNi)23,BCC+B2,CAST,,,1,298.15000000,906.80000000,,31.40000000,,,,10.1016/j.msea.2016.11.019,2017,Effects of aluminum on microstructure and compressive properties of Al-Cr-Fe-Ni eutectic multi-component alloys,Al28Cr23(FeNi)23,1.45775279,1.43252561,1625.46350515,12.69901241,2.93945386,0.28900000,0.23700000,0.23700000,0.23700000,0.00000000,0.00000000,0.00000000,0.00000000,0.00000000,0.00000000,0.00000000,0.00000000,0.00000000,0.00000000,0.00011912,2.72082939,169.81379470,-0.04732275,-0.02622998,-0.13308095,-0.14592941,-0.14168709,-0.12483664,-0.12059432,-0.00134737,0.09767502,0.07955706,47.27604722,6.55670103,1.74515464,0.09902239,143.34020619,72.23711340,183.81443299,0.29309278,2.01763918,2.18088660,1.22961856,1.70441773,0.87082474,1.46690355,0.08533976,6.18188048,0.04514781,0.18238586,0.45423655,0.42576471,0.03316364,0.01278355,0.12681573,0.04823550,0.40024173,0.15064612,0.38195792,0.14512191,18.38898094,9.11410778,0.43160578,1.82922559,0.10619993,1.32687702,0.18342460,3312.14978919,2.62523949,2345.18288874,27.22628486,0.20316484,1.87044032,5.49789552,25.90771994,1.09898969,16.73262371,1097.72846735
468,Al2Cr2Fe2Co2Ni2Mo,BCC+Sec.,CAST,,,1,298.15000000,2757.00000000,3036.00000000,,3.00000000,,,10.1016/j.msea.2010.07.028,2010,Microstructures and compressive properties of multicomponent AlCoCrFeNiMox alloys,Al2Cr2Fe2Co2Ni2Mo,1.44767125,1.43487932,1794.24000000,12.53467329,2.92671885,0.18200000,0.18200000,0.18200000,0.18200000,0.18200000,0.09100000,0.00000000,0.00000000,0.00000000,0.00000000,0.00000000,0.00000000,0.00000000,0.00000000,0.00015240,2.71747628,196.24757378,0.05404028,0.03576708,-0.06906967,-0.03854982,-0.04028876,-0.05682302,-0.05856197,-0.02624712,0.07366814,0.00356011,54.62167884,7.09090909,1.81272727,0.09991526,164.36363636,79.63636364,206.09090909,0.29545455,2.23763636,2.44345455,1.24236364,2.05933455,0.88945455,1.35722082,0.09177527,7.23604768,0.04607979,0.17548157,0.38737841,0.36697410,0.03463529,0.00854624,0.12244156,0.03185038,0.34531899,0.10187324,0.33166844,0.09948735,20.18473526,9.02056099,0.39749736,1.83870970,0.13867562,7.09321593,0.16617063,3492.28217553,2.79374780,2514.14720300,20.07566081,0.07721500,2.13219637,2.76492560,22.17187129,1.31436364,15.35704020,2467.24580932
469,Al2Cr2Fe2Ni2Mo,BCC+B2,CAST,,6.09560000,1,298.15000000,1790.27500000,2644.00000000,,13.00000000,,,10.1016/j.jallcom.2013.03.253,2013,Microstructure and mechanical properties of multi-component AlCrFeNiMox high-entropy alloys,Al2Cr2Fe2Ni2Mo,1.46208277,1.44735449,1800.07111111,12.87527872,2.95299160,0.22200000,0.22200000,0.22200000,0.22200000,0.11100000,0.00000000,0.00000000,0.00000000,0.00000000,0.00000000,0.00000000,0.00000000,0.00000000,0.00000000,0.00013620,2.74733232,184.52246115,0.04318004,0.06483397,-0.07749593,-0.13091237,-0.13561632,-0.10925844,-0.11396239,0.04255697,0.18004736,0.23556867,53.66356413,6.66666667,1.79777778,0.13749040,160.88888889,80.44444444,205.44444444,0.29222222,2.16822222,2.36977778,1.35800000,1.67076444,1.05333333,1.42095367,0.13198978,6.92105449,0.04593577,0.17531781,0.42330593,0.40691484,0.03512539,0.00952815,0.12580029,0.03603674,0.38179801,0.12494371,0.36684862,0.12092888,20.57258664,9.48822794,0.48580506,1.82574567,0.14839740,1.87274940,0.16563235,3490.24691443,2.88334459,2533.03952090,17.58221988,0.15807654,1.91682224,5.23648036,20.08804079,1.15022222,17.88574963,2026.03639908
470,Al2Fe2Co2Cu2Ni,FCC+BCC+B2,CAST,,4.22282000,1,298.15000000,929.00000000,,13.70000000,,,,10.1016/j.jmst.2018.12.014,2019,Composition and phase structure dependence of mechanical and magnetic properties for AlCoCuFeNihigh entropy alloys,Al2Fe2Co2Cu2Ni,1.43955725,1.42143594,1496.43111111,12.32157836,2.91003880,0.22200000,0.22200000,0.22200000,0.22200000,0.11100000,0.00000000,0.00000000,0.00000000,0.00000000,0.00000000,0.00000000,0.00000000,0.00000000,0.00000000,0.00013620,2.69515674,135.11137213,0.01438488,-0.00173081,-0.10478599,-0.02268945,-0.01164546,-0.03880515,-0.02776116,-0.04488642,-0.05462929,-0.14201199,52.14498524,6.00000000,1.81666667,-0.01857561,145.77777778,60.00000000,160.00000000,0.32111111,2.03155556,2.03411111,0.94655556,2.28316444,0.40377778,1.76916811,-0.02815978,7.02741497,0.04368707,0.17690343,0.36582395,0.35845444,0.03167766,0.01084115,0.11822980,0.04053910,0.32106254,0.09983914,0.31608305,0.09901640,15.12100516,7.44306750,0.19875301,1.94599018,0.08523619,8.98262711,0.19924071,2868.52589260,2.16040494,1914.88925985,18.65712357,0.10561440,1.77482955,5.23648036,20.68096043,1.17988889,12.81561789,1037.06448582
471,Al2Fe2Co2Cu2Ni3,FCC+BCC+B2,CAST,,3.17324000,1,298.15000000,680.00000000,,35.90000000,,,,10.1016/j.jmst.2018.12.014,2019,Composition and phase structure dependence of mechanical and magnetic properties for AlCoCuFeNihigh entropy alloys,Al2Fe2Co2Cu2Ni3,1.42821343,1.41647251,1538.53454545,12.12996789,2.89487544,0.18200000,0.18200000,0.18200000,0.18200000,0.27300000,0.00000000,0.00000000,0.00000000,0.00000000,0.00000000,0.00000000,0.00000000,0.00000000,0.00000000,0.00013743,2.67484650,147.56327910,-0.00822631,-0.02141188,-0.11306218,-0.05357926,-0.04484898,-0.06676483,-0.05803455,-0.04040043,-0.04916134,-0.12147540,53.33560611,6.72727273,1.83363636,-0.01625085,152.00000000,62.90909091,167.27272727,0.31909091,2.09490909,2.02990909,0.99172727,2.51197091,0.40127273,1.93234973,-0.03527618,7.30141406,0.04103651,0.17023895,0.33049231,0.32356087,0.02939284,0.00922281,0.11167032,0.03494914,0.30076067,0.08536624,0.29514990,0.08445929,15.77153352,7.52850498,0.19154661,1.93724967,0.08479521,3.94619747,0.19378830,2840.38868098,2.16705058,1898.03774420,29.01788571,0.00000000,2.21591689,1.26366358,24.35875466,1.18918182,13.26250810,774.61193734
472,Al30Cr23(FeNi)23,BCC+B2,CAST,,,1,298.15000000,1122.80000000,,24.70000000,,,,10.1016/j.msea.2016.11.019,2017,Effects of aluminum on microstructure and compressive properties of Al-Cr-Fe-Ni eutectic multi-component alloys,Al30Cr23(FeNi)23,1.46027354,1.43281549,1611.48080808,12.75098342,2.94345833,0.30300000,0.23200000,0.23200000,0.23200000,0.00000000,0.00000000,0.00000000,0.00000000,0.00000000,0.00000000,0.00000000,0.00000000,0.00000000,0.00000000,0.00011880,2.72628410,167.91372278,-0.04571896,-0.02553824,-0.13481802,-0.12425681,-0.11821638,-0.10407609,-0.09803566,-0.02610132,0.07038989,-0.00264374,46.86605715,6.48484848,1.74242424,0.09649121,141.97979798,71.30303030,181.51515152,0.29424242,2.00031313,2.16105051,1.21358586,1.68517495,0.85626263,1.45989539,0.08231074,6.10329175,0.04599918,0.18421320,0.46456140,0.43580251,0.03371702,0.01328371,0.12877689,0.05012274,0.40615974,0.15654024,0.38789600,0.15079988,18.17592455,9.08653964,0.42806430,1.83383425,0.10688843,1.54075680,0.18501617,3324.20208207,2.62364571,2353.32358332,26.51859524,0.15713355,1.87044032,5.84960943,25.90771994,1.09220202,16.64154087,1130.70127151
473,Al33Cr16Fe16(CoNi)16,BCC+B2,CAST,80.67000000,5.70066000,1,298.15000000,1241.00000000,,9.98000000,,,,10.1016/j.jallcom.2019.07.100,2019,"Effects of Ti-to-Al ratios on the phases, microstructures, mechanical properties, and corrosion resistance of Al2-xCoCrFeNiTix high-entropy alloys",Al33Cr16Fe16(CoNi)16,1.46278647,1.42782655,1552.49030928,12.77732363,2.94548374,0.34000000,0.16500000,0.16500000,0.16500000,0.16500000,0.00000000,0.00000000,0.00000000,0.00000000,0.00000000,0.00000000,0.00000000,0.00000000,0.00000000,0.00013408,2.73297081,169.76617483,-0.02590971,-0.04597149,-0.12202685,-0.08024836,-0.06915785,-0.10031014,-0.08921963,-0.02850006,0.02531292,-0.01060927,46.36983396,6.46391753,1.74855670,0.05381298,140.00000000,66.41237113,172.10309278,0.30381443,1.98589691,2.14201031,1.03525773,1.91860351,0.65177320,1.35314656,0.03565026,6.02622079,0.05082692,0.19500409,0.47981448,0.45135093,0.03680022,0.01523028,0.13765467,0.05666710,0.40764551,0.16653846,0.39401924,0.16231944,16.94089100,8.53059940,0.32820092,1.87279726,0.10029384,2.59401383,0.19204629,3435.31543772,2.57935729,2420.53237434,13.05575797,0.16872600,1.71304292,3.12292611,13.68173860,1.20951546,14.00634515,1316.14499011
474,Al5Fe5Co5Cu5Ni4,FCC+BCC+B2,CAST,,4.11600000,1,298.15000000,1021.00000000,,12.30000000,,,,10.1016/j.jmst.2018.12.014,2019,Composition and phase structure dependence of mechanical and magnetic properties for AlCoCuFeNihigh entropy alloys,Al5Fe5Co5Cu5Ni4,1.43565782,1.41937556,1510.90416667,12.25548638,2.90482640,0.20800000,0.20800000,0.20800000,0.20800000,0.16700000,0.00000000,0.00000000,0.00000000,0.00000000,0.00000000,0.00000000,0.00000000,0.00000000,0.00000000,0.00013833,2.68820504,139.44752570,0.00698152,-0.00812695,-0.11135104,-0.04356004,-0.03287847,-0.05866850,-0.04798694,-0.03630735,-0.04571268,-0.11179755,52.55426117,6.25000000,1.82250000,-0.01777647,147.91666667,61.00000000,162.50000000,0.32041667,2.05333333,2.03266667,0.96208333,2.36181667,0.40291667,1.82526179,-0.03060604,7.12076703,0.04291787,0.17503904,0.35413884,0.34688811,0.03096604,0.01030432,0.11631706,0.03871895,0.31495133,0.09506964,0.30970432,0.09420381,15.34548606,7.47345102,0.19622565,1.94297978,0.08508460,4.79822562,0.19733217,2869.49702943,2.16701623,1917.47880558,18.64995624,0.10561440,2.12689373,2.72495411,22.16602290,1.18308333,12.97075673,989.10603098
475,Al9Cr5Fe5(CoNi)15,FCC+BCC,CAST,,3.50154000,1,298.15000000,1159.70000000,,18.20000000,,,,10.1007/s00339-019-2506-z,2019,Enhancing the mechanical properties of casting eutectic high entropy alloys with Mo addition,Al9Cr5Fe5(CoNi)15,1.42578573,1.40791117,1648.87510204,12.04530191,2.88812440,0.18400000,0.10200000,0.10200000,0.30600000,0.30600000,0.00000000,0.00000000,0.00000000,0.00000000,0.00000000,0.00000000,0.00000000,0.00000000,0.00000000,0.00012942,2.66214468,195.36074035,-0.04250685,-0.09523016,-0.11448939,-0.06934079,-0.06508893,-0.12206409,-0.11781223,-0.03508199,-0.01638680,-0.03246600,51.96812801,7.79591837,1.81204082,0.01869519,158.04081633,71.40816327,188.06122449,0.30510204,2.20357143,2.26971429,1.01997959,2.66664898,0.50979592,1.56975827,-0.00815241,7.16421774,0.04341140,0.17589337,0.34216113,0.32061543,0.03052836,0.00960361,0.11538858,0.03597729,0.31064799,0.09585788,0.30159632,0.09451862,17.86053194,8.10526571,0.23134985,1.87812041,0.09258728,3.07756084,0.18082025,3231.34542091,2.44538430,2242.26205596,15.96577486,0.00000000,2.18114092,13.60946288,14.54275236,1.39800000,12.77577392,1168.80684448
476,Al9Cr8(FeNi)8,BCC+B2,CAST,,,1,298.15000000,1044.00000000,,27.10000000,,,,10.1016/j.msea.2016.11.019,2017,Effects of aluminum on microstructure and compressive properties of Al-Cr-Fe-Ni eutectic multi-component alloys,Al9Cr8(FeNi)8,1.45495805,1.43220421,1640.96606061,12.64155766,2.93501412,0.27300000,0.24200000,0.24200000,0.24200000,0.00000000,0.00000000,0.00000000,0.00000000,0.00000000,0.00000000,0.00000000,0.00000000,0.00000000,0.00000000,0.00011931,2.71478177,171.92039618,-0.04910086,-0.02699692,-0.13050507,-0.16995772,-0.16770896,-0.14785377,-0.14560501,0.02609722,0.12792593,0.17069273,47.73060144,6.63636364,1.74818182,0.10182871,144.84848485,73.27272727,186.36363636,0.29181818,2.03684848,2.20287879,1.24739394,1.72575212,0.88696970,1.47467345,0.08869803,6.26968484,0.04417023,0.18010543,0.44262037,0.41443860,0.03249759,0.01221247,0.12445395,0.04608069,0.39311005,0.14391637,0.37480621,0.13863894,18.62443830,9.14375246,0.43546180,1.82413350,0.10543660,1.15191994,0.18169175,3291.48525826,2.62380485,2330.20102537,27.22628486,0.20394602,2.11714013,5.49975383,25.90771994,1.10651515,16.83161617,1106.66297798
477,AlCrCoNi,BCC+B2,CAST,,11.59340000,1,298.15000000,1750.00000000,,16.70000000,,,,10.1016/j.jallcom.2018.11.057,2019,Chemical evolution-induced strengthening on AlCoCrNi dual-phase high-entropy alloy with high specific strength,AlCrCoNi,1.44382984,1.41979770,1652.33000000,12.37411776,2.91416909,0.25000000,0.25000000,0.25000000,0.25000000,0.00000000,0.00000000,0.00000000,0.00000000,0.00000000,0.00000000,0.00000000,0.00000000,0.00000000,0.00000000,0.00011946,2.68411737,191.82006412,0.00638605,-0.04584388,-0.13642882,-0.02786021,-0.02349941,-0.08009013,-0.07572934,-0.06805767,0.01051053,-0.14196884,49.15105840,7.00000000,1.76500000,0.07856820,149.50000000,73.25000000,189.50000000,0.29500000,2.09750000,2.37250000,1.03325000,2.21550000,0.67300000,1.39398775,0.04972825,6.59580828,0.04699101,0.18784673,0.43121081,0.39824211,0.03409752,0.01222786,0.12814833,0.04534927,0.37880450,0.13184334,0.36303974,0.12878221,18.48642816,8.81355336,0.32085816,1.83687943,0.11569424,7.08501429,0.18044216,3512.83981907,2.65283988,2494.40810817,24.24478310,0.20394602,1.87044032,5.54143454,12.83763907,1.44300000,12.81110753,1544.89350195
478,AlCrFeCoNi,BCC,CAST,,,1,298.15000000,1259.66368145,2004.00000000,,33.00000000,,184.00000000,10.1016/j.msea.2008.01.064,2008,Microstructure and compressive properties of AlCrFeCoNi high entropy alloy,AlCrFeCoNi,1.43734103,1.42103148,1684.06400000,12.25316611,2.90464307,0.20000000,0.20000000,0.20000000,0.20000000,0.20000000,0.00000000,0.00000000,0.00000000,0.00000000,0.00000000,0.00000000,0.00000000,0.00000000,0.00000000,0.00013869,2.68073336,189.74243711,-0.03471471,-0.05520610,-0.10824793,-0.06341288,-0.05990963,-0.08390428,-0.08040103,-0.03043777,0.04039313,-0.01704386,50.48984672,7.20000000,1.77800000,0.07083090,153.60000000,75.00000000,193.80000000,0.29400000,2.16140000,2.34240000,1.16260000,2.16652800,0.75840000,1.40269020,0.05695280,6.84234747,0.04193469,0.17214639,0.37956700,0.35111083,0.03037748,0.00985909,0.11454227,0.03668256,0.34189081,0.10780607,0.32672855,0.10507495,18.86621013,8.72869905,0.35088369,1.83286119,0.08988332,3.68322424,0.17704197,3192.29429303,2.53392770,2238.06143405,18.16867385,0.12327108,2.27016408,2.72495411,18.53423018,1.30440000,14.46351589,1218.22440814
479,AlCrFeNi,BCC+B2,CAST,,4.62560000,1,298.15000000,1265.30000000,2927.00000000,,29.00000000,,,10.1016/j.jallcom.2013.03.253,2013,Microstructure and mechanical properties of multi-component AlCrFeNiMox high-entropy alloys,AlCrFeNi,1.45097144,1.43174576,1663.08000000,12.55990046,2.92868096,0.25000000,0.25000000,0.25000000,0.25000000,0.00000000,0.00000000,0.00000000,0.00000000,0.00000000,0.00000000,0.00000000,0.00000000,0.00000000,0.00000000,0.00011946,2.70615503,174.92540122,-0.05163729,-0.02809093,-0.12615752,-0.20423340,-0.20482839,-0.18068703,-0.18128202,0.06524612,0.17107796,0.30069508,48.37900965,6.75000000,1.75250000,0.10583184,147.00000000,74.75000000,190.00000000,0.29000000,2.06425000,2.23425000,1.27275000,1.75618500,0.91000000,1.48575700,0.09348850,6.39617254,0.04270975,0.17635762,0.42572243,0.39789961,0.03144829,0.01136834,0.12073272,0.04289557,0.38186793,0.13396878,0.36353642,0.12905613,18.95893306,9.18441713,0.44083808,1.81690141,0.10434773,0.97278010,0.17927580,3247.75781365,2.61545601,2297.22682114,31.22745470,0.20394602,2.11788000,5.54143454,25.90771994,1.11725000,16.96928445,1156.35601805
480,AlFe2(CoNi)2,FCC+BCC,CAST,,2.07760000,1,298.15000000,346.00000000,,,,,,10.1016/j.jmmm.2014.07.023,2014,Effects of Al and Si addition on the structure and properties of CoFeNi equal atomic ratio alloy,AlFe2(CoNi)2,1.41789608,1.40138190,1649.61714286,11.91022751,2.87728811,0.14300000,0.28600000,0.28600000,0.28600000,0.00000000,0.00000000,0.00000000,0.00000000,0.00000000,0.00000000,0.00000000,0.00000000,0.00000000,0.00000000,0.00011652,2.64732301,191.97699642,-0.12614307,-0.15262458,-0.16117926,-0.15273699,-0.14623801,-0.17921850,-0.17271952,0.01447446,0.00069838,0.13209685,53.41781837,8.14285714,1.83571429,-0.01377608,162.28571429,70.57142857,187.14285714,0.31000000,2.26485714,2.17357143,1.09000000,2.77031143,0.49057143,1.63845429,-0.02941071,7.44758526,0.03970650,0.15966545,0.26049729,0.25663845,0.02692976,0.00759841,0.10147402,0.02862057,0.25785413,0.07436877,0.25407476,0.07348895,17.58502101,7.76429590,0.21660149,1.89855072,0.10575125,1.25843826,0.18073891,2847.59428044,2.25651058,1927.99041470,13.64317054,7.53433986,7.27853275,13.55550774,22.64312032,1.26157143,13.93898165,618.91199650
481,AlFeCoCuNi,FCC+BCC+B2,CAST,,3.83572000,1,298.15000000,994.00000000,,24.50000000,,,,10.1016/j.jmst.2018.12.014,2019,Composition and phase structure dependence of mechanical and magnetic properties for AlCoCuFeNihigh entropy alloys,AlFeCoCuNi,1.43331815,1.41968469,1519.58800000,12.21594487,2.90169895,0.20000000,0.20000000,0.20000000,0.20000000,0.20000000,0.00000000,0.00000000,0.00000000,0.00000000,0.00000000,0.00000000,0.00000000,0.00000000,0.00000000,0.00013869,2.68403855,141.95992096,0.00234117,-0.01216295,-0.11309552,-0.05287622,-0.04248094,-0.06738034,-0.05698506,-0.03330227,-0.04250507,-0.10064579,52.79982672,6.40000000,1.82600000,-0.01729699,149.20000000,61.60000000,164.00000000,0.32000000,2.06640000,2.03180000,0.97140000,2.40900800,0.40240000,1.85891800,-0.03207380,7.17719634,0.04218783,0.17371205,0.34690157,0.33973868,0.03050274,0.00997233,0.11500044,0.03757521,0.31085687,0.09210344,0.30547460,0.09121901,15.47974125,7.49116398,0.19473480,1.94117647,0.08499365,3.98577296,0.19620450,2864.91892797,2.16888934,1914.96691780,25.23602287,0.10561440,2.12689373,2.72495411,22.22615335,1.18500000,13.06307279,843.91758598
482,AlFeCoNi,BCC,CAST,,4.46880000,1,298.15000000,964.00000000,,,,,162.00000000,10.1016/j.jmmm.2014.07.023,2014,Effects of Al and Si addition on the structure and properties of CoFeNi equal atomic ratio alloy,AlFeCoNi,1.43847529,1.41766998,1560.08000000,12.31900872,2.90983649,0.25000000,0.25000000,0.25000000,0.25000000,0.00000000,0.00000000,0.00000000,0.00000000,0.00000000,0.00000000,0.00000000,0.00000000,0.00000000,0.00000000,0.00011946,2.68417761,177.44990120,-0.11929435,-0.14346789,-0.20289144,-0.10252593,-0.08520047,-0.12669948,-0.10937401,-0.06990270,-0.08524068,-0.14809564,50.11328340,7.50000000,1.80750000,-0.01533799,151.50000000,65.00000000,172.50000000,0.31500000,2.12675000,2.05175000,1.00825000,2.51801000,0.44800000,1.57364750,-0.03380900,6.75501768,0.04746756,0.19070700,0.34845390,0.34390300,0.03436680,0.01243841,0.12947995,0.04685116,0.33332727,0.12173982,0.32898118,0.12029957,16.37995010,7.70186910,0.21065005,1.91970803,0.11312022,1.81778050,0.19111199,3373.29338319,2.43794163,2338.66075381,17.10322118,0.23972634,1.53897184,5.54143454,19.56779215,1.19925000,13.65849498,1060.03647054
483,AlVCrFeCoCuNi,FCC+BCC,CAST,,,1,298.15000000,1469.00000000,,16.00000000,,,,10.1016/j.msea.2008.08.025,2008,"Effects of Mn, Ti and V on the microstructure and properties of AlCrFeCoNiCu high entropy alloy",AlVCrFeCoCuNi,1.44161193,1.43067458,1708.70571429,12.40574432,2.91664971,0.14300000,0.14300000,0.14300000,0.14300000,0.14300000,0.14300000,0.14300000,0.00000000,0.00000000,0.00000000,0.00000000,0.00000000,0.00000000,0.00000000,0.00016777,2.69500340,162.19339741,0.06404530,0.05208070,-0.05821214,-0.02882563,-0.03136662,-0.04079023,-0.04333122,0.01165531,0.08345517,0.03782214,52.41953337,6.14285714,1.77428571,0.08256941,152.57142857,67.14285714,175.28571429,0.31142857,2.17914286,2.38457143,1.13814286,2.46437714,0.69028571,1.54320600,0.07566157,7.01648689,0.03834562,0.15091405,0.40330235,0.36815812,0.02860655,0.00663694,0.10345348,0.02498171,0.32237985,0.06976362,0.30577868,0.06835424,16.95956558,7.78267726,0.31676937,1.90456431,0.07106010,9.94477850,0.17448879,2523.70498255,2.15827029,1684.15036426,18.10068616,0.47198507,2.33099270,5.94134890,18.31294629,1.33542857,12.69971750,1676.10756350
484,Hf10Zr21Ti42Nb5V21,BCC,CAST,,3.25752000,1,298.15000000,1115.00000000,,50.00000000,,,100.00000000,10.1007/s40195-019-00921-3,2019,A Novel Series of Refractory High-Entropy Alloys Ti2ZrHf0.5VNbx with High Specific Yield Strength and Good Ductility,Hf10Zr21Ti42Nb5V21,1.63586096,1.63952836,2129.92929293,18.32304391,3.32156335,0.10100000,0.21200000,0.42400000,0.05100000,0.21200000,0.00000000,0.00000000,0.00000000,0.00000000,0.00000000,0.00000000,0.00000000,0.00000000,0.00000000,0.00012106,3.09856005,131.80069142,0.23034252,0.17751328,0.02331234,0.06284364,0.02446126,0.01001440,-0.02836798,-0.00908859,0.04113393,0.02497930,73.18506465,4.26262626,1.49333333,0.04752460,118.33333333,40.58585859,103.75757576,0.34393939,2.22693939,2.52682828,0.60721212,4.77155556,0.47888889,0.95990411,-0.00515152,6.63245378,0.06070339,0.18259038,0.15095472,0.22436560,0.04692981,0.01475185,0.13818628,0.04376998,0.12367966,0.04386070,0.18983563,0.06702540,11.67475859,5.24251295,0.21504352,2.04849883,0.17512418,4.10297684,0.13998117,2167.36083249,2.29675361,1475.63200580,46.04659209,11.37338988,10.34946848,1.17453076,48.63870443,1.91961616,6.08181929,1114.31536025
485,Hf12Zr25Ta12Ti37Nb12,bcc,UNKNOWN,0.00000000,0.00000000,1,298.15000000,903.00000000,0.00000000,0.00000000,0.00000000,0.00000000,0.00000000,UNKNOWN,UNKNOWN,UNKNOWN,Hf12Zr25Ta12Ti37Nb12,1.67349957,1.67442604,2322.13265306,19.64268341,3.39946263,0.12200000,0.25500000,0.12200000,0.37800000,0.12200000,0.00000000,0.00000000,0.00000000,0.00000000,0.00000000,0.00000000,0.00000000,0.00000000,0.00000000,0.00012807,3.16799335,131.26072348,0.15318163,0.09348180,-0.00668845,0.07579076,0.03321250,0.01609093,-0.02648733,-0.02384723,0.01363736,0.02988880,96.73275633,4.24489796,1.45948980,0.03748458,122.38775510,41.56122449,106.07142857,0.34346939,2.28240816,2.47819388,0.60252041,4.47908163,0.50066327,1.02865830,-0.00673469,8.17752988,0.04192504,0.12953854,0.26148264,0.34064291,0.03269134,0.01146883,0.09825515,0.03446658,0.17508637,0.05288345,0.23845241,0.07340800,12.23571174,5.36087802,0.21935747,2.04631645,0.08421013,3.92383029,0.12839490,1402.34774764,2.00417966,912.21670110,25.59646702,18.46562830,16.84292145,15.67286503,41.24750888,1.87567347,6.52336984,1072.23469102
486,Hf12Zr25Ti25Nb25Mo12,BCC,CAST,,,1,298.15000000,1169.50000000,1538.00000000,,,,115.00000000,10.1016/j.intermet.2015.09.011,2016,Microstructure and mechanical properties of in-situ MC-carbide particulates-reinforced refractory high-entropy Mo0.5NbHf0.5ZrTi matrix alloy composite,Hf12Zr25Ti25Nb25Mo12,1.66534421,1.66029894,2376.75757576,19.34108552,3.38197412,0.12100000,0.25300000,0.25300000,0.25300000,0.12100000,0.00000000,0.00000000,0.00000000,0.00000000,0.00000000,0.00000000,0.00000000,0.00000000,0.00000000,0.00013393,3.14594007,147.38896626,0.12589993,0.07711902,-0.03394390,0.03328013,-0.00833289,-0.01550078,-0.05711380,0.02109198,0.11876169,0.13640483,91.84943939,4.49494949,1.54818182,0.09766972,139.23232323,47.94949495,122.06060606,0.35010101,2.33526263,2.54561616,0.77916162,3.84746263,0.69005051,0.86878470,0.06181818,7.88578729,0.04788055,0.14520863,0.61260431,0.64895113,0.03701615,0.01118485,0.11033989,0.03318085,0.27786626,0.07003266,0.31538431,0.08242903,14.04381013,6.01380331,0.29549161,2.07740131,0.12570247,9.56512235,0.12544401,1922.23347486,2.48164547,1339.60205269,27.35197479,8.24550475,8.39496701,5.74846532,37.63421609,1.76645455,7.95028105,1403.80324889
487,Hf17Zr17Ta17Ti17Nb17Al13,BCC,CAST,89.00000000,4.18460000,1,298.15000000,1415.00000000,2050.00000000,30.00000000,,102.00000000,103.00000000,10.1016/j.jallcom.2014.11.064,2015,Effect of Al addition on mechanical properties and microstructure of refractory AlxHfNbTaTiZr alloys,Hf17Zr17Ta17Ti17Nb17Al13,1.66435541,1.65835547,2312.12408163,19.14134766,3.37029179,0.17300000,0.17300000,0.17300000,0.17300000,0.17300000,0.13300000,0.00000000,0.00000000,0.00000000,0.00000000,0.00000000,0.00000000,0.00000000,0.00000000,0.00015390,3.15331741,137.90382037,0.05947304,0.01688374,-0.09773524,-0.03814164,-0.06092676,-0.08073095,-0.10351607,-0.00292775,0.06199990,0.04473476,106.17509614,4.21428571,1.47469388,0.06492765,127.69387755,40.22448980,105.04081633,0.35346939,2.25251020,2.36384694,0.72048980,3.75925204,0.53943878,1.03789798,0.03306366,9.21084652,0.04655189,0.13322669,0.33513280,0.39235899,0.03592671,0.00788725,0.09860517,0.02204654,0.22336137,0.05911404,0.26095793,0.06686807,11.74055638,5.21221008,0.23948339,2.09343435,0.07829688,9.32927885,0.12895069,1452.43362674,1.95537355,936.38487787,30.25243822,13.64126656,13.46793492,2.86268617,23.64019420,1.64335714,7.14425130,1433.68214201
488,Hf17Zr17Ta17Ti17Nb17Mo13,BCC,CAST,,4.82160000,1,298.15000000,1373.00000000,,50.00000000,,109.00000000,130.00000000,10.1016/j.matlet.2016.03.133,2016,Solution strengthening of ductile refractory HfMoxNbTaTiZr high-entropy alloys,Hf17Zr17Ta17Ti17Nb17Mo13,1.66016937,1.65680089,2572.47959184,19.16350943,3.37159199,0.17300000,0.17300000,0.17300000,0.17300000,0.17300000,0.13300000,0.00000000,0.00000000,0.00000000,0.00000000,0.00000000,0.00000000,0.00000000,0.00000000,0.00015390,3.13889078,162.51609768,0.11252187,0.06993256,-0.03413077,0.03836802,-0.00130532,-0.00422129,-0.04389462,0.02914534,0.14939333,0.17284066,115.32264714,4.61224490,1.54765306,0.12024799,153.69387755,53.48979592,139.39795918,0.34816327,2.49659184,2.66297959,0.93326531,3.79049184,0.81137755,1.00904952,0.10000000,9.99284041,0.04606721,0.14078462,0.57770839,0.60057469,0.03548312,0.00781982,0.10616087,0.02323145,0.32410070,0.07181216,0.35698392,0.07329797,15.61840161,6.25588907,0.32499407,2.06825300,0.11285641,10.31855516,0.11589985,2045.60182490,2.67907500,1456.42528389,26.77823568,0.05983655,1.73971554,2.86268617,30.26651417,1.72971429,9.02946903,1378.83183754
489,Hf18Zr18Ta18Ti18Nb18Al5,BCC,CAST,105.00000000,3.45940000,1,298.15000000,1188.00000000,,50.00000000,,63.00000000,105.00000000,10.1016/j.jallcom.2014.11.064,2015,Effect of Al addition on mechanical properties and microstructure of refractory AlxHfNbTaTiZr alloys,Hf18Zr18Ta18Ti18Nb18Al5,1.67190465,1.66967609,2439.33263158,19.50934383,3.39175301,0.18900000,0.18900000,0.18900000,0.18900000,0.18900000,0.05300000,0.00000000,0.00000000,0.00000000,0.00000000,0.00000000,0.00000000,0.00000000,0.00000000,0.00014909,3.16659024,143.63719143,0.08305011,0.03653151,-0.05443349,0.01153482,-0.01597696,-0.03498378,-0.06249556,0.00298550,0.07632718,0.06164245,113.48149866,4.32631579,1.46221053,0.07334168,132.46315789,41.53684211,108.27368421,0.35378947,2.35330526,2.47131579,0.74673684,4.03671053,0.57536842,1.03032324,0.04207384,9.65899172,0.04313261,0.12812505,0.32129209,0.38432100,0.03351773,0.00784275,0.09684668,0.02272089,0.21589420,0.06114661,0.26143501,0.07046919,12.20080053,5.18453799,0.24449375,2.09496659,0.07873632,31.52790451,0.12222605,1425.12620586,2.00608749,927.34976435,43.74564996,12.96079885,14.74851699,1.26366358,50.27007854,1.72457895,7.07465467,1134.42675337
490,Hf19Zr19Ta19Ti19Nb19Mo4,BCC,CAST,,3.87100000,1,298.15000000,1112.00000000,,50.00000000,,96.00000000,115.00000000,10.1016/j.matlet.2016.03.133,2016,Solution strengthening of ductile refractory HfMoxNbTaTiZr high-entropy alloys,Hf19Zr19Ta19Ti19Nb19Mo4,1.67178320,1.67099327,2538.07070707,19.57283461,3.39542838,0.19200000,0.19200000,0.19200000,0.19200000,0.19200000,0.04000000,0.00000000,0.00000000,0.00000000,0.00000000,0.00000000,0.00000000,0.00000000,0.00000000,0.00014762,3.16372997,152.00978224,0.12203157,0.07626002,-0.01779009,0.05584456,0.01625204,0.01007301,-0.02951951,0.00809135,0.09889171,0.11605250,117.38414081,4.46464646,1.48252525,0.09147707,141.11111111,45.77777778,119.23232323,0.35222222,2.44305051,2.57884848,0.81555556,4.08862222,0.66368687,1.02037901,0.06383838,9.95875603,0.04232041,0.12994893,0.45706474,0.49789318,0.03293095,0.00779228,0.09902345,0.02323094,0.25151873,0.05982108,0.29519591,0.06925054,13.46108022,5.50994757,0.27166318,2.08747855,0.09863261,6.70894507,0.11747112,1592.89087928,2.23376714,1074.99591815,41.11535295,11.03395604,13.13881504,2.68305207,40.75220479,1.76329293,7.63405784,1298.30786960
491,Hf2Zr2Ta2Ti2Nb2Al,BCC,CAST,86.00000000,3.88080000,1,298.15000000,1302.00000000,,46.00000000,,97.00000000,104.00000000,10.1016/j.jallcom.2014.11.064,2015,Effect of Al addition on mechanical properties and microstructure of refractory AlxHfNbTaTiZr alloys,Hf2Zr2Ta2Ti2Nb2Al,1.66829354,1.66427057,2378.48363636,19.33273347,3.38148724,0.18200000,0.18200000,0.18200000,0.18200000,0.18200000,0.09100000,0.00000000,0.00000000,0.00000000,0.00000000,0.00000000,0.00000000,0.00000000,0.00000000,0.00015240,3.16049702,140.89468813,0.07074399,0.02610493,-0.07988406,-0.01494674,-0.04033684,-0.05958580,-0.08497590,-0.00063168,0.06868523,0.05093600,109.98655078,4.27272727,1.46818182,0.06931691,130.18181818,40.90909091,106.72727273,0.35363636,2.30509091,2.41990909,0.73418182,3.90399091,0.55818182,1.03394655,0.03776391,9.44703910,0.04490068,0.13069700,0.32819747,0.38840447,0.03476316,0.00788900,0.09783656,0.02243645,0.21985772,0.06026878,0.26148848,0.06881177,11.98003849,5.19720868,0.24215176,2.09423346,0.07852612,24.25150268,0.12535298,1440.60781423,1.98353499,933.61697321,35.50935704,13.83492417,18.08836090,2.76492560,37.57961680,1.68572727,7.10674775,1136.08561216
492,Hf2Zr2Ta2Ti2Nb2Mo,BCC,CAST,,4.70400000,1,298.15000000,1317.00000000,,50.00000000,,102.00000000,123.00000000,10.1016/j.matlet.2016.03.133,2016,Solution strengthening of ductile refractory HfMoxNbTaTiZr high-entropy alloys,Hf2Zr2Ta2Ti2Nb2Mo,1.66542479,1.66308217,2556.90909091,19.34802047,3.38237829,0.18200000,0.18200000,0.18200000,0.18200000,0.18200000,0.09100000,0.00000000,0.00000000,0.00000000,0.00000000,0.00000000,0.00000000,0.00000000,0.00000000,0.00015240,3.14983824,157.76184321,0.11941668,0.07477762,-0.02798685,0.04655012,0.00613913,0.00191107,-0.03849993,0.01904041,0.12626915,0.14778291,116.25550182,4.54545455,1.51818182,0.10722875,148.00000000,50.00000000,130.27272727,0.35000000,2.47236364,2.62490909,0.88000000,3.92540000,0.74454545,1.01417627,0.08363636,9.97760647,0.04453451,0.13625710,0.54245234,0.57097458,0.03444303,0.00783830,0.10326040,0.02331922,0.29462005,0.05699586,0.33166691,0.06563808,14.64612762,5.92393747,0.30114723,2.07692308,0.10641994,8.37103973,0.11660563,1840.83313263,2.48080459,1282.74818421,40.10540571,1.58468065,1.78404551,2.76492560,43.30942932,1.74490909,8.39363363,1340.70966739
493,Hf9Zr19Ti38Nb14V19,BCC,CAST,,3.12522000,1,298.15000000,1025.00000000,,50.00000000,,,100.00000000,10.1007/s40195-019-00921-3,2019,A Novel Series of Refractory High-Entropy Alloys Ti2ZrHf0.5VNbx with High Specific Yield Strength and Good Ductility,Hf9Zr19Ti38Nb14V19,1.63479796,1.63861893,2189.10101010,18.28798142,3.31944331,0.09100000,0.19200000,0.38400000,0.14100000,0.19200000,0.00000000,0.00000000,0.00000000,0.00000000,0.00000000,0.00000000,0.00000000,0.00000000,0.00000000,0.00012888,3.09820874,136.05974673,0.22699612,0.17371115,0.02288734,0.05966920,0.01797648,0.00638423,-0.03530850,0.00085650,0.06724153,0.05792397,75.02211939,4.33333333,1.50363636,0.06638503,123.28282828,40.34343434,103.88888889,0.34929293,2.26792929,2.54207071,0.66691919,4.53020202,0.51252525,0.91986787,0.02414141,6.81197352,0.05779161,0.17414341,0.14556664,0.21310351,0.04439055,0.01269628,0.13080635,0.03767441,0.11808295,0.03895061,0.17990298,0.05803446,11.59761676,5.11374707,0.22598820,2.07357964,0.16721311,4.72818297,0.13619746,2055.64550992,2.22582042,1385.70577911,44.64890799,13.71709040,10.79957534,1.11238952,44.41753175,1.87515152,6.18489580,1082.47468060
494,HfZrTaNb,BCC+HCP,ANNEAL,,5.59580000,1,298.15000000,2138.46666667,,0.30000000,,,,10.1016/j.actamat.2016.01.018,2016,Structural-disorder and its effect on mechanical properties in single-phase TaNbHfZr high-entropy alloy,HfZrTaNb,1.69240424,1.69318979,2668.50000000,20.30209624,3.43708516,0.25000000,0.25000000,0.25000000,0.25000000,0.00000000,0.00000000,0.00000000,0.00000000,0.00000000,0.00000000,0.00000000,0.00000000,0.00000000,0.00000000,0.00011946,3.19907352,156.38858644,0.10887002,0.06876784,-0.00030339,0.07725453,0.03600691,0.03715235,-0.00409527,-0.00490812,0.10317516,0.13007271,135.89206500,4.50000000,1.43250000,0.10808328,142.75000000,42.00000000,109.00000000,0.36250000,2.49950000,2.54850000,0.86375000,4.01675000,0.65000000,0.99515975,0.08500000,11.11482451,0.03968691,0.12056349,0.35033188,0.42712310,0.03149123,0.00858743,0.09496634,0.02564496,0.23085955,0.08168124,0.28604418,0.09600362,12.50173286,5.00169348,0.26005201,2.13725490,0.08862862,4.12640232,0.11172944,1364.63693120,2.05417715,895.45697500,21.07975163,13.65142152,13.86549963,5.54143454,18.04452401,1.68475000,7.42052700,1670.60060707
495,HfZrTaTiNbAl,BCC+Sec.,CAST,92.00000000,4.32180000,1,298.15000000,1489.00000000,1900.00000000,21.00000000,,103.00000000,,10.1016/j.jallcom.2014.11.064,2015,Effect of Al addition on mechanical properties and microstructure of refractory AlxHfNbTaTiZr alloys,HfZrTaTiNbAl,1.66114656,1.65352560,2258.05333333,18.98634083,3.36116957,0.16700000,0.16700000,0.16700000,0.16700000,0.16700000,0.16700000,0.00000000,0.00000000,0.00000000,0.00000000,0.00000000,0.00000000,0.00000000,0.00000000,0.00015454,3.14726863,135.46681701,0.05160103,0.01068190,-0.10768610,-0.05411830,-0.07457014,-0.09503744,-0.11548927,-0.00426086,0.05709036,0.04146766,103.06946643,4.16666667,1.48000000,0.06135122,125.66666667,39.66666667,103.66666667,0.35333333,2.20966667,2.31816667,0.70933333,3.64131667,0.52416667,1.04111767,0.02923383,9.01442747,0.04770089,0.13507281,0.34031020,0.39517149,0.03672946,0.00784887,0.09899321,0.02167035,0.22558746,0.05802778,0.26006507,0.06518230,11.54640432,5.22540548,0.23721527,2.09278349,0.07811010,6.44801061,0.13203851,1458.21089193,1.92987020,935.55498542,24.50228285,13.30660425,15.57448326,5.30529656,18.89287293,1.60883333,7.17688036,1470.74357739
496,HfZrTiNbCr,BCC+Laves,ANNEAL,,,1,298.15000000,1411.86333333,1908.00000000,,,,,10.1016/j.ijrmhm.2014.07.009,2014,Experimental and theoretical study of Ti20Zr20Hf20Nb20X20 (X=V or Cr) refractory high-entropy alloys,HfZrTiNbCr,1.63846487,1.64161072,2301.00000000,18.33077269,3.32203030,0.20000000,0.20000000,0.20000000,0.20000000,0.20000000,0.00000000,0.00000000,0.00000000,0.00000000,0.00000000,0.00000000,0.00000000,0.00000000,0.00000000,0.00013869,3.10588909,155.80202938,0.33172580,0.28262284,0.06291820,0.08181798,0.03868025,0.03271502,-0.01042271,-0.00404640,0.11917810,0.13395197,92.49669600,4.60000000,1.48600000,0.12322450,128.00000000,52.00000000,129.00000000,0.32800000,2.24960000,2.62620000,0.82000000,3.72332000,0.77900000,0.85372880,0.07200000,8.37905115,0.07605248,0.21486468,0.61261396,0.59735209,0.06003923,0.01784532,0.17050295,0.04982123,0.33158386,0.10569215,0.34412683,0.10398936,14.96020568,6.65016255,0.34628378,1.97619048,0.28758198,3.90045181,0.12957410,3288.51715357,3.20365916,2447.79950042,4.76271708,0.69484167,0.22568597,2.72495411,19.04322305,1.80620000,8.28269609,1486.90083514
497,HfZrTiNbV,BCC+Laves,ANNEAL,,,1,298.15000000,1176.16666667,1468.00000000,,,,,10.1016/j.ijrmhm.2014.07.009,2014,Experimental and theoretical study of Ti20Zr20Hf20Nb20X20 (X=V or Cr) refractory high-entropy alloys,HfZrTiNbV,1.65028181,1.65451291,2301.60000000,18.79925643,3.35009320,0.20000000,0.20000000,0.20000000,0.20000000,0.20000000,0.00000000,0.00000000,0.00000000,0.00000000,0.00000000,0.00000000,0.00000000,0.00000000,0.00000000,0.00013869,3.13063119,145.34783251,0.24050592,0.19140296,0.02349325,0.06430509,0.02008727,0.01520212,-0.02901570,0.00054800,0.09046409,0.08340717,92.28577600,4.40000000,1.48000000,0.08991608,127.60000000,38.40000000,98.80000000,0.36000000,2.31400000,2.53080000,0.73000000,4.46020000,0.54300000,0.86775480,0.04200000,8.15161182,0.06157526,0.18239490,0.16682935,0.23216779,0.04821883,0.01327323,0.14217207,0.03874206,0.13078180,0.03192217,0.18761209,0.04763597,11.14086073,4.81454656,0.23465860,2.12500000,0.17175433,4.96399803,0.12954032,2150.29661247,2.28307025,1461.27457448,34.27935171,15.31824575,12.83019520,2.72495411,36.97461209,1.80080000,6.18661746,1182.80578605
498,Mn17Al12Cr17Fe17(CoNi)17,FCC+BCC,CAST,0.20000000,6.09560000,1,298.15000000,2230.00000000,,,1.69000000,,,10.1016/j.jallcom.2018.10.168,2019,Microstructure and mechanical properties of FeCoCrNiMnAlx high-entropy alloys prepared by mechanical alloying and hot-pressed sintering,Mn17Al12Cr17Fe17(CoNi)17,1.42827712,1.42230584,1693.83340206,12.06706538,2.88986277,0.17500000,0.12400000,0.17500000,0.17500000,0.17500000,0.17500000,0.00000000,0.00000000,0.00000000,0.00000000,0.00000000,0.00000000,0.00000000,0.00000000,0.00015373,2.64873536,211.20287055,-0.00788912,-0.03541152,-0.07368556,-0.06722293,-0.07035500,-0.09474534,-0.09787741,-0.01186885,0.03721854,0.04461824,52.48119632,7.38144330,1.74670103,0.04908739,151.71134021,78.40206186,200.91752577,0.28164948,2.11462887,2.53411340,1.17155670,2.50276680,0.83210309,1.28400391,0.03684831,7.22189973,0.03385023,0.14275363,0.30696059,0.28241929,0.02410955,0.00619490,0.09161679,0.02302579,0.27641761,0.06912064,0.26140682,0.06690370,19.62164149,9.27900010,0.39349841,1.78415612,0.06928435,3.87353543,0.17602085,2508.18284217,2.26156362,1699.39568799,25.90472364,0.41906660,2.39584249,5.54680803,13.32688349,1.47174227,13.33225381,2036.37149514
499,Mn18Al5Cr18Fe18(CoNi)18,FCC+BCC,CAST,0.20000000,5.00780000,1,298.15000000,1836.00000000,,,4.90000000,,,10.1016/j.jallcom.2018.10.168,2019,Microstructure and mechanical properties of FeCoCrNiMnAlx high-entropy alloys prepared by mechanical alloying and hot-pressed sintering,Mn18Al5Cr18Fe18(CoNi)18,1.41576500,1.41649917,1755.52210526,11.81700600,2.86976158,0.18900000,0.05300000,0.18900000,0.18900000,0.18900000,0.18900000,0.00000000,0.00000000,0.00000000,0.00000000,0.00000000,0.00000000,0.00000000,0.00000000,0.00014909,2.62811666,222.18923915,0.00953023,-0.01958570,-0.03701527,-0.06740290,-0.07760292,-0.09651883,-0.10671885,0.02434764,0.07954772,0.16488289,54.54958961,7.73684211,1.75778947,0.05520008,157.85263158,82.65263158,211.53684211,0.27610526,2.19206316,2.64241053,1.23122105,2.64478758,0.88743158,1.29730701,0.04507700,7.66537534,0.02458092,0.10472041,0.23750821,0.21024101,0.01687738,0.00339724,0.06596131,0.01300113,0.19941933,0.04679274,0.18326418,0.04102396,20.54154639,9.37087341,0.40483851,1.76283262,0.06353232,3.88295684,0.16983551,1721.54449190,1.88390383,1094.50722036,9.30028776,10.95118599,12.46445913,8.75619806,0.00000000,1.52923158,13.43259363,1808.95345888
500,Mn19Al19Cr19Fe19Cu19W,BCC+Sec.,POWDER,,6.90900000,1,298.15000000,1250.00000000,,,,,,10.1557/jmr.2019.18,2019,"Materials-structure-property correlation study of spark plasma sintered AlCuCrFeMnWx (x = 0, 0.05, 0.1, 0.5) high-entropy alloys",Mn19Al19Cr19Fe19Cu19W,1.45466446,1.44507431,1582.42562500,12.59838692,2.93166930,0.19800000,0.19800000,0.19800000,0.19800000,0.19800000,0.01000000,0.00000000,0.00000000,0.00000000,0.00000000,0.00000000,0.00000000,0.00000000,0.00000000,0.00014213,2.70719882,156.43010605,0.12766289,0.13250020,-0.00313509,-0.01998949,-0.02133465,-0.01515218,-0.01649734,0.03839941,0.08972973,0.06194376,52.04861446,5.20833333,1.71677083,0.06823352,135.43750000,71.14583333,180.03125000,0.28593750,1.87930208,2.41236458,1.15927083,1.81311625,0.91281250,1.37974211,0.06947490,6.86030816,0.03638583,0.15038127,0.44735335,0.41713206,0.02688636,0.00858981,0.09872077,0.03172198,0.36780785,0.10114381,0.34458651,0.09679922,18.06321626,9.61166193,0.48571888,1.80087527,0.09769048,11.25138486,0.18841328,2470.15565390,2.23211026,1666.63912131,21.69154249,0.00000000,2.45009586,2.68305207,33.78930900,1.29426042,13.95640011,1159.35573179
501,Mn19AlCr19Fe19(CoNi)19,FCC+BCC,CAST,,4.23360000,1,298.15000000,1631.00000000,,,12.60000000,,,10.1016/j.jallcom.2018.10.168,2019,Microstructure and mechanical properties of FeCoCrNiMnAlx high-entropy alloys prepared by mechanical alloying and hot-pressed sintering,Mn19AlCr19Fe19(CoNi)19,1.40833393,1.41354009,1792.15958333,11.67014155,2.85782330,0.19800000,0.01000000,0.19800000,0.19800000,0.19800000,0.19800000,0.00000000,0.00000000,0.00000000,0.00000000,0.00000000,0.00000000,0.00000000,0.00000000,0.00014213,2.62049744,228.71414270,0.03739683,0.01022039,-0.00211339,-0.02862356,-0.03979662,-0.05580000,-0.06697307,0.02023927,0.07284825,0.12822547,55.77802707,7.94791667,1.76437500,0.05883046,161.50000000,85.17708333,217.84375000,0.27281250,2.23805208,2.70672917,1.26665625,2.72913500,0.92029167,1.30520784,0.04996409,7.93663520,0.01557782,0.06477147,0.18679383,0.15455637,0.01075292,0.00252653,0.04489727,0.00996658,0.13606421,0.04019135,0.11678632,0.03355408,21.08088162,9.41929896,0.41120208,1.75032230,0.06011613,8.89892128,0.16636353,926.11192433,1.38526560,512.05914756,23.90116891,12.39756412,11.36890010,10.92738907,14.61596869,1.56337500,13.48421308,1481.78725082
