Repository: TaoLiang120/myml

myml
======

A custom machine learning models for high entropy alloys with Ti, V, Cr, Zr, Nb, Mo, Hf, Ta and W

# myml

# myml

File: Database/MPEA_dataset_EXT.csv (part 15 of 17)
CompID,Composition,Crystal,Processing,GrainSize,Vicker,Tension0_Compression1,temperature,Yield_EXP,UTS_EXP,Elongation_EXP,Elongation_plastic_EXP,Youngs_EXP,Youngs_ROM_ORG,DOI,YEAR,TITLE,ReducedFormula,radius,radius_TC,Tm_ROM,volume,LattPara,CONC0,CONC1,CONC2,CONC3,CONC4,CONC5,CONC6,CONC7,CONC8,CONC9,CONC10,CONC11,CONC12,CONC13,Sconf,sws,Bulk,Eform,Eform_str,Eform_BOKAS,Hmix_TC,Gmix_TC,Hmix_str_TC,Gmix_str_TC,bcc2hcp_Gmix_TC,bcc2hcp_Gmix_TC2CPA,bcc2hcp,amass,VEC,E_negativity,bcc2hcp_Gmix_TC_diff,Exp_Bulk_ROM,Exp_Shear_ROM,Exp_Youngs_ROM,Exp_Poisson_ROM,Exp_Surf_ROM,Cal_Surf_ROM,E_GBR_ROM,DOS_EF_ROM,E_USF_ROM,Exp_Az_ROM,b2h_ROM,density,radius_TC_DELTA,volume_DELTA,Exp_Shear_ROM_DELTA,Exp_Youngs_ROM_DELTA,radius_TC_DISTORT,radius_TC_DISTORT_Max,volume_DISTORT,volume_DISTORT_Max,Exp_Shear_DISTORT,Exp_Shear_DISTORT_Max,Exp_Youngs_DISTORT,Exp_Youngs_DISTORT_Max,ShearBurger,ShearBurger_Surf,USF_Surf,Exp_Poisson_Comp,ElasticEnergy,SH_ratio,temp_ratio,sigma_y0,delta_Eb0,Yield_MC,Elong_M0,Elong_M1,Elong_M2,Elong_M3,Elong_M4,D_Surf_GBR_ROM,ShearBurger_D_Surf_GBR,Predicted_Yield_EXP
502,Mn21Al13Cr21(FeNi)21,BCC+B2,CAST,,3.53780000,1,298.15000000,1130.00000000,,53.00000000,,,,10.1016/j.msea.2019.04.104,2019,The microstructure and mechanical properties of novel Al-Cr-Fe-Mn-Ni high-entropy alloys with trimodal distributions of coherent B2 precipitates,Mn21Al13Cr21(FeNi)21,1.43521865,1.43141991,1692.07381443,12.23011581,2.90282055,0.21600000,0.13400000,0.21600000,0.21600000,0.21600000,0.00000000,0.00000000,0.00000000,0.00000000,0.00000000,0.00000000,0.00000000,0.00000000,0.00000000,0.00013731,2.65768344,205.56391919,-0.02360872,-0.01427695,-0.07953359,-0.07011347,-0.07208964,-0.06078170,-0.06275787,-0.03561182,0.04049499,-0.03422542,51.56374687,7.11340206,1.72041237,0.07610681,147.01030928,79.90721649,201.62886598,0.27422680,2.03831959,2.50706186,1.28271134,2.25312722,0.99216495,1.33332623,0.06604205,7.00105182,0.03276374,0.14084502,0.32158445,0.29924568,0.02336659,0.00636817,0.09101804,0.02392705,0.29248158,0.07578817,0.27582433,0.07257884,20.08800569,9.85517962,0.48675632,1.75568180,0.07555228,3.31369397,0.17620390,2457.57855575,2.29055688,1671.81066101,45.62009819,0.00000000,2.29893226,4.83868084,41.93550361,1.35922680,14.77899471,1165.73078488
503,Mn2Al2Cr2Fe2Cu2W,BCC+Sec.,POWDER,,7.64400000,1,298.15000000,1510.00000000,,,,,,10.1557/jmr.2019.18,2019,"Materials-structure-property correlation study of spark plasma sintered AlCuCrFeMnWx (x = 0, 0.05, 0.1, 0.5) high-entropy alloys",Mn2Al2Cr2Fe2Cu2W,1.46329919,1.45503016,1754.26181818,12.84437666,2.95062721,0.18200000,0.18200000,0.18200000,0.18200000,0.18200000,0.09100000,0.00000000,0.00000000,0.00000000,0.00000000,0.00000000,0.00000000,0.00000000,0.00000000,0.00015240,2.73471218,168.08989872,0.22055016,0.22588267,0.02323468,-0.00622865,-0.01055893,-0.00089614,-0.00522642,0.05932672,0.14103336,0.12894110,62.76848793,5.27272727,1.76909091,0.09756366,149.63636364,78.45454545,198.81818182,0.28545455,2.02536364,2.54190909,1.27727273,1.72107091,1.05818182,1.34885400,0.10774727,8.11480388,0.04081281,0.15485960,0.49920415,0.48156941,0.03093742,0.00756753,0.10645372,0.02795753,0.38934632,0.09851359,0.36945481,0.09473626,20.04763215,9.89828777,0.52246510,1.79898221,0.10974162,42.92253961,0.16995753,2828.63178273,2.55725539,1988.25391259,38.01185397,0.45791680,2.50705653,2.76492560,19.80675599,1.30245455,15.39219327,1447.53889194
504,Mn2AlCr2(FeNi)2,BCC+B2,CAST,,3.45940000,1,298.15000000,1091.00000000,,50.00000000,,,,10.1016/j.msea.2019.04.104,2019,The microstructure and mechanical properties of novel Al-Cr-Fe-Mn-Ni high-entropy alloys with trimodal distributions of coherent B2 precipitates,Mn2AlCr2(FeNi)2,1.43132153,1.42865407,1712.14666667,12.15175317,2.89660746,0.22200000,0.11100000,0.22200000,0.22200000,0.22200000,0.00000000,0.00000000,0.00000000,0.00000000,0.00000000,0.00000000,0.00000000,0.00000000,0.00000000,0.00013620,2.65087145,208.99787909,-0.02028567,-0.01046840,-0.07089387,-0.09324520,-0.09914734,-0.08342793,-0.08933007,0.00176249,0.08057772,0.08988404,52.21406984,7.22222222,1.72333333,0.07881523,148.88888889,81.33333333,205.11111111,0.27222222,2.06155556,2.54166667,1.30511111,2.29284222,1.01444444,1.33896978,0.06949811,7.13506609,0.03047672,0.13177286,0.30088778,0.27863794,0.02142552,0.00534897,0.08421717,0.02009764,0.27134002,0.06467648,0.25500391,0.06096293,20.40275659,9.89677746,0.49207718,1.74809159,0.07408087,2.50083575,0.17413812,2275.76331920,2.20953343,1530.44642272,48.33932614,0.50547099,2.40746904,4.87790544,41.02653536,1.37500000,14.83836843,1021.64908882
505,Mn2AlCr2Fe2(CoNi)2,FCC+BCC,CAST,,5.41940000,1,298.15000000,1932.00000000,,,3.80000000,,,10.1016/j.jallcom.2018.10.168,2019,Microstructure and mechanical properties of FeCoCrNiMnAlx high-entropy alloys prepared by mechanical alloying and hot-pressed sintering,Mn2AlCr2Fe2(CoNi)2,1.42250296,1.41842929,1722.30181818,11.95123291,2.88058637,0.18200000,0.09100000,0.18200000,0.18200000,0.18200000,0.18200000,0.00000000,0.00000000,0.00000000,0.00000000,0.00000000,0.00000000,0.00000000,0.00000000,0.00015240,2.63821113,216.27291574,-0.00448766,-0.03271875,-0.06077218,-0.07860918,-0.08643786,-0.10684027,-0.11466895,0.01545094,0.06735924,0.13533947,53.43572896,7.54545455,1.75181818,0.05190830,154.54545455,80.36363636,205.81818182,0.27909091,2.15036364,2.58409091,1.19909091,2.56830727,0.85763636,1.29014309,0.04064573,7.42452070,0.03012809,0.12780169,0.27663402,0.25127734,0.02109794,0.00463673,0.08087215,0.01723425,0.24418038,0.05173514,0.22888300,0.05007581,20.04800276,9.32307559,0.39883318,1.77427491,0.06662987,3.33903493,0.17311135,2201.95229517,2.12476184,1461.75301420,15.38383958,7.83758850,9.71823882,5.71409184,7.13171034,1.49827273,13.38074328,1847.40160398
506,Mn3Al2Cr3(FeNi)3,BCC+B2,CAST,,3.67500000,1,298.15000000,1170.00000000,,55.00000000,,,,10.1016/j.msea.2019.04.104,2019,The microstructure and mechanical properties of novel Al-Cr-Fe-Mn-Ni high-entropy alloys with trimodal distributions of coherent B2 precipitates,Mn3Al2Cr3(FeNi)3,1.43672182,1.43248674,1684.33142857,12.26043120,2.90521702,0.21400000,0.14300000,0.21400000,0.21400000,0.21400000,0.00000000,0.00000000,0.00000000,0.00000000,0.00000000,0.00000000,0.00000000,0.00000000,0.00000000,0.00013770,2.66031092,204.23939179,-0.02489047,-0.01574596,-0.08382542,-0.06119124,-0.06165310,-0.05204673,-0.05250859,-0.05002763,0.02503450,-0.08209620,51.31290801,7.07142857,1.71928571,0.07506213,146.28571429,79.35714286,200.28571429,0.27500000,2.02935714,2.49371429,1.27407143,2.23780857,0.98357143,1.33114943,0.06470900,6.94976752,0.03356388,0.14399347,0.32931119,0.30690287,0.02406141,0.00675333,0.09346331,0.02537420,0.30009062,0.08037197,0.28330613,0.07696853,19.96619163,9.83867809,0.48467143,1.75862069,0.07611983,3.79015319,0.17701386,2519.28694487,2.31686847,1719.89891371,36.21566477,0.00000000,2.29893226,4.83868084,40.77803959,1.35314286,14.75542030,1142.56202286
507,Mn5Al4Cr5(FeNi)5,BCC+B2,CAST,,3.78280000,1,298.15000000,1200.00000000,,55.00000000,,,,10.1016/j.msea.2019.04.104,2019,The microstructure and mechanical properties of novel Al-Cr-Fe-Mn-Ni high-entropy alloys with trimodal distributions of coherent B2 precipitates,Mn5Al4Cr5(FeNi)5,1.44077204,1.43486467,1663.47000000,12.34236359,2.91167419,0.20800000,0.16700000,0.20800000,0.20800000,0.20800000,0.00000000,0.00000000,0.00000000,0.00000000,0.00000000,0.00000000,0.00000000,0.00000000,0.00000000,0.00013833,2.66906923,200.67052632,-0.02334236,-0.01495298,-0.09164797,-0.10477131,-0.10685003,-0.09638193,-0.09846065,-0.01157085,0.06067646,0.04560781,50.63703664,6.95833333,1.71625000,0.07224731,144.33333333,77.87500000,196.66666667,0.27708333,2.00520833,2.45775000,1.25079167,2.19653333,0.96041667,1.32528417,0.06111717,6.81270118,0.03552793,0.15164475,0.34951823,0.32684299,0.02580066,0.00776868,0.09960523,0.02918918,0.31921662,0.09245580,0.30208981,0.08854066,19.63683399,9.79291463,0.47896104,1.76657059,0.07764905,2.19636534,0.17923377,2664.89981610,2.37630190,1833.46653949,40.18863157,0.00000000,2.02690401,2.21930193,39.48294441,1.33675000,14.68998241,1191.12772418
508,MnAlCrFeCoCuNi,FCC+BCC+Sec.,CAST,,,1,298.15000000,1005.00000000,,15.00000000,,,,10.1016/j.msea.2008.08.025,2008,"Effects of Mn, Ti and V on the microstructure and properties of AlCrFeCoNiCu high entropy alloy",MnAlCrFeCoCuNi,1.43253154,1.42594456,1613.84857143,12.16067166,2.89731592,0.14300000,0.14300000,0.14300000,0.14300000,0.14300000,0.14300000,0.14300000,0.00000000,0.00000000,0.00000000,0.00000000,0.00000000,0.00000000,0.00000000,0.00016777,2.66733415,175.34016484,0.08849387,0.06929336,-0.03930397,-0.02831668,-0.02968592,-0.04751720,-0.04888643,0.00961823,0.04204204,0.01759032,52.99046837,6.42857143,1.76285714,0.03531814,146.85714286,71.85714286,185.28571429,0.29285714,2.03314286,2.39485714,1.09100000,2.35352000,0.71600000,1.52225529,0.02373143,7.23585057,0.03517986,0.14802796,0.36201468,0.33351865,0.02525576,0.00700625,0.09552728,0.02610091,0.31146372,0.07429141,0.29444752,0.07209293,18.03002918,8.86805818,0.35216414,1.82828282,0.06041718,9.56152176,0.18474472,2492.62987139,2.17513010,1667.70342205,21.24445239,0.00000000,2.19205854,5.94134890,17.61575779,1.39285714,12.94463636,1107.63393407
509,MnAlCrFeCu,BCC+Sec.,POWDER,,6.66400000,1,298.15000000,1120.00000000,,,,,,10.1557/jmr.2019.18,2019,"Materials-structure-property correlation study of spark plasma sintered AlCuCrFeMnWx (x = 0, 0.05, 0.1, 0.5) high-entropy alloys",MnAlCrFeCu,1.45354703,1.44372799,1560.18800000,12.56678439,2.92921592,0.20000000,0.20000000,0.20000000,0.20000000,0.20000000,0.00000000,0.00000000,0.00000000,0.00000000,0.00000000,0.00000000,0.00000000,0.00000000,0.00000000,0.00013869,2.69992827,154.95474257,0.12884331,0.13385388,-0.00996225,-0.03695075,-0.04008032,-0.03194019,-0.03506976,0.04334496,0.09544330,0.08207686,50.66133672,5.20000000,1.71000000,0.06443785,133.60000000,70.20000000,177.60000000,0.28600000,1.86040000,2.39560000,1.14400000,1.82502800,0.89400000,1.38373940,0.06452200,6.69424919,0.03567824,0.14957653,0.43622318,0.40334499,0.02626374,0.00872523,0.09753486,0.03222062,0.36453310,0.10138445,0.34084314,0.09696021,17.80816334,9.57222282,0.48054182,1.80112045,0.06347521,5.85599518,0.19109877,2420.38090942,2.18926526,1622.81658258,22.20499447,0.00000000,2.27183036,2.72495411,33.78930900,1.29320000,13.77061811,1154.13425062
510,MnCrFeCoNi,FCC+BCC,CAST,0.40000000,4.06700000,1,298.15000000,1314.00000000,,,20.30000000,,,10.1016/j.jallcom.2018.10.168,2019,Microstructure and mechanical properties of FeCoCrNiMnAlx high-entropy alloys prepared by mechanical alloying and hot-pressed sintering,MnCrFeCoNi,1.40650029,1.41422145,1801.20000000,11.63409043,2.85487749,0.20000000,0.20000000,0.20000000,0.20000000,0.20000000,0.00000000,0.00000000,0.00000000,0.00000000,0.00000000,0.00000000,0.00000000,0.00000000,0.00000000,0.00013869,2.61954083,230.32418384,0.05505080,0.02435741,0.01085192,-0.02072488,-0.03480299,-0.05141827,-0.06549638,0.01381816,0.07354443,0.12991747,56.08114800,8.00000000,1.76600000,0.05972627,162.40000000,85.80000000,219.40000000,0.27200000,2.24940000,2.72260000,1.27540000,2.74994800,0.92840000,1.30715740,0.05117000,8.00449346,0.01263969,0.04879624,0.17230507,0.13772357,0.00878364,0.00222573,0.03840524,0.00894387,0.11646451,0.03813893,0.09516934,0.03115599,21.21316141,9.43058656,0.41273228,1.74725275,0.01447840,12.05360587,0.16552854,637.99175755,1.15039615,331.56468171,57.09616836,11.90594950,10.29247795,2.72495411,28.75133074,1.57180000,13.49609455,1217.20548978
511,Nb2Re(MoW)2,BCC,CAST,,4.63540000,1,298.15000000,896.00000000,,10.40000000,7.08000000,,298.00000000,10.1016/j.jallcom.2018.11.111,2019,"Microstructure evolution, mechanical properties and strengthening mechanism of refractory high-entropy alloy matrix composites with addition of TaC",Nb2Re(MoW)2,1.57051652,1.56595131,3163.00000000,16.19351556,3.18755030,0.28600000,0.14300000,0.28600000,0.28600000,0.00000000,0.00000000,0.00000000,0.00000000,0.00000000,0.00000000,0.00000000,0.00000000,0.00000000,0.00000000,0.00011652,2.98278043,211.43498328,-0.06748990,-0.06748990,-0.06045224,-0.09903318,-0.10933698,-0.09903318,-0.10933698,0.02843113,0.23108244,0.40304019,133.08282286,5.85714286,2.02000000,0.28169163,267.71428571,118.28571429,307.57142857,0.32571429,3.18371429,3.50028571,1.81857143,1.60897143,1.70857143,0.82959857,0.31990357,13.64678204,0.02382479,0.07176007,0.45443058,0.44058229,0.01816663,0.00679009,0.05413802,0.02009027,0.42413251,0.16117352,0.40846156,0.15526728,32.65276590,10.25618599,0.53665979,1.96610171,0.04958205,3.72144365,0.09426178,1721.56089769,3.08839110,1270.55545040,4.92887849,0.91093066,0.11487250,12.46555687,5.99575995,1.68171429,19.41635752,906.04907626
512,Nb4Al19Cr19Fe19(CoNi)19,BCC+Sec.,CAST,,6.54640000,1,298.15000000,1959.00000000,3008.00000000,,11.00000000,,,10.1016/j.msea.2011.10.110,2012,Effect of Nb addition on the microstructure and properties of AlCoCrFeNi high-entropy alloy,Nb4Al19Cr19Fe19(CoNi)19,1.44493621,1.43149321,1727.13212121,12.45672112,2.92063922,0.04000000,0.19200000,0.19200000,0.19200000,0.19200000,0.19200000,0.00000000,0.00000000,0.00000000,0.00000000,0.00000000,0.00000000,0.00000000,0.00000000,0.00014762,2.70940745,189.20435121,0.02753736,0.00824897,-0.08735542,-0.03995466,-0.03530147,-0.05924305,-0.05458985,-0.05262311,0.02537744,-0.08229785,52.20364604,7.11111111,1.77080808,0.07784132,154.26262626,73.50505051,190.21212121,0.29828283,2.18134343,2.35624242,1.16532323,2.17014303,0.76129293,1.36791710,0.06677289,6.95899443,0.04861795,0.18707934,0.39211552,0.36228835,0.03549367,0.00933245,0.12583041,0.03452566,0.34760786,0.10166500,0.33155192,0.09915219,18.59198347,8.52318035,0.34900187,1.85015115,0.17619692,6.38101087,0.17262721,3539.69811389,2.68540164,2521.79217052,17.55499687,0.12308448,1.83911464,8.44835870,19.35743422,1.31048485,14.18710294,2004.56196388
513,NbAl19Cr19Fe19(CoNi)19,BCC,CAST,,5.57620000,1,298.15000000,1641.00000000,3285.00000000,,17.00000000,,182.00000000,10.1016/j.msea.2011.10.110,2012,Effect of Nb addition on the microstructure and properties of AlCoCrFeNi high-entropy alloy,NbAl19Cr19Fe19(CoNi)19,1.43929916,1.42519648,1695.16750000,12.30543132,2.90876707,0.01000000,0.19800000,0.19800000,0.19800000,0.19800000,0.19800000,0.00000000,0.00000000,0.00000000,0.00000000,0.00000000,0.00000000,0.00000000,0.00000000,0.00014213,2.69126574,189.60371184,-0.00853768,-0.02649788,-0.08690104,-0.04820329,-0.04497265,-0.06616350,-0.06293285,-0.02593672,0.03959700,-0.02178646,50.93168561,7.17708333,1.77614583,0.07263828,153.77083333,74.61458333,192.87500000,0.29510417,2.16654167,2.34596875,1.16330208,2.16746000,0.75914583,1.39372526,0.05948454,6.87290914,0.04366185,0.17639654,0.38286004,0.35405172,0.03179372,0.00972245,0.11762418,0.03612233,0.34347302,0.10621149,0.32807002,0.10353724,18.79590734,8.67553465,0.35039521,1.83729867,0.17385129,4.99827671,0.17588232,3291.45921403,2.57731051,2318.65620141,18.22209430,0.12308448,2.09199973,8.33464471,19.25924101,1.30596875,14.39231018,1670.11448512
514,NbAl2Cr2Fe2(CoNi)2,BCC+Sec.,CAST,,7.32060000,1,298.15000000,2473.00000000,3170.00000000,,4.00000000,,,10.1016/j.msea.2011.10.110,2012,Effect of Nb addition on the microstructure and properties of AlCoCrFeNi high-entropy alloy,NbAl2Cr2Fe2(CoNi)2,1.45443018,1.44232920,1780.96727273,12.71431908,2.94063440,0.09100000,0.18200000,0.18200000,0.18200000,0.18200000,0.18200000,0.00000000,0.00000000,0.00000000,0.00000000,0.00000000,0.00000000,0.00000000,0.00000000,0.00015240,2.73491659,188.53174384,0.05787947,0.03960627,-0.08645377,-0.07074757,-0.06990939,-0.08902077,-0.08818260,-0.02631448,0.06028987,0.00370994,54.34589520,7.00000000,1.76181818,0.08660435,155.09090909,71.63636364,185.72727273,0.30363636,2.20627273,2.37354545,1.16872727,2.17466182,0.76490909,1.32445073,0.07904800,7.09778818,0.05513393,0.20083519,0.40695103,0.37539096,0.04071651,0.00868695,0.13767266,0.03189142,0.35316812,0.09415737,0.33614386,0.09190874,18.24337553,8.26886689,0.34669743,1.87206265,0.18014745,3.83644880,0.16740903,3851.99257711,2.82271089,2780.50098489,13.14779933,0.07705319,1.67868851,5.18469916,17.62581675,1.31809091,13.84075666,2128.92064876
515,NbVCrFeMo,BCC+Laves,CAST,,8.09480000,1,298.15000000,2663.00000000,,2.70000000,,,,10.1007/s40195-019-00935-x,2019,"Microstructure, Mechanical Properties, and Corrosion Behavior of MoNbFeCrV, MoNbFeCrTi, and MoNbFeVTi High-Entropy Alloys",NbVCrFeMo,1.50247472,1.50110715,2364.00000000,14.11002965,3.04452334,0.20000000,0.20000000,0.20000000,0.20000000,0.20000000,0.00000000,0.00000000,0.00000000,0.00000000,0.00000000,0.00000000,0.00000000,0.00000000,0.00000000,0.00013869,2.84810863,208.94197156,0.14083959,0.16228247,0.02817411,-0.01662924,-0.03641179,0.00481364,-0.01496891,0.06173293,0.32962298,0.33912368,69.52579600,6.00000000,1.77600000,0.26789005,186.80000000,81.60000000,210.40000000,0.31600000,2.59880000,2.97880000,1.61200000,2.08392800,1.39000000,0.87798700,0.30317020,8.18215000,0.05372456,0.16162154,0.43102426,0.40703506,0.04154204,0.01100661,0.11984656,0.03176967,0.34805482,0.08339327,0.32378115,0.07755013,21.51493794,8.27879712,0.53486224,1.92397661,0.16635017,19.71615256,0.12612098,3406.38597295,3.14400870,2524.55444597,7.75074269,0.07721500,0.18259218,2.72495411,4.66768995,1.40840000,15.27615588,2456.84205970
516,Ta21Ti21Al13(VMo)21,BCC,CAST,,,1,298.15000000,962.00000000,1033.00000000,,,,173.00000000,10.4028/www.scientific.net/MSF.898.638,2017,Microstructure and Mechanical Properties of VTaTiMoAlsubx/sub Refractory High Entropy Alloys,Ta21Ti21Al13(VMo)21,1.57220404,1.56457561,2357.14597938,16.11000309,3.18206129,0.21600000,0.21600000,0.13400000,0.21600000,0.21600000,0.00000000,0.00000000,0.00000000,0.00000000,0.00000000,0.00000000,0.00000000,0.00000000,0.00000000,0.00013731,2.96984397,173.90363097,0.00782200,-0.01060303,-0.11426651,-0.06114080,-0.07707601,-0.07956582,-0.09550104,0.05431664,0.22302419,0.20243012,84.95241218,4.73195876,1.69443299,0.16870755,170.17525773,64.96907216,173.70103093,0.33701031,2.50919588,2.77638144,1.19178351,3.06705258,0.99757732,1.10582132,0.18835298,8.75647849,0.03334607,0.09582354,0.52781252,0.51066839,0.02604371,0.00735368,0.07442728,0.02220107,0.34915127,0.10152403,0.34648805,0.09882626,17.90382549,7.13528411,0.39756853,2.01663816,0.05498107,5.29358601,0.12648771,1438.28591174,2.08130331,948.09050751,18.81517989,0.11898478,0.69532451,5.29318063,8.03072536,1.58459794,11.29865503,1134.47127942
517,Ta23Ti23Al4(VMo)23,BCC,CAST,,,1,298.15000000,1021.00000000,1249.00000000,,,,183.00000000,10.4028/www.scientific.net/MSF.898.638,2017,Microstructure and Mechanical Properties of VTaTiMoAlsubx/sub Refractory High Entropy Alloys,Ta23Ti23Al4(VMo)23,1.57110284,1.56846021,2508.99250000,16.18200588,3.18679492,0.24000000,0.24000000,0.04200000,0.24000000,0.24000000,0.00000000,0.00000000,0.00000000,0.00000000,0.00000000,0.00000000,0.00000000,0.00000000,0.00000000,0.00012953,2.97206303,184.37031262,0.03647895,0.01608895,-0.07082321,0.00732471,-0.00870040,-0.01306529,-0.02909040,0.04365383,0.23315526,0.16041291,91.13482182,4.91666667,1.70343750,0.18950143,180.21875000,69.12500000,184.76041667,0.33562500,2.65308333,2.94460417,1.27238542,3.31395625,1.08796875,1.10430921,0.21532929,9.35193303,0.03463469,0.09944345,0.48459443,0.46679642,0.02721653,0.00840597,0.07848988,0.02465095,0.31980225,0.10303219,0.31618883,0.09985958,19.07743106,7.19066410,0.41007711,2.01034807,0.05922001,44.37023072,0.11883256,1601.16730353,2.27526554,1086.93078792,8.85472425,0.63170934,0.55106804,5.93284116,10.87207793,1.67221875,11.40845422,1251.33566799
518,Ta23Ti23Nb23Al5V23,BCC,CAST,,,1,298.15000000,1330.00000000,,,,,130.00000000,10.1016/j.proeng.2012.03.043,2012,Microstructure and Compressive Properties of NbTiVTaAlx High Entropy Alloys,Ta23Ti23Nb23Al5V23,1.58884961,1.58979201,2458.12989691,16.73334018,3.22258374,0.23700000,0.23700000,0.23700000,0.05200000,0.23700000,0.00000000,0.00000000,0.00000000,0.00000000,0.00000000,0.00000000,0.00000000,0.00000000,0.00000000,0.00013086,3.01386099,163.12582752,0.08096986,0.06079006,-0.03138280,-0.02550114,-0.04483566,-0.04568094,-0.06501546,0.03494556,0.18750438,0.13794738,89.75413580,4.65979381,1.56969072,0.15255882,154.95876289,47.81443299,130.46391753,0.35711340,2.55588660,2.74426804,1.07170103,3.58834536,0.75345361,1.01899846,0.17924758,8.90679022,0.03602519,0.10032717,0.24591227,0.25703988,0.02834467,0.00970707,0.08072682,0.02851628,0.18039430,0.05695289,0.18588435,0.05951877,13.34424029,5.22098292,0.29479149,2.11096856,0.05588302,12.61399803,0.12129139,1196.09158355,1.69125140,727.95428166,24.28991151,15.39058519,16.30946521,2.64268996,2.72667069,1.67256701,7.97829935,1063.10246605
519,Ta23Ti5Nb23(MoW)23,BCC,CAST,,4.68734000,1,298.15000000,1109.00000000,1197.00000000,,,,242.00000000,10.1016/j.msea.2017.12.004,2018,Microstructures and mechanical properties of Ti NbMoTaW refractory high-entropy alloys,Ta23Ti5Nb23(MoW)23,1.59173612,1.58631126,3095.03092784,16.87479441,3.23163891,0.23700000,0.05200000,0.23700000,0.23700000,0.23700000,0.00000000,0.00000000,0.00000000,0.00000000,0.00000000,0.00000000,0.00000000,0.00000000,0.00000000,0.00013086,3.02261475,227.23631763,-0.02899580,-0.03338271,-0.06010164,-0.08171870,-0.10670375,-0.08610561,-0.11109066,0.16117024,0.45428330,0.48404331,133.74147402,5.42268041,1.88618557,0.29625685,231.24742268,95.21649485,250.44329897,0.33185567,3.06742268,3.26622680,1.76871134,1.95812062,1.63984536,1.01262859,0.36948454,13.16063999,0.02259479,0.06456471,0.50923402,0.48094279,0.01774676,0.00458611,0.05128949,0.01340626,0.40158584,0.11229608,0.38348631,0.10837205,26.64806324,8.68744416,0.53460039,1.99336522,0.03744859,4.95622593,0.09633183,1226.00784692,2.43671657,849.84938906,4.22614023,0.12847056,0.11487250,13.14823765,3.07807965,1.49751546,17.79485017,1183.50922925
520,Ta2Ti2Nb2AlV2,BCC,CAST,,,1,298.15000000,1014.00000000,,,,,127.00000000,10.1016/j.proeng.2012.03.043,2012,Microstructure and Compressive Properties of NbTiVTaAlx High Entropy Alloys,Ta2Ti2Nb2AlV2,1.58845271,1.58595446,2362.36888889,16.65041137,3.21725132,0.22200000,0.22200000,0.22200000,0.11100000,0.22200000,0.00000000,0.00000000,0.00000000,0.00000000,0.00000000,0.00000000,0.00000000,0.00000000,0.00000000,0.00013620,3.01113035,157.63909947,0.05855072,0.03963825,-0.06638701,-0.07139085,-0.08919361,-0.09030332,-0.10810607,0.04082081,0.18214874,0.16135917,85.81189540,4.55555556,1.57222222,0.14132793,150.00000000,46.44444444,126.66666667,0.35666667,2.46822222,2.64722222,1.03177778,3.41021111,0.71555556,1.02534156,0.16393367,8.55799288,0.03550992,0.09809513,0.27028200,0.28124673,0.02798922,0.00888242,0.07798572,0.02645666,0.20208669,0.05859152,0.20734244,0.06100830,12.94045038,5.24282225,0.28990727,2.10880831,0.05340398,4.50687840,0.12620806,1125.94754566,1.60921747,670.41166388,33.72198458,14.76597164,15.53658503,2.27049621,9.34312676,1.61544444,8.01045834,1079.67817816
521,Ta2TiNb2(MoW)2,BCC,CAST,,4.71576000,1,298.15000000,1211.00000000,1578.00000000,,,,234.00000000,10.1016/j.msea.2017.12.004,2018,Microstructures and mechanical properties of Ti NbMoTaW refractory high-entropy alloys,Ta2TiNb2(MoW)2,1.59318035,1.58740094,3022.55555556,16.92340438,3.23473898,0.22200000,0.11100000,0.22200000,0.22200000,0.22200000,0.00000000,0.00000000,0.00000000,0.00000000,0.00000000,0.00000000,0.00000000,0.00000000,0.00000000,0.00013620,3.02255050,219.96699421,-0.01561968,-0.02507591,-0.06517558,-0.06943476,-0.09710842,-0.07889099,-0.10656465,0.14943627,0.42470401,0.45197072,128.34839111,5.33333333,1.86444444,0.27526774,223.44444444,92.00000000,242.00000000,0.33111111,3.00666667,3.21911111,1.68055556,2.15097778,1.56166667,1.02100878,0.34000000,12.59366368,0.02222504,0.06316765,0.52779298,0.50033570,0.01740837,0.00435968,0.05028249,0.01273762,0.40376176,0.10198841,0.38775410,0.09837453,25.77256844,8.57180768,0.51940133,1.99003322,0.03608306,5.92881701,0.09864169,1147.97618259,2.32440548,784.50285822,4.22614023,0.10150438,0.10375067,4.87790544,3.95692172,1.53855556,16.75114576,1200.35690675
522,Ta7Ti5Nb7(MoW)7,BCC,CAST,,4.85688000,1,298.15000000,1304.00000000,1593.00000000,,,,228.00000000,10.1016/j.msea.2017.12.004,2018,Microstructures and mechanical properties of Ti NbMoTaW refractory high-entropy alloys,Ta7Ti5Nb7(MoW)7,1.59416000,1.58833900,2973.39393939,16.95643065,3.23684183,0.21200000,0.15200000,0.21200000,0.21200000,0.21200000,0.00000000,0.00000000,0.00000000,0.00000000,0.00000000,0.00000000,0.00000000,0.00000000,0.00000000,0.00013803,3.02284828,215.03605454,-0.00678282,-0.01967768,-0.06617971,-0.06098478,-0.08966326,-0.07387964,-0.10255812,0.14223666,0.40326703,0.42875157,124.69014606,5.27272727,1.84969697,0.26103036,218.15151515,89.81818182,236.27272727,0.33060606,2.96545455,3.18715152,1.62075758,2.28179697,1.50863636,1.02669324,0.32000000,12.21088355,0.02192680,0.06214627,0.53978724,0.51285594,0.01714922,0.00420093,0.04951585,0.01226958,0.40392681,0.09827696,0.38923906,0.09389342,25.17771823,8.49034029,0.50873697,1.98777727,0.03515680,6.72970356,0.10027262,1094.99721795,2.24743366,740.42664682,5.19382208,0.10150438,0.10375067,4.83868084,4.21456057,1.56639394,16.07368210,1222.25336550
523,TaNbVMo,BCC,ANNEAL,200.00000000,4.93920000,1,298.15000000,1525.00000000,2400.00000000,21.00000000,,,186.00000000,10.3390/e18050189,2016,MoNbTaV Medium-Entropy Alloy,TaNbVMo,1.57325327,1.57790369,2779.75000000,16.28921419,3.19381711,0.25000000,0.25000000,0.25000000,0.25000000,0.00000000,0.00000000,0.00000000,0.00000000,0.00000000,0.00000000,0.00000000,0.00000000,0.00000000,0.00000000,0.00011946,2.99839682,205.32711230,0.07391917,0.07391917,-0.03685273,-0.06304367,-0.09283018,-0.06304367,-0.09283018,0.12571561,0.39517179,0.41087947,105.18394000,5.25000000,1.72250000,0.26945618,200.50000000,69.50000000,187.00000000,0.35500000,2.85675000,3.06275000,1.52500000,2.73210000,1.23750000,0.95262425,0.32750000,10.72256517,0.03649748,0.10543039,0.49305513,0.46596231,0.02875402,0.00916877,0.08369820,0.02665721,0.32752484,0.10800722,0.31625867,0.10304423,19.22319093,6.72904207,0.43318456,2.10077519,0.08266877,5.26735437,0.10725785,1845.51251280,2.46555582,1283.70437349,6.84608505,0.15369909,0.07769919,5.54143454,8.37872382,1.53775000,12.50085575,1529.81422644
524,TaNbVW,BCC,CAST,,,1,298.15000000,1530.00000000,1700.00000000,12.00000000,,,206.00000000,10.1016/j.msea.2016.07.102,2016,"NbTaV-(Ti,W) refractory high-entropy alloys: Experiments and modeling",TaNbVW,1.57571513,1.57880639,2979.50000000,16.35533881,3.19813295,0.25000000,0.25000000,0.25000000,0.25000000,0.00000000,0.00000000,0.00000000,0.00000000,0.00000000,0.00000000,0.00000000,0.00000000,0.00000000,0.00000000,0.00011946,3.00486015,214.86274223,0.10226640,0.10226640,-0.01531263,-0.08539142,-0.11185496,-0.08539142,-0.11185496,0.12569989,0.40467178,0.41758356,127.15894000,5.25000000,1.77250000,0.27897189,210.00000000,78.25000000,207.50000000,0.34750000,3.02550000,3.20050000,1.66750000,2.65562500,1.36250000,0.97699250,0.35250000,12.91031229,0.03595027,0.10333228,0.62511316,0.58381420,0.02828990,0.00929376,0.08212607,0.02709501,0.38249272,0.12983271,0.36682703,0.12334922,21.67262375,7.16331970,0.45033879,2.06513410,0.08175054,4.16828545,0.10006713,1977.28095360,2.71894057,1413.36268435,5.22645613,0.17716832,0.11487250,5.54143454,4.95880043,1.53300000,14.13739319,1631.33280236
525,TaTi13Nb41V12Cr12Mo19,BCC+Sec.,POWDER,0.07500000,7.26180000,1,298.15000000,2680.00000000,,,,,,10.1016/j.ijrmhm.2019.02.009,2019,"Fabrication, microstructure and mechanical property of a novel Nb-rich refractory high-entropy alloy strengthened by in-situ formation of dispersoids",TaTi13Nb41V12Cr12Mo19,1.56958520,1.56811677,2537.27551020,16.13097043,3.18344118,0.01000000,0.13300000,0.41800000,0.12200000,0.12200000,0.19400000,0.00000000,0.00000000,0.00000000,0.00000000,0.00000000,0.00000000,0.00000000,0.00000000,0.00013016,2.97602842,193.37767892,0.07908533,0.07092209,-0.00027747,-0.01882902,-0.04123610,-0.02699226,-0.04939934,0.15739543,0.33600237,0.35903136,78.27032306,5.18367347,1.71061224,0.25628893,179.52040816,66.68367347,174.83673469,0.34438776,2.60580612,2.95815306,1.35464286,2.47286531,1.18270408,0.75451354,0.28510204,8.05723490,0.04603283,0.12710106,0.56667092,0.53367079,0.03615230,0.01412051,0.10218288,0.04005445,0.36607991,0.14096115,0.34570506,0.13237339,18.38429491,7.05512769,0.45387263,2.05058368,0.11855405,17.53932521,0.11750793,2199.85159072,2.61114356,1555.30575327,13.38173568,0.00000000,0.06564887,7.04588830,11.55511639,1.60351020,11.46503147,1807.88406761
526,TaTiAlVMo,bcc,UNKNOWN,0.00000000,0.00000000,1,298.15000000,735.00000000,0.00000000,0.00000000,0.00000000,0.00000000,0.00000000,UNKNOWN,UNKNOWN,UNKNOWN,TaTiAlVMo,1.57299076,1.56196252,2248.66400000,16.05869397,3.17867949,0.20000000,0.20000000,0.20000000,0.20000000,0.20000000,0.00000000,0.00000000,0.00000000,0.00000000,0.00000000,0.00000000,0.00000000,0.00000000,0.00000000,0.00013869,2.96784628,166.42603888,-0.00602716,-0.02304838,-0.12974619,-0.08013805,-0.09301221,-0.09715927,-0.11003343,0.04493942,0.19879143,0.17601265,80.53558372,4.60000000,1.68800000,0.15385201,163.00000000,62.00000000,165.80000000,0.33800000,2.40640000,2.65620000,1.13420000,2.89066000,0.93300000,1.10690160,0.16908060,8.32773665,0.03235233,0.09334505,0.55714076,0.54032935,0.02512895,0.00662892,0.07137002,0.02046039,0.36423231,0.09897284,0.36207097,0.09656744,17.06746655,7.09253098,0.38771609,2.02114804,0.05195269,3.89164170,0.13258984,1329.38033723,1.94847347,855.93790624,16.82732675,0.13485576,1.54560603,2.72495411,10.87700346,1.52200000,11.21384136,884.21609309
527,TaTiNbAlV,BCC,CAST,,,1,298.15000000,993.00000000,,,,,122.00000000,10.1016/j.proeng.2012.03.043,2012,Microstructure and Compressive Properties of NbTiVTaAlx High Entropy Alloys,TaTiNbAlV,1.58786041,1.58040615,2219.46400000,16.52716631,3.20929371,0.20000000,0.20000000,0.20000000,0.20000000,0.20000000,0.00000000,0.00000000,0.00000000,0.00000000,0.00000000,0.00000000,0.00000000,0.00000000,0.00000000,0.00013869,3.00586017,149.45121299,0.03360432,0.01658310,-0.09449346,-0.10450658,-0.11636870,-0.12152780,-0.13338992,0.03242460,0.15699260,0.13930039,79.92885972,4.40000000,1.57600000,0.12456800,142.60000000,44.40000000,121.00000000,0.35600000,2.33740000,2.50240000,0.97220000,3.14438000,0.65900000,1.03480740,0.14108060,8.03072240,0.03459657,0.09486544,0.30170094,0.31265458,0.02727716,0.00769634,0.07371088,0.02344542,0.22683477,0.06189677,0.23191809,0.06302354,12.34022466,5.27946635,0.28193720,2.10559006,0.04970450,2.94544924,0.13433424,1027.29952259,1.49177124,590.13673063,16.90672905,14.96111803,16.86673280,2.72495411,11.23999563,1.53020000,8.06445213,1070.14041445
528,TaTiNbV,BCC,CAST,,,1,298.15000000,1092.59000000,,,,,134.00000000,10.1016/j.proeng.2012.03.043,2012,Microstructure and Compressive Properties of NbTiVTaAlx High Entropy Alloys,TaTiNbV,1.58919309,1.59611197,2541.00000000,16.80532736,3.22719834,0.25000000,0.25000000,0.25000000,0.25000000,0.00000000,0.00000000,0.00000000,0.00000000,0.00000000,0.00000000,0.00000000,0.00000000,0.00000000,0.00000000,0.00011946,3.02477135,167.87395756,0.16381953,0.14254301,0.02152685,0.01012169,-0.02704005,-0.01115483,-0.04831657,0.05394908,0.21622693,0.21755193,93.16569000,4.75000000,1.56750000,0.16227785,159.25000000,49.00000000,133.75000000,0.35750000,2.63175000,2.82825000,1.10625000,3.74250000,0.78625000,1.01350925,0.19250000,9.20573400,0.03652723,0.10229805,0.22215858,0.23360000,0.02857712,0.01043945,0.08302676,0.03032528,0.15774659,0.05446287,0.16359645,0.05717816,13.69469515,5.20364592,0.29875558,2.11284047,0.07052821,29.99023465,0.11733569,1259.44672562,1.76440680,780.23410763,25.94471793,13.65631694,17.59135332,5.54143454,25.97785249,1.72200000,7.95278464,994.86251001
529,TaTiNbVMo,BCC,CAST,,,1,298.15000000,1400.00000000,2450.00000000,,,,171.00000000,10.1016/j.jallcom.2016.11.188,2017,Mechanical properties of refractory high-entropy alloys: Experiments and modeling,TaTiNbVMo,1.58154915,1.58210974,2612.00000000,16.55747024,3.21125401,0.20000000,0.20000000,0.20000000,0.20000000,0.20000000,0.00000000,0.00000000,0.00000000,0.00000000,0.00000000,0.00000000,0.00000000,0.00000000,0.00000000,0.00013869,3.00264717,186.55895416,0.08220898,0.06518776,-0.04188117,-0.02507616,-0.05911743,-0.04209738,-0.07613865,0.09192118,0.29989523,0.31499836,93.72055200,5.00000000,1.68600000,0.20797405,181.80000000,64.40000000,172.80000000,0.34800000,2.70540000,2.95340000,1.29300000,3.19148000,1.06900000,0.99131280,0.24200000,9.39918610,0.03419062,0.09764275,0.50158885,0.48002975,0.02691082,0.00773561,0.07827236,0.02247522,0.30691031,0.09126058,0.30089934,0.08806922,17.90981743,6.62002566,0.39513565,2.06748466,0.06516612,14.44638403,0.11414625,1511.24161441,2.18307006,1012.31533480,10.32353890,0.33882687,0.43730635,2.72495411,11.43953353,1.66040000,10.78644750,1374.44549909
530,TaTiNbVW,BCC,CAST,,,1,298.15000000,1420.00000000,1800.00000000,20.00000000,,,187.00000000,10.1016/j.msea.2016.07.102,2016,"NbTaV-(Ti,W) refractory high-entropy alloys: Experiments and modeling",TaTiNbVW,1.58351864,1.58545023,2771.80000000,16.61093437,3.21470668,0.20000000,0.20000000,0.20000000,0.20000000,0.20000000,0.00000000,0.00000000,0.00000000,0.00000000,0.00000000,0.00000000,0.00000000,0.00000000,0.00000000,0.00013869,3.00842194,194.18745810,0.11196218,0.09494096,-0.02076050,-0.03433885,-0.06508676,-0.05136007,-0.08210798,0.09741425,0.31300087,0.31890537,111.30055200,5.00000000,1.72600000,0.21558662,189.40000000,71.40000000,189.20000000,0.34200000,2.84040000,3.06360000,1.40700000,3.13030000,1.16900000,1.01080740,0.26200000,11.12634827,0.03359385,0.09536824,0.64209844,0.60447557,0.02634246,0.00781161,0.07633544,0.02274168,0.35607643,0.10921817,0.34580288,0.10470298,19.87788603,6.99826997,0.41156175,2.03951368,0.06361750,11.19497718,0.10756548,1594.44807591,2.36871148,1095.92737543,7.47358952,0.11603850,0.10827899,2.72495411,15.34293283,1.65660000,11.99920682,1421.93794309
531,TaTiVMo,BCC,CAST,,,1,298.15000000,1221.00000000,1454.00000000,,,,189.00000000,10.4028/www.scientific.net/MSF.898.638,2017,Microstructure and Mechanical Properties of VTaTiMoAlsubx/sub Refractory High Entropy Alloys,TaTiVMo,1.57060602,1.57034397,2577.50000000,16.21456097,3.18893057,0.25000000,0.25000000,0.25000000,0.25000000,0.00000000,0.00000000,0.00000000,0.00000000,0.00000000,0.00000000,0.00000000,0.00000000,0.00000000,0.00000000,0.00011946,2.97728185,189.09248992,0.08789631,0.06661979,-0.06724485,0.00289983,-0.03090381,-0.01837669,-0.05218033,0.09045360,0.28933645,0.30466542,93.92409500,5.00000000,1.70750000,0.19888285,184.75000000,71.00000000,189.75000000,0.33500000,2.71800000,3.02050000,1.30875000,3.42535000,1.12875000,1.10362700,0.22750000,9.61880718,0.03518242,0.10112830,0.46425492,0.44606864,0.02770746,0.00889476,0.08024723,0.02576133,0.30323811,0.10282403,0.29906052,0.09940248,19.60803366,7.21414042,0.41528698,2.00751880,0.07474389,106.18271205,0.11567410,1678.69998235,2.36583644,1153.41191760,6.61680998,0.67886869,0.53342403,5.54143454,20.32729251,1.71175000,11.45496343,1294.49823376
532,Ti11Al19Cr19Fe19Ni19Mo9,BCC+B2,CAST,,7.40978000,1,298.15000000,1314.50000000,1314.50000000,,,,,10.1088/0256-307X/35/3/036102,2018,Microstructures and Mechanical Properties of AlCrFeNiMo 0.5 Ti  x  High Entropy Alloys,Ti11Al19Cr19Fe19Ni19Mo9,1.47911093,1.46334903,1810.51125000,13.35959196,2.98956314,0.11500000,0.19800000,0.19800000,0.19800000,0.19800000,0.09400000,0.00000000,0.00000000,0.00000000,0.00000000,0.00000000,0.00000000,0.00000000,0.00000000,0.00015112,2.77258894,175.75385933,0.01041474,0.02033533,-0.11036056,-0.13833083,-0.14362426,-0.12841024,-0.13370367,0.05985665,0.17592488,0.29516168,52.77918472,6.36458333,1.76635417,0.11606823,154.13541667,76.03125000,194.55208333,0.29531250,2.15607292,2.38088542,1.24066667,2.05912146,0.97192708,1.39215637,0.10380340,6.56022716,0.05547048,0.19119914,0.44692437,0.42828518,0.04238194,0.00854362,0.14068266,0.03037078,0.38196167,0.10626513,0.36686279,0.10280904,19.68477668,9.12992158,0.45078581,1.83813747,0.17778013,1.97783578,0.16467724,3736.64950431,3.00949930,2740.70809225,13.90190751,0.15807654,1.75639610,3.24398874,19.10844018,1.26352083,15.57930523,1322.86067584
533,Ti11Cr29(FeNi)29,BCC,CAST,,5.88294000,1,298.15000000,2475.41000000,,6.50000000,,,212.00000000,10.1557/jmr.2019.40,2019,Effects of titanium addition on microstructure and mechanical properties of CrFeNiTix (x = 0.2–0.6) compositionally complex alloys,Ti11Cr29(FeNi)29,1.43042229,1.42746968,1910.22448980,12.27518542,2.90638194,0.11200000,0.29600000,0.29600000,0.29600000,0.00000000,0.00000000,0.00000000,0.00000000,0.00000000,0.00000000,0.00000000,0.00000000,0.00000000,0.00000000,0.00011429,2.67594422,197.14948238,0.01328789,0.03546188,-0.03318913,-0.03657351,-0.04710532,-0.01439953,-0.02493134,0.05874244,0.18752677,0.30150380,54.65344388,7.55102041,1.77081633,0.12878433,163.52040816,85.72448980,217.20408163,0.27561224,2.33584694,2.57222449,1.41846939,2.42072816,1.07709184,1.55586274,0.11855081,7.39330914,0.04666836,0.15935420,0.25587089,0.22454195,0.03185779,0.00858775,0.09985413,0.02902880,0.20411636,0.06905162,0.18318556,0.06034924,21.57685914,9.23727440,0.46111405,1.76095223,0.16982463,5.96917168,0.15608113,3120.74307084,2.68332532,2222.85254759,11.10216354,10.21453455,10.85897795,14.80010497,10.33318182,1.33811224,16.12484999,2354.65171836
534,Ti11Mn11Al7V11Cr11Fe11Co11(CuNi)11,BCC+Sec.,CAST,,,1,298.15000000,1461.00000000,1461.00000000,1.00000000,,163.00000000,,10.1016/j.msea.2006.11.049,2007,Microstructure and compressive properties of multicomponent Alx(TiVCrMnFeCoNiCu)100−x high-entropy alloys,Ti11Mn11Al7V11Cr11Fe11Co11(CuNi)11,1.45418574,1.44965019,1746.28484211,12.78810890,2.94631227,0.11600000,0.11600000,0.07400000,0.11600000,0.11600000,0.11600000,0.11600000,0.11600000,0.11600000,0.00000000,0.00000000,0.00000000,0.00000000,0.00000000,0.00018887,2.70654177,173.41126204,0.05581588,0.03144290,-0.06851068,-0.05250031,-0.05936431,-0.07687329,-0.08373729,0.03650831,0.08644921,0.13633436,53.25508853,6.12631579,1.72810526,0.05416517,146.74736842,67.68421053,175.48421053,0.30252632,2.14583158,2.53254737,1.06218947,2.97292042,0.71470526,1.41072942,0.04163903,6.91519099,0.05093945,0.17426285,0.36308041,0.33107193,0.03752004,0.00777293,0.11924304,0.02281931,0.28524270,0.04301540,0.26784123,0.03876256,17.27017639,8.04824412,0.33306680,1.86749172,0.10910131,6.28224335,0.17073389,3002.22814806,2.43632747,2080.99934065,12.57408703,0.00000000,2.01222792,0.00000000,9.77262488,1.54249474,11.19626274,1532.74640128
535,Ti12Mn12AlV12Cr12Fe12Co12(CuNi)12,FCC+BCC,CAST,,,1,298.15000000,1862.00000000,2431.00000000,1.00000000,,164.00000000,,10.1016/j.msea.2006.11.049,2007,Microstructure and compressive properties of multicomponent Alx(TiVCrMnFeCoNiCu)100−x high-entropy alloys,Ti12Mn12AlV12Cr12Fe12Co12(CuNi)12,1.44540494,1.44623806,1801.90474227,12.61838862,2.93321996,0.12400000,0.12400000,0.01000000,0.12400000,0.12400000,0.12400000,0.12400000,0.12400000,0.12400000,0.00000000,0.00000000,0.00000000,0.00000000,0.00000000,0.00018241,2.69389755,180.13140495,0.09046993,0.06556733,-0.03293259,-0.01902086,-0.02828420,-0.04392346,-0.05318680,0.04421516,0.09717527,0.14226585,55.05262287,6.34020619,1.73618557,0.05966833,151.58762887,70.53608247,182.70103093,0.29927835,2.21327835,2.62378351,1.10503093,3.12487402,0.75334021,1.43062000,0.04890729,7.24475178,0.04976509,0.16484621,0.32273728,0.28926156,0.03594419,0.00854554,0.10974223,0.02517673,0.24575577,0.04157749,0.22674517,0.03684097,17.91787897,8.09562836,0.34037301,1.85420038,0.10909644,17.28063004,0.16546380,2877.82133981,2.40273175,1986.55419677,9.64082004,7.58269989,9.19895862,0.00000000,8.41783316,1.59582474,11.22797417,1595.20069071
536,Ti13Al20Cr16Fe16(CoNi)16,BCC+B2,CAST,49.95000000,6.26808000,1,298.15000000,1503.00000000,,7.73000000,,,,10.1016/j.jallcom.2019.07.100,2019,"Effects of Ti-to-Al ratios on the phases, microstructures, mechanical properties, and corrosion resistance of Al2-xCoCrFeNiTix high-entropy alloys",Ti13Al20Cr16Fe16(CoNi)16,1.46710233,1.44614288,1687.54020619,13.02893577,2.96469244,0.13400000,0.20600000,0.16500000,0.16500000,0.16500000,0.16500000,0.00000000,0.00000000,0.00000000,0.00000000,0.00000000,0.00000000,0.00000000,0.00000000,0.00015373,2.73498198,174.55420710,-0.03923586,-0.06781473,-0.14740835,-0.12650074,-0.12410016,-0.15507960,-0.15267903,0.02659954,0.07884675,0.17721747,49.16891641,6.59793814,1.73917526,0.05224720,144.15463918,68.82474227,178.26804124,0.29979381,2.11187629,2.31851546,1.02574227,2.49182309,0.68460825,1.35664007,0.03090553,6.26658721,0.05914370,0.20544855,0.42560776,0.39747275,0.04399918,0.00942322,0.14637423,0.03443936,0.35894618,0.10326740,0.34570242,0.10059209,17.67074549,8.36732036,0.32417062,1.85630151,0.15686746,2.05080069,0.17667727,3771.82661763,2.80556869,2718.36501922,7.92386210,0.07705319,1.60875596,5.90012365,10.73796606,1.39553608,12.66233510,1526.85125545
