Repository: TaoLiang120/myml

myml
======

A custom machine learning models for high entropy alloys with Ti, V, Cr, Zr, Nb, Mo, Hf, Ta and W

# myml

# myml

File: Database/MPEA_dataset_EXT.csv (part 16 of 17)
CompID,Composition,Crystal,Processing,GrainSize,Vicker,Tension0_Compression1,temperature,Yield_EXP,UTS_EXP,Elongation_EXP,Elongation_plastic_EXP,Youngs_EXP,Youngs_ROM_ORG,DOI,YEAR,TITLE,ReducedFormula,radius,radius_TC,Tm_ROM,volume,LattPara,CONC0,CONC1,CONC2,CONC3,CONC4,CONC5,CONC6,CONC7,CONC8,CONC9,CONC10,CONC11,CONC12,CONC13,Sconf,sws,Bulk,Eform,Eform_str,Eform_BOKAS,Hmix_TC,Gmix_TC,Hmix_str_TC,Gmix_str_TC,bcc2hcp_Gmix_TC,bcc2hcp_Gmix_TC2CPA,bcc2hcp,amass,VEC,E_negativity,bcc2hcp_Gmix_TC_diff,Exp_Bulk_ROM,Exp_Shear_ROM,Exp_Youngs_ROM,Exp_Poisson_ROM,Exp_Surf_ROM,Cal_Surf_ROM,E_GBR_ROM,DOS_EF_ROM,E_USF_ROM,Exp_Az_ROM,b2h_ROM,density,radius_TC_DELTA,volume_DELTA,Exp_Shear_ROM_DELTA,Exp_Youngs_ROM_DELTA,radius_TC_DISTORT,radius_TC_DISTORT_Max,volume_DISTORT,volume_DISTORT_Max,Exp_Shear_DISTORT,Exp_Shear_DISTORT_Max,Exp_Youngs_DISTORT,Exp_Youngs_DISTORT_Max,ShearBurger,ShearBurger_Surf,USF_Surf,Exp_Poisson_Comp,ElasticEnergy,SH_ratio,temp_ratio,sigma_y0,delta_Eb0,Yield_MC,Elong_M0,Elong_M1,Elong_M2,Elong_M3,Elong_M4,D_Surf_GBR_ROM,ShearBurger_D_Surf_GBR,Predicted_Yield_EXP
537,Ti14Al19Cr19Fe19Ni19Mo9,BCC+B2,CAST,,7.50876000,1,298.15000000,618.80000000,618.80000000,,,,,10.1088/0256-307X/35/3/036102,2018,Microstructures and Mechanical Properties of AlCrFeNiMo 0.5 Ti  x  High Entropy Alloys,Ti14Al19Cr19Fe19Ni19Mo9,1.48322068,1.46734102,1814.46545455,13.47833877,2.99839461,0.14100000,0.19200000,0.19200000,0.19200000,0.19200000,0.09100000,0.00000000,0.00000000,0.00000000,0.00000000,0.00000000,0.00000000,0.00000000,0.00000000,0.00015181,2.77960721,173.80635819,0.01167204,0.01871303,-0.11581118,-0.14085418,-0.14628817,-0.13381318,-0.13924717,0.06250031,0.17390119,0.30204810,52.63033064,6.29292929,1.75949495,0.11140088,152.70707071,75.06060606,192.17171717,0.29606061,2.15437374,2.38497980,1.21413131,2.14911778,0.95444444,1.38469912,0.09762754,6.48409134,0.05703075,0.19325143,0.45175381,0.43268144,0.04367506,0.00862407,0.14324561,0.03025315,0.38104210,0.10193089,0.36598068,0.09861055,19.49088173,9.04712185,0.44302640,1.84115370,0.17816398,1.95565622,0.16431837,3750.02430516,3.02220033,2753.32036365,12.23966745,0.20394602,1.68815057,3.31432204,16.56470324,1.29041414,15.10436156,1082.91983475
538,Ti16Cr27(FeNi)27,BCC,CAST,,7.03836000,1,298.15000000,1923.15000000,,,,,204.00000000,10.1557/jmr.2019.40,2019,Effects of titanium addition on microstructure and mechanical properties of CrFeNiTix (x = 0.2–0.6) compositionally complex alloys,Ti16Cr27(FeNi)27,1.44136429,1.43855956,1912.05154639,12.55914270,2.92862207,0.16500000,0.27800000,0.27800000,0.27800000,0.00000000,0.00000000,0.00000000,0.00000000,0.00000000,0.00000000,0.00000000,0.00000000,0.00000000,0.00000000,0.00011762,2.69468833,192.06389836,0.02319959,0.03900465,-0.04935631,-0.06477111,-0.07550907,-0.04896605,-0.05970401,0.08722170,0.20610720,0.39083366,54.25055155,7.34020619,1.75711340,0.11888551,160.16494845,83.24742268,211.19587629,0.27824742,2.32184536,2.56888660,1.35592784,2.57557402,1.03659794,1.53153431,0.10557605,7.17287986,0.05417697,0.18097458,0.28165745,0.25096950,0.03839278,0.01167855,0.11790915,0.03475759,0.22643622,0.07161798,0.20661983,0.06342281,21.11372004,9.09350829,0.44645434,1.77103270,0.17776402,3.47217505,0.15593199,3618.27317381,2.91313006,2632.72990928,7.23159248,8.92446675,12.38747255,13.16047188,6.52861518,1.38637113,15.22948623,1958.77392166
539,Ti20Al13Cr16Fe16(CoNi)16,BCC+B2+Laves,CAST,22.03000000,8.39762000,1,298.15000000,1272.00000000,,3.15000000,,,,10.1016/j.jallcom.2019.07.100,2019,"Effects of Ti-to-Al ratios on the phases, microstructures, mechanical properties, and corrosion resistance of Al2-xCoCrFeNiTix high-entropy alloys",Ti20Al13Cr16Fe16(CoNi)16,1.46942626,1.45605294,1760.25938144,13.16577715,2.97503559,0.20600000,0.13400000,0.16500000,0.16500000,0.16500000,0.16500000,0.00000000,0.00000000,0.00000000,0.00000000,0.00000000,0.00000000,0.00000000,0.00000000,0.00015373,2.73774009,177.13237831,-0.03176607,-0.06544512,-0.14138275,-0.11248679,-0.11249825,-0.14616584,-0.14617730,0.02544087,0.07684497,0.17137681,50.67611466,6.67010309,1.73412371,0.05140410,146.39175258,70.12371134,181.58762887,0.29762887,2.17971134,2.41355670,1.02061856,2.80047979,0.70228866,1.35852120,0.02835067,6.39155020,0.06297759,0.21041218,0.39532225,0.36709490,0.04744015,0.01353944,0.15085457,0.03985497,0.32761419,0.06792701,0.31469202,0.06614769,18.06706846,8.28874362,0.32219342,1.84749745,0.16676235,2.40567830,0.16937845,3942.23803137,2.92559479,2871.50552844,4.48912085,0.00000000,1.53442956,6.79010259,5.35359727,1.49570103,12.07933143,1588.78422446
540,Ti23Al15Cr15Fe15(CoNi)15,BCC+Sec.,CAST,,,1,298.15000000,2220.00000000,2720.00000000,6.60000000,5.00000000,160.00000000,,10.1063/1.2734517,2007,Solid solution alloys of AlCoCrFeNiTix with excellent room-temperature mechanical properties,Ti23Al15Cr15Fe15(CoNi)15,1.47897377,1.46531339,1744.36530612,13.40534560,2.99297211,0.23500000,0.15300000,0.15300000,0.15300000,0.15300000,0.15300000,0.00000000,0.00000000,0.00000000,0.00000000,0.00000000,0.00000000,0.00000000,0.00000000,0.00015308,2.75645556,171.37620592,-0.02853526,-0.06389220,-0.14886297,-0.11313695,-0.11345346,-0.14849389,-0.14881040,0.02104486,0.06634451,0.15555638,49.87428065,6.44897959,1.72214286,0.04529965,142.66326531,67.72448980,175.54081633,0.30010204,2.14698980,2.38314286,0.97540816,2.83833265,0.67311224,1.34246231,0.02011694,6.17800171,0.06434999,0.21243050,0.41575676,0.38765302,0.04911283,0.01487933,0.15570589,0.04372118,0.33814061,0.07529666,0.32573639,0.07331078,17.55411923,8.17615400,0.31351441,1.85755941,0.16937216,2.36027785,0.17092177,3884.15770730,2.90578260,2824.41028760,7.39031927,0.07723979,1.53442956,8.55960659,5.80577092,1.50309184,11.67867376,1849.51671464
541,Ti23Nb23Al5(VMo)23,BCC,CAST,,4.50800000,1,298.15000000,1250.00000000,1500.00000000,13.00000000,,,161.00000000,10.3390/e16020870,2014,Microstructures and Crackling Noise of AlxNbTiMoV High Entropy Alloys,Ti23Nb23Al5(VMo)23,1.57133739,1.56673071,2364.70721649,16.16522293,3.18569283,0.23700000,0.23700000,0.05200000,0.23700000,0.23700000,0.00000000,0.00000000,0.00000000,0.00000000,0.00000000,0.00000000,0.00000000,0.00000000,0.00000000,0.00013086,2.96850200,178.38545954,0.01895351,-0.00122628,-0.07114335,-0.04589300,-0.06467113,-0.06607279,-0.08485092,0.04980420,0.24907346,0.24255719,69.59762818,4.89690722,1.72618557,0.19926926,172.03092784,61.80412371,164.37113402,0.35000000,2.52031959,2.83200000,1.19974227,3.05422371,1.01427835,0.85909013,0.21244345,7.14927718,0.03434831,0.09942069,0.58444504,0.56385109,0.02694744,0.00825736,0.07823799,0.02442755,0.34147509,0.11785319,0.33251444,0.11475854,17.05108356,6.76544500,0.40244037,2.07692308,0.05272047,6.74277198,0.12608326,1494.69310284,2.07649192,984.48644043,16.75417401,0.13295947,0.63735646,5.93284116,10.90464485,1.63225773,10.44631816,1394.06844819
542,Ti2Nb2Al(VMo)2,BCC,CAST,,4.77260000,1,298.15000000,1625.00000000,1800.00000000,11.00000000,,,156.00000000,10.3390/e16020870,2014,Microstructures and Crackling Noise of AlxNbTiMoV High Entropy Alloys,Ti2Nb2Al(VMo)2,1.57204029,1.56429657,2274.81333333,16.11935999,3.18267723,0.22200000,0.22200000,0.11100000,0.22200000,0.22200000,0.00000000,0.00000000,0.00000000,0.00000000,0.00000000,0.00000000,0.00000000,0.00000000,0.00000000,0.00013620,2.96741847,171.94039711,-0.00207990,-0.02099237,-0.10351293,-0.09202764,-0.10901404,-0.11094011,-0.12792650,0.05791219,0.24301707,0.26991233,66.92125540,4.77777778,1.71888889,0.18510487,166.00000000,59.55555556,158.44444444,0.35000000,2.43488889,2.72944444,1.15177778,2.90963333,0.96000000,0.87547578,0.19504478,6.89391111,0.03353302,0.09709087,0.60500139,0.58442207,0.02619873,0.00758018,0.07562070,0.02284204,0.34958726,0.11459638,0.34150949,0.11177997,16.41517468,6.74165246,0.39426850,2.07692308,0.05036559,3.36665142,0.13106570,1395.48654653,1.96397324,901.11947640,14.51348901,0.17979862,2.36690633,5.79341516,10.86918460,1.57766667,10.40471666,1403.15887876
543,Ti2Nb2Al3(VMo)2,bcc,UNKNOWN,0.00000000,0.00000000,1,298.15000000,500.00000000,0.00000000,0.00000000,0.00000000,0.00000000,0.00000000,UNKNOWN,UNKNOWN,UNKNOWN,Ti2Nb2Al3(VMo)2,1.57394746,1.55819717,2030.90545455,15.99535785,3.17449503,0.18200000,0.18200000,0.27300000,0.18200000,0.18200000,0.00000000,0.00000000,0.00000000,0.00000000,0.00000000,0.00000000,0.00000000,0.00000000,0.00000000,0.00013743,2.96385252,154.45309486,-0.03476372,-0.05023755,-0.13504273,-0.12396787,-0.13670088,-0.13944170,-0.15217471,0.03783380,0.18450663,0.20440659,59.65948871,4.45454545,1.69909091,0.14667283,149.63636364,53.45454545,142.36363636,0.35000000,2.20309091,2.45118182,1.02163636,2.51731818,0.81272727,0.91993473,0.14783718,6.19348315,0.03105432,0.09113307,0.65601744,0.63526476,0.02390022,0.00583536,0.06797287,0.01857433,0.35923338,0.10275257,0.35324570,0.10203984,14.69568806,6.67048645,0.36890319,2.07692308,0.04397615,2.25138026,0.14680644,1151.11363487,1.67690780,698.01474333,15.70431108,0.49851068,2.51173630,1.44485234,10.41806402,1.42954545,10.27997260,805.01446159
544,Ti3Al29Cr16Fe16(CoNi)16,BCC+B2,CAST,66.93000000,5.93390000,1,298.15000000,1324.00000000,,10.02000000,,,,10.1016/j.jallcom.2019.07.100,2019,"Effects of Ti-to-Al ratios on the phases, microstructures, mechanical properties, and corrosion resistance of Al2-xCoCrFeNiTix high-entropy alloys",Ti3Al29Cr16Fe16(CoNi)16,1.46254548,1.43262589,1590.43000000,12.80958540,2.94796070,0.03100000,0.30200000,0.16700000,0.16700000,0.16700000,0.16700000,0.00000000,0.00000000,0.00000000,0.00000000,0.00000000,0.00000000,0.00000000,0.00000000,0.00014346,2.73220553,171.86184359,-0.03098658,-0.05235092,-0.11908610,-0.08378200,-0.07707121,-0.10514634,-0.09843556,-0.01256362,0.04264892,0.05321302,47.22446604,6.53125000,1.74781250,0.05428209,141.63541667,67.39583333,174.60416667,0.30239583,2.02387500,2.19298958,1.03928125,2.06441604,0.66465625,1.35638976,0.03558816,6.12183157,0.05245204,0.19705569,0.46275508,0.43446292,0.03839505,0.01365989,0.13900169,0.05061103,0.39493910,0.14944526,0.38131762,0.14563881,17.20621594,8.50161988,0.32840776,1.86695534,0.14296385,2.72338691,0.18746503,3520.48036745,2.63703787,2495.76022125,10.25129856,0.16950718,1.71001418,4.63882682,12.91176691,1.25754167,13.68242210,1368.09058860
545,Ti3Cr10(FeNi)10,BCC+FCC,CAST,,5.00094000,1,298.15000000,2364.63000000,,,,,,10.1557/jmr.2019.40,2019,Effects of titanium addition on microstructure and mechanical properties of CrFeNiTix (x = 0.2–0.6) compositionally complex alloys,Ti3Cr10(FeNi)10,1.42599268,1.42109386,1909.48484848,12.16146013,2.89737854,0.09100000,0.30300000,0.30300000,0.30300000,0.00000000,0.00000000,0.00000000,0.00000000,0.00000000,0.00000000,0.00000000,0.00000000,0.00000000,0.00000000,0.00011233,2.66854512,199.20826263,0.00994895,0.03470124,-0.02590632,-0.00570546,-0.01580286,0.01904684,0.00894944,0.02731070,0.16010233,0.19931474,54.81654545,7.63636364,1.77636364,0.13279163,164.87878788,86.72727273,219.63636364,0.27454545,2.34151515,2.57357576,1.44378788,2.35804242,1.09348485,1.56571155,0.12380333,7.48471617,0.04294494,0.14774161,0.24455176,0.21276338,0.02868213,0.00798359,0.09120575,0.02741521,0.19377071,0.06755212,0.17225506,0.05861185,21.76163691,9.29382708,0.46699884,1.75689221,0.16661056,37.59276813,0.15614159,2845.49590621,2.55332650,1999.24076222,8.70423727,10.68491676,10.47422444,15.24434950,14.26300738,1.31857576,16.50389577,2311.60614097
546,Ti4Al10Cr10Fe10(Ni2Mo)5,BCC+B2,CAST,,7.17262000,1,298.15000000,2185.10000000,3673.40000000,,14.80000000,,,10.1088/0256-307X/35/3/036102,2018,Microstructures and Mechanical Properties of AlCrFeNiMo 0.5 Ti  x  High Entropy Alloys,Ti4Al10Cr10Fe10(Ni2Mo)5,1.47454398,1.45872311,1811.57551020,13.22870489,2.97976793,0.08200000,0.20400000,0.20400000,0.20400000,0.20400000,0.10200000,0.00000000,0.00000000,0.00000000,0.00000000,0.00000000,0.00000000,0.00000000,0.00000000,0.00014952,2.76551008,178.56032731,0.01128098,0.02461865,-0.10203997,-0.12990357,-0.13477612,-0.11656590,-0.12143845,0.05253311,0.17570148,0.27335865,53.19037522,6.44897959,1.77673469,0.12316837,156.48979592,77.46938776,198.14285714,0.29448980,2.16265306,2.38171429,1.27693878,1.94490612,0.99959184,1.39851394,0.11305184,6.67675007,0.05330322,0.18762984,0.44049248,0.42279223,0.04064531,0.00851255,0.13707231,0.03177724,0.38266814,0.11124734,0.36768232,0.10765706,19.99139944,9.24392350,0.46220629,1.83482790,0.17742728,2.08509331,0.16458050,3703.94714330,2.99487421,2713.51061655,20.64678909,0.15807654,1.75639610,3.05107003,21.95765176,1.23191837,16.22786049,2138.08812708
547,Ti4Mn4AlV4Cr4Fe4Co4(CuNi)4,BCC,CAST,,,1,298.15000000,1465.00000000,2016.00000000,2.00000000,,190.00000000,174.00000000,10.1016/j.msea.2006.11.049,2007,Microstructure and compressive properties of multicomponent Alx(TiVCrMnFeCoNiCu)100−x high-entropy alloys,Ti4Mn4AlV4Cr4Fe4Co4(CuNi)4,1.44817514,1.44733801,1784.35757576,12.67176940,2.93735037,0.12100000,0.12100000,0.03000000,0.12100000,0.12100000,0.12100000,0.12100000,0.12100000,0.12100000,0.00000000,0.00000000,0.00000000,0.00000000,0.00000000,0.00018524,2.69709822,178.02289647,0.07517674,0.04987354,-0.04824826,-0.04278286,-0.05259043,-0.06808607,-0.07789364,0.05167701,0.10503328,0.17886769,54.48553026,6.27272727,1.73363636,0.05793218,150.06060606,69.63636364,180.42424242,0.30030303,2.19200000,2.59500000,1.09151515,3.07693515,0.74115152,1.42434485,0.04661427,7.13991949,0.05017245,0.16815532,0.33586537,0.30296408,0.03648621,0.00829919,0.11297759,0.02442468,0.25923975,0.04213895,0.24081392,0.03756820,17.71423772,8.08131283,0.33811657,1.85838025,0.10909798,7.72570655,0.16709095,2926.18191168,2.41751830,2023.63649120,8.97604342,7.60283864,9.09939878,0.00000000,9.47854354,1.57900000,11.21864327,1555.60532041
548,Ti5Al21Cr21Fe21Ni21Mo10,BCC+B2,CAST,,6.97760000,1,298.15000000,2161.70000000,3641.50000000,,14.30000000,,,10.1088/0256-307X/35/3/036102,2018,Microstructures and Mechanical Properties of AlCrFeNiMo 0.5 Ti  x  High Entropy Alloys,Ti5Al21Cr21Fe21Ni21Mo10,1.46934342,1.45203057,1801.65373737,13.08019767,2.96857551,0.05100000,0.21200000,0.21200000,0.21200000,0.21200000,0.10100000,0.00000000,0.00000000,0.00000000,0.00000000,0.00000000,0.00000000,0.00000000,0.00000000,0.00014638,2.75698229,180.44600724,0.01136468,0.02815061,-0.09110902,-0.10619114,-0.11057526,-0.08940521,-0.09378933,0.02914515,0.15654863,0.19881125,53.15729102,6.53535354,1.78292929,0.12735041,157.60606061,78.37373737,200.30303030,0.29353535,2.16057576,2.37168687,1.30440404,1.84382364,1.01429293,1.40968882,0.11871752,6.74835510,0.05099179,0.18391764,0.43441574,0.41684729,0.03866330,0.00896623,0.13313213,0.03364295,0.38272442,0.11680391,0.36760689,0.11302050,20.14880482,9.32566457,0.46945492,1.83099798,0.17687514,2.48357708,0.16548685,3638.51273071,2.95206109,2656.18908768,20.64678909,0.15807654,1.75639610,4.97228188,21.39416476,1.19943434,16.79858926,2159.22153114
549,Ti5Al7Cr19Fe19Co28Ni19,FCC+BCC,POWDER,,5.04700000,1,298.15000000,2012.00000000,,,17.52000000,,,10.5755/j01.ms.25.3.19452,2019,Enhancement of Mechanical Properties and Corrosion Resistance of Ultra-Fine Grain Al0.4FeCrCo1.5NiTi0.3 High-Entropy Alloy by MA and SPS Technologies,Ti5Al7Cr19Fe19Co28Ni19,1.42346474,1.41474037,1797.97154639,12.02240215,2.88629300,0.05200000,0.07200000,0.19600000,0.19600000,0.28900000,0.19600000,0.00000000,0.00000000,0.00000000,0.00000000,0.00000000,0.00000000,0.00000000,0.00000000,0.00014306,2.65473267,205.30861384,-0.02072368,-0.06198022,-0.07485617,-0.07716988,-0.08214988,-0.11842642,-0.12340642,0.02754063,0.09178665,0.18532063,54.04629619,7.72164948,1.79597938,0.06424602,163.24742268,79.55670103,206.51546392,0.28989691,2.31817526,2.53293814,1.17049485,2.64137588,0.75867010,1.39360527,0.05033990,7.46490147,0.04302271,0.15900263,0.28815090,0.25670305,0.02960549,0.00787724,0.10011050,0.02580158,0.24658014,0.05606371,0.23042352,0.05262685,19.88601732,8.57830625,0.32727038,1.81649246,0.15289602,3.33315166,0.16582576,3009.76291444,2.48633465,2098.64729892,15.55502906,7.53431893,9.92664069,5.87070072,12.92503933,1.48447423,13.39600036,2168.69985705
550,Ti6Cr31(FeNi)31,BCC+FCC,CAST,,3.54956000,1,298.15000000,2297.94000000,,5.80000000,,,,10.1557/jmr.2019.40,2019,Effects of titanium addition on microstructure and mechanical properties of CrFeNiTix (x = 0.2–0.6) compositionally complex alloys,Ti6Cr31(FeNi)31,1.41970135,1.41639143,1908.43434343,12.00114775,2.88459110,0.06100000,0.31300000,0.31300000,0.31300000,0.00000000,0.00000000,0.00000000,0.00000000,0.00000000,0.00000000,0.00000000,0.00000000,0.00000000,0.00000000,0.00010869,2.65829306,202.13232733,0.00829808,0.03671232,-0.01245047,0.00022154,-0.00972286,0.02863578,0.01869138,0.02099653,0.15947969,0.18055262,55.04819697,7.75757576,1.78424242,0.13848317,166.80808081,88.15151515,223.09090909,0.27303030,2.34956566,2.57549495,1.47974747,2.26901051,1.11676768,1.57969970,0.13126344,7.61675015,0.03602624,0.12702617,0.22743352,0.19469582,0.02343085,0.00688722,0.07717726,0.02454069,0.17762968,0.06488588,0.15508054,0.05555236,22.02138716,9.37253533,0.47530814,1.75114630,0.16204564,936.30312817,0.15622754,2354.26663243,2.31062412,1605.89548134,7.66863695,11.06429869,10.77086992,15.16320357,10.21392344,1.29082828,17.05988899,2217.39762643
551,Ti7Nb7Al5(VMo)7,BCC,CAST,,5.06660000,1,298.15000000,1260.00000000,1300.00000000,8.00000000,,,151.00000000,10.3390/e16020870,2014,Microstructures and Crackling Noise of AlxNbTiMoV High Entropy Alloys,Ti7Nb7Al5(VMo)7,1.57251708,1.56271316,2213.83636364,16.08829959,3.18063168,0.21200000,0.21200000,0.15200000,0.21200000,0.21200000,0.00000000,0.00000000,0.00000000,0.00000000,0.00000000,0.00000000,0.00000000,0.00000000,0.00000000,0.00013803,2.96640203,167.56857155,-0.01386457,-0.03191738,-0.11716469,-0.10899605,-0.12375699,-0.12704886,-0.14180979,0.05503743,0.23053429,0.26065826,65.10581373,4.69696970,1.71393939,0.17549686,161.90909091,58.03030303,154.42424242,0.35000000,2.37693939,2.65987879,1.11924242,2.81155455,0.92318182,0.88659052,0.18324288,6.71984136,0.03295200,0.09554898,0.61846947,0.59787360,0.02566213,0.00713111,0.07378726,0.02177042,0.35371219,0.11199151,0.34619694,0.10935219,15.98449243,6.72482121,0.38839098,2.07692308,0.04876823,2.80349434,0.13467572,1331.03189586,1.88971191,847.22470314,11.78216713,0.17760299,0.21816339,5.29318063,10.72665426,1.54063636,10.37525327,1328.25108506
552,Ti9Al13Cr18Fe18Co18(Cu2Ni9)2,FCC+BCC,CAST,,,1,298.15000000,1900.00000000,2697.00000000,,12.00000000,164.00000000,,10.1016/j.jallcom.2008.11.059,2009,Atomic packing efficiency and phase transition in a high entropy alloy,Ti9Al13Cr18Fe18Co18(Cu2Ni9)2,1.44521834,1.43361174,1732.63918367,12.52375030,2.92586847,0.09200000,0.13300000,0.18400000,0.18400000,0.18400000,0.04100000,0.18400000,0.00000000,0.00000000,0.00000000,0.00000000,0.00000000,0.00000000,0.00000000,0.00016069,2.69719112,180.62648021,0.00992613,-0.01135654,-0.09076413,-0.07392166,-0.07242364,-0.09520433,-0.09370631,0.02132241,0.07374204,0.12728959,51.98128073,6.90816327,1.76969388,0.06187771,152.72448980,73.55102041,190.36734694,0.29540816,2.19312245,2.40074490,1.11260204,2.49368388,0.73409184,1.45874205,0.04538985,6.89226504,0.05228641,0.18864305,0.36926497,0.33964046,0.03789519,0.00659116,0.12677508,0.02390325,0.31642131,0.07007879,0.30152604,0.06831887,18.63691964,8.49789287,0.33472451,1.83852280,0.13473377,3.76633010,0.17207853,3551.45898192,2.70517869,2535.15469788,15.38063820,0.01322781,1.76478824,0.35947091,14.64094556,1.40257143,13.28767950,1953.98892168
553,Ti9Al19Cr19Fe19Ni19Mo9,BCC+B2,CAST,,7.36666000,1,298.15000000,2228.70000000,3166.20000000,,10.40000000,,,10.1088/0256-307X/35/3/036102,2018,Microstructures and Mechanical Properties of AlCrFeNiMo 0.5 Ti  x  High Entropy Alloys,Ti9Al19Cr19Fe19Ni19Mo9,1.47622536,1.46056655,1807.73489362,13.27663465,2.98336232,0.09600000,0.20200000,0.20200000,0.20200000,0.20200000,0.09600000,0.00000000,0.00000000,0.00000000,0.00000000,0.00000000,0.00000000,0.00000000,0.00000000,0.00015014,2.76775523,177.12125375,0.00977948,0.02172191,-0.10728242,-0.13637884,-0.14136860,-0.12443641,-0.12942617,0.05787185,0.17721716,0.28998943,52.88369929,6.41489362,1.77117021,0.11934531,155.13829787,76.71276596,196.22340426,0.29478723,2.15726596,2.37801064,1.25929787,1.99593255,0.98420213,1.39739232,0.10813964,6.61428976,0.05423824,0.18942704,0.44338965,0.42505425,0.04138314,0.00846545,0.13867519,0.03132917,0.38239415,0.10934240,0.36727743,0.10579001,19.82002846,9.18756835,0.45622661,1.83602352,0.17751062,1.99016252,0.16493016,3717.91618259,2.99664591,2724.13622330,13.93913601,0.15807654,1.75639610,3.05107003,19.10844018,1.24463830,15.92432794,2110.28141442
554,TiAl2Cr2Fe2(CoNi)2,BCC+BCC,CAST,,1.74440000,1,298.15000000,2260.00000000,3140.00000000,24.40000000,23.00000000,178.00000000,,10.1063/1.2734517,2007,Solid solution alloys of AlCoCrFeNiTix with excellent room-temperature mechanical properties,TiAl2Cr2Fe2(CoNi)2,1.45346754,1.43829390,1707.42181818,12.69128452,2.93885748,0.09100000,0.18200000,0.18200000,0.18200000,0.18200000,0.18200000,0.00000000,0.00000000,0.00000000,0.00000000,0.00000000,0.00000000,0.00000000,0.00000000,0.00015240,2.70923039,182.62824479,-0.04232903,-0.06833915,-0.13275482,-0.10184166,-0.09922446,-0.12785179,-0.12523458,0.00811197,0.06905329,0.11835304,50.25140611,6.90909091,1.75636364,0.06094132,149.36363636,72.18181818,186.72727273,0.29636364,2.15581818,2.35818182,1.09009091,2.42675273,0.72536364,1.37936082,0.04268436,6.57494360,0.05415207,0.19636494,0.39578274,0.36751774,0.03989396,0.00865595,0.13536751,0.03185040,0.34344234,0.09478075,0.32939526,0.09234561,18.37117670,8.52167259,0.33646791,1.84237728,0.15279984,2.55505531,0.17462000,3687.13888676,2.76712032,2647.81304234,18.02620150,0.12308448,1.68413392,5.18469916,20.07296477,1.38136364,13.29930524,1995.46851342
555,TiAl3Cr2Fe2(CoNi)2,BCC+B2,CAST,56.27000000,6.28866000,1,298.15000000,1566.00000000,,11.85000000,,,,10.1016/j.jallcom.2019.07.100,2019,"Effects of Ti-to-Al ratios on the phases, microstructures, mechanical properties, and corrosion resistance of Al2-xCoCrFeNiTix high-entropy alloys",TiAl3Cr2Fe2(CoNi)2,1.46422272,1.43738099,1642.91333333,12.90714253,2.95542562,0.08300000,0.25000000,0.16700000,0.16700000,0.16700000,0.16700000,0.00000000,0.00000000,0.00000000,0.00000000,0.00000000,0.00000000,0.00000000,0.00000000,0.00015069,2.73161653,173.72257728,-0.03922969,-0.06427497,-0.13890679,-0.13177071,-0.12751485,-0.15681600,-0.15256014,0.03039606,0.08406966,0.19173681,48.31225048,6.58333333,1.74416667,0.05367360,143.25000000,68.33333333,177.00000000,0.30083333,2.07283333,2.26158333,1.03558333,2.28718167,0.67741667,1.35774742,0.03374425,6.21550695,0.05626052,0.20126760,0.44171264,0.41354363,0.04125118,0.01139523,0.14244670,0.04192984,0.37599184,0.12477528,0.36251191,0.12156951,17.48973672,8.43759914,0.32680711,1.86054826,0.15010525,1.87882980,0.18147640,3654.74713159,2.72608179,2614.23853754,12.03630836,0.07098342,1.58943167,4.66370365,13.53392641,1.32983333,13.15182611,1431.37481501
556,TiAlCr2Fe2Co2CuNi2,FCC+BCC,CAST,,,1,298.15000000,1580.00000000,2389.00000000,,17.00000000,161.00000000,,10.1016/j.jallcom.2008.11.059,2009,Atomic packing efficiency and phase transition in a high entropy alloy,TiAlCr2Fe2Co2CuNi2,1.43802754,1.42875072,1745.99454545,12.37764548,2.91444599,0.09100000,0.09100000,0.18200000,0.18200000,0.18200000,0.09100000,0.18200000,0.00000000,0.00000000,0.00000000,0.00000000,0.00000000,0.00000000,0.00000000,0.00016327,2.68575716,175.74095072,0.03870988,0.01794589,-0.06787862,-0.07601644,-0.07770333,-0.09678043,-0.09846732,0.05360081,0.10637550,0.20519912,53.57544805,6.81818182,1.78272727,0.06104481,155.18181818,74.18181818,192.18181818,0.29545455,2.21627273,2.42663636,1.12536364,2.53776182,0.73172727,1.55026991,0.04627200,7.18748855,0.05008517,0.17909517,0.34930125,0.31794485,0.03559647,0.00657643,0.11723381,0.02030630,0.29224602,0.06135336,0.27631253,0.05501337,18.72337420,8.44813634,0.33016120,1.83870970,0.13267414,3.75011355,0.17076227,3342.70859192,2.60495269,2361.76007292,16.61663993,0.01322781,2.01222792,1.95684296,16.35354179,1.41454545,13.23631856,1677.55117483
557,TiAlCrFeCoCuNi,FCC+BCC+BCC,CAST,,,1,298.15000000,1234.00000000,,9.00000000,,,,10.1016/j.msea.2008.08.025,2008,"Effects of Mn, Ti and V on the microstructure and properties of AlCrFeCoNiCu high entropy alloy",TiAlCrFeCoCuNi,1.45916107,1.44754261,1674.13428571,12.87980976,2.95333796,0.14300000,0.14300000,0.14300000,0.14300000,0.14300000,0.14300000,0.14300000,0.00000000,0.00000000,0.00000000,0.00000000,0.00000000,0.00000000,0.00000000,0.00016777,2.72744732,151.45692959,0.04829364,0.02619736,-0.08933450,-0.06617537,-0.06496702,-0.08827165,-0.08706329,0.02839579,0.06603865,0.10847457,51.98031909,6.00000000,1.76142857,0.04158101,145.00000000,66.71428571,173.57142857,0.30428571,2.10457143,2.31142857,1.00028571,2.54780571,0.62957143,1.59421686,0.02280443,6.70160593,0.05736267,0.19936761,0.41094526,0.37973350,0.04257482,0.00964922,0.13862687,0.02838119,0.32756710,0.06932237,0.31372411,0.06768580,17.06328404,8.10772388,0.29914472,1.87474331,0.13749718,4.24424523,0.17809205,3559.19989916,2.65252120,2527.24497079,7.54412871,0.00000000,1.60436210,5.94134890,10.82094161,1.40014286,12.18681645,1365.44921001
558,TiAlCrFeCoNi,BCC+BCC,CAST,,,1,298.15000000,1757.00000000,2580.00000000,10.70000000,9.00000000,90.00000000,,10.1063/1.2734517,2007,Solid solution alloys of AlCoCrFeNiTix with excellent room-temperature mechanical properties,TiAlCrFeCoNi,1.46690631,1.45181143,1726.88666667,13.06426212,2.96736949,0.16700000,0.16700000,0.16700000,0.16700000,0.16700000,0.16700000,0.00000000,0.00000000,0.00000000,0.00000000,0.00000000,0.00000000,0.00000000,0.00000000,0.00015454,2.73347579,176.69975119,-0.03699137,-0.06792615,-0.14645524,-0.11403247,-0.11234077,-0.14496725,-0.14327555,0.01836716,0.07106717,0.14893163,50.05270560,6.66666667,1.73833333,0.05270001,145.83333333,69.83333333,180.83333333,0.29833333,2.15116667,2.37133333,1.02966667,2.64360667,0.69783333,1.35991967,0.03079400,6.36197659,0.06061538,0.20747387,0.40724831,0.37907981,0.04547224,0.01102611,0.14779059,0.03239893,0.34186822,0.08433988,0.32870183,0.08214437,17.94589124,8.34239926,0.32439761,1.85035628,0.16153149,2.34029735,0.17265175,3860.93759520,2.86699192,2798.04496647,7.81420413,0.07723979,1.53442956,5.30529656,8.02537853,1.44550000,12.41500604,1841.22482651
559,TiCr2(FeNi)2,BCC,CAST,,6.95408000,1,298.15000000,2380.79000000,,,,,208.00000000,10.1557/jmr.2019.40,2019,Effects of titanium addition on microstructure and mechanical properties of CrFeNiTix (x = 0.2–0.6) compositionally complex alloys,TiCr2(FeNi)2,1.43677783,1.43453472,1911.28571429,12.43959158,2.91929986,0.14300000,0.28600000,0.28600000,0.28600000,0.00000000,0.00000000,0.00000000,0.00000000,0.00000000,0.00000000,0.00000000,0.00000000,0.00000000,0.00000000,0.00011652,2.68676903,194.19558028,0.01882230,0.03729698,-0.04320310,-0.05938280,-0.07015037,-0.04090813,-0.05167570,0.08186398,0.20489869,0.37521786,54.41942857,7.42857143,1.76285714,0.12303471,161.57142857,84.28571429,213.71428571,0.27714286,2.32771429,2.57028571,1.38214286,2.51066857,1.05357143,1.54173186,0.11101457,7.26435818,0.05128967,0.17294435,0.27119703,0.24031097,0.03585108,0.01024737,0.11085322,0.03088706,0.21761545,0.07072531,0.19737817,0.06232801,21.30901176,9.15447908,0.45262060,1.76679843,0.17443613,3.75023033,0.15599447,3437.29487605,2.82979717,2482.75477752,9.44410859,8.92446675,12.16783874,13.55550774,9.62747803,1.36614286,15.59793810,2341.09998503
560,TiMnVCrFeCoCuNi,FCC+BCC+Sec.,CAST,,,1,298.15000000,1312.00000000,1312.00000000,1.00000000,,74.00000000,,10.1016/j.msea.2006.11.049,2007,Microstructure and compressive properties of multicomponent Alx(TiVCrMnFeCoNiCu)100−x high-entropy alloys,TiMnVCrFeCoCuNi,1.44397656,1.44583259,1810.95250000,12.59092283,2.93109022,0.12500000,0.12500000,0.12500000,0.12500000,0.12500000,0.12500000,0.12500000,0.12500000,0.00000000,0.00000000,0.00000000,0.00000000,0.00000000,0.00000000,0.00017919,2.69168523,181.21860464,0.10924797,0.08368657,-0.02625761,-0.01796460,-0.02936540,-0.04352600,-0.05492680,0.05656905,0.11117347,0.17689778,55.34503000,6.37500000,1.73750000,0.06056354,152.37500000,71.00000000,183.87500000,0.29875000,2.22425000,2.63862500,1.11200000,3.14959250,0.75962500,1.43385563,0.05008962,7.29911925,0.04953939,0.16300655,0.31580405,0.28198173,0.03564822,0.00867349,0.10798362,0.02556746,0.23838373,0.04124563,0.21903144,0.03641758,18.02262998,8.10278970,0.34151961,1.85204991,0.09918262,18.06380093,0.16463712,2849.31410316,2.39342987,1964.59083569,11.42172205,7.77502210,9.19895862,2.69969859,8.41783316,1.60450000,11.23255218,1443.40632237
561,TiNbAlVMo,BCC,CAST,,5.26260000,1,298.15000000,1375.00000000,1400.00000000,3.00000000,,,147.00000000,10.3390/e16020870,2014,Microstructures and Crackling Noise of AlxNbTiMoV High Entropy Alloys,TiNbAlVMo,1.57308923,1.56086791,2140.66400000,16.05107981,3.17817702,0.20000000,0.20000000,0.20000000,0.20000000,0.20000000,0.00000000,0.00000000,0.00000000,0.00000000,0.00000000,0.00000000,0.00000000,0.00000000,0.00000000,0.00013869,2.96515381,162.32238087,-0.02485541,-0.04187662,-0.12777749,-0.12384167,-0.13574367,-0.14086289,-0.15276489,0.05128338,0.21525063,0.24854282,62.92728372,4.60000000,1.70800000,0.16396725,157.00000000,56.20000000,149.60000000,0.35000000,2.30740000,2.57640000,1.08020000,2.69386000,0.87900000,0.89992820,0.16908060,6.51004702,0.03222231,0.09374312,0.63405146,0.61341059,0.02498576,0.00660342,0.07152063,0.02048859,0.35716985,0.10846496,0.35029338,0.10602744,15.46838705,6.70381687,0.38094825,2.07692308,0.04685140,2.39733521,0.13927921,1256.66943596,1.80279666,785.32597979,8.95253225,0.38912930,2.61608146,2.72495411,9.80545609,1.49620000,10.33844877,1123.67441501
562,TiNbCrFeMo,BCC+Laves,CAST,,7.76160000,1,298.15000000,1647.00000000,,0.90000000,,,,10.1007/s40195-019-00935-x,2019,"Microstructure, Mechanical Properties, and Corrosion Behavior of MoNbFeCrV, MoNbFeCrTi, and MoNbFeVTi High-Entropy Alloys",TiNbCrFeMo,1.52704351,1.52240002,2315.60000000,14.83628811,3.09588689,0.20000000,0.20000000,0.20000000,0.20000000,0.20000000,0.00000000,0.00000000,0.00000000,0.00000000,0.00000000,0.00000000,0.00000000,0.00000000,0.00000000,0.00013869,2.88727416,193.91091661,0.15344671,0.15786837,0.01777421,-0.00452589,-0.02392616,-0.00010423,-0.01950450,0.06954098,0.28004726,0.33417354,68.91089600,5.80000000,1.75800000,0.21050628,176.20000000,81.00000000,208.00000000,0.30600000,2.49440000,2.87640000,1.41900000,2.20072800,1.30500000,0.94940220,0.22917020,7.71279933,0.06075515,0.17592712,0.44169244,0.42331724,0.04813219,0.01087905,0.13828718,0.03236397,0.35684264,0.08303694,0.33733050,0.07707430,21.71704520,8.70632024,0.52317191,1.88184438,0.20669971,70.95879563,0.12875713,3676.02688602,3.42153442,2776.57280661,9.06021936,0.07721500,1.95983358,2.72495411,3.10078412,1.49900000,14.48768859,1752.83385429
563,TiNbCrMoW,BCC+Laves,POWDER,,,1,298.15000000,1979.93333333,,10.00000000,,,,10.1007/s11837-019-03432-9,2019,Microstructure and Mechanical Properties of WMoNbCrTi HEAs Sintered from the Powders Milled for Different Durations,TiNbCrMoW,1.55693052,1.55101636,2692.40000000,15.71034586,3.15552710,0.20000000,0.20000000,0.20000000,0.20000000,0.20000000,0.00000000,0.00000000,0.00000000,0.00000000,0.00000000,0.00000000,0.00000000,0.00000000,0.00000000,0.00013869,2.94986341,217.51282286,0.13736138,0.12034016,0.01033185,0.00561215,-0.02638726,-0.01140906,-0.04340847,0.09675851,0.38505279,0.41496405,94.50989600,5.40000000,1.86400000,0.28829428,204.20000000,96.80000000,248.00000000,0.30400000,2.74600000,3.23300000,1.60500000,1.94290000,1.62500000,0.86190220,0.32000000,9.98943518,0.04727160,0.12863757,0.49653020,0.48374998,0.03679496,0.01136449,0.10215948,0.03128997,0.41570526,0.09696389,0.39886909,0.09144336,26.45318096,9.63335068,0.59176985,1.87356322,0.13900151,66.53605528,0.11073763,2876.92530637,3.50389855,2184.07114537,5.17095127,0.00000000,0.06488038,2.72495411,3.78601026,1.62800000,16.24888266,1961.67660090
564,TiNbVFeMo,BCC+B2,CAST,,6.85020000,1,298.15000000,1707.00000000,,1.70000000,,,,10.1007/s40195-019-00935-x,2019,"Microstructure, Mechanical Properties, and Corrosion Behavior of MoNbFeCrV, MoNbFeCrTi, and MoNbFeVTi High-Entropy Alloys",TiNbVFeMo,1.53886045,1.53450579,2316.20000000,15.24341023,3.12394979,0.20000000,0.20000000,0.20000000,0.20000000,0.20000000,0.00000000,0.00000000,0.00000000,0.00000000,0.00000000,0.00000000,0.00000000,0.00000000,0.00000000,0.00013869,2.91093302,183.45671974,0.08875093,0.09317260,-0.03122588,-0.03575962,-0.05500803,-0.03133796,-0.05058636,0.07254494,0.24974280,0.31914638,68.69997600,5.60000000,1.75200000,0.17719786,175.80000000,67.40000000,177.80000000,0.33800000,2.55880000,2.78100000,1.32900000,2.93760800,1.06900000,0.96342820,0.19917020,7.48382876,0.05231073,0.15296430,0.49097016,0.47433068,0.04098527,0.01120327,0.12125482,0.03334721,0.32658795,0.08851762,0.31346415,0.08636560,18.23452995,7.12620367,0.41777396,2.02114804,0.15074892,8.98318175,0.12872377,2792.00259329,2.79469102,2010.18121342,11.79785006,0.00000000,0.00000000,2.72495411,9.77412432,1.49360000,12.20844266,1581.84556568
565,TiNbVMo,BCC,CAST,,4.32180000,1,298.15000000,1200.00000000,2050.00000000,26.00000000,,,167.00000000,10.3390/e16020870,2014,Microstructures and Crackling Noise of AlxNbTiMoV High Entropy Alloys,TiNbVMo,1.57072912,1.56820467,2442.50000000,16.20498216,3.18830248,0.25000000,0.25000000,0.25000000,0.25000000,0.00000000,0.00000000,0.00000000,0.00000000,0.00000000,0.00000000,0.00000000,0.00000000,0.00000000,0.00000000,0.00011946,2.97234691,183.96291742,0.06763625,0.04635973,-0.05221993,-0.02043362,-0.05698045,-0.04171015,-0.07825698,0.06977883,0.28130574,0.31405968,71.91372000,5.00000000,1.73250000,0.21152690,177.25000000,63.75000000,169.50000000,0.35000000,2.59425000,2.92075000,1.24125000,3.17935000,1.06125000,0.84491025,0.22750000,7.36906846,0.03504607,0.10148721,0.56605232,0.54540372,0.02755678,0.00885763,0.08042601,0.02580508,0.33252063,0.12007720,0.32274026,0.11672236,17.60233729,6.78513531,0.40907777,2.07692308,0.06653545,14.27964764,0.12206755,1584.62866922,2.17678839,1060.46816555,18.37282582,0.62918522,0.61302075,5.54143454,18.08947209,1.67950000,10.48070097,1389.36810616
566,Zr10Ti10Nb10V3,BCC,ANNEAL,,,1,298.15000000,866.00000000,,,45.00000000,,96.00000000,10.1016/j.matdes.2015.06.072,2015,Phase composition and solid solution strengthening effect in TiZrNbMoV high-entropy alloys,Zr10Ti10Nb10V3,1.65411464,1.65657584,2264.81818182,18.95889054,3.35954894,0.30300000,0.30300000,0.30300000,0.09100000,0.00000000,0.00000000,0.00000000,0.00000000,0.00000000,0.00000000,0.00000000,0.00000000,0.00000000,0.00000000,0.00011233,3.13659211,132.92894648,0.18825020,0.14435435,0.02913919,0.03837122,-0.00144113,-0.00552463,-0.04533699,0.00418215,0.08678738,0.09803142,74.93328182,4.39393939,1.50272727,0.08260523,126.06060606,39.12121212,98.90909091,0.35484848,2.28533333,2.49103030,0.69939394,4.01196970,0.52151515,0.83121282,0.06090909,6.56313335,0.05178931,0.15608384,0.12675907,0.22270987,0.03961304,0.01480750,0.11701795,0.04374590,0.09880686,0.03488486,0.18637611,0.07264871,11.38213954,4.98051614,0.22820091,2.10004695,0.15427346,6.62988850,0.13164412,1751.99647032,2.09772952,1158.00369963,40.95904509,19.96121446,16.32924594,3.42635022,42.45941847,1.79163636,6.35292953,1023.13541965
567,Zr16Ti16Nb16V16Mo33,BCC,ANNEAL,,,1,298.15000000,1765.00000000,,,12.00000000,,169.00000000,10.1016/j.matdes.2015.06.072,2015,Phase composition and solid solution strengthening effect in TiZrNbMoV high-entropy alloys,Zr16Ti16Nb16V16Mo33,1.60029411,1.59312687,2470.10309278,17.14312685,3.24867808,0.16500000,0.16500000,0.16500000,0.16500000,0.34000000,0.00000000,0.00000000,0.00000000,0.00000000,0.00000000,0.00000000,0.00000000,0.00000000,0.00000000,0.00013408,3.02842654,182.80308549,0.11468125,0.09078742,-0.02127285,0.01416891,-0.02031064,-0.00972492,-0.04420447,0.03815205,0.24480153,0.31304305,79.30971216,5.01030928,1.74103093,0.20664948,179.62886598,69.58762887,180.54639175,0.34134021,2.56734021,2.88063918,1.22828866,3.03299175,1.12701031,0.85059925,0.21402062,7.68220211,0.05586933,0.17349390,0.58552886,0.59931986,0.04139121,0.01188845,0.12144633,0.03493410,0.39125785,0.16088300,0.41329902,0.16499427,19.57804617,7.62580904,0.43897973,2.03646895,0.16496878,23.37535242,0.12070346,3444.18409318,3.54701514,2621.45171820,15.49477056,0.26865873,0.02488932,0.69224429,12.38193381,1.65235052,11.84860351,1707.55757604
568,Zr16Ti16Nb16V33Mo16,BCC,CAST,,,1,298.15000000,1538.00000000,3176.00000000,23.00000000,,,139.00000000,10.1007/s11837-012-0366-5,2012,Alloy Design and Properties Optimization of High-Entropy Alloys,Zr16Ti16Nb16V33Mo16,1.58993906,1.58829622,2345.14432990,16.80332340,3.22707006,0.16500000,0.16500000,0.16500000,0.34000000,0.16500000,0.00000000,0.00000000,0.00000000,0.00000000,0.00000000,0.00000000,0.00000000,0.00000000,0.00000000,0.00013408,3.01254053,169.71880867,0.18474701,0.16085319,0.00616712,0.01564162,-0.02007059,-0.00825221,-0.04396442,0.03748649,0.21928539,0.24616576,71.42337711,4.83505155,1.64814433,0.18179890,160.00000000,55.74226804,145.31958763,0.35185567,2.50109278,2.80597938,1.10385567,3.63896289,0.88515464,0.83070119,0.18422680,7.05821022,0.06128293,0.19109284,0.56735763,0.57938227,0.04611007,0.01664666,0.13482057,0.04841743,0.29429811,0.08569171,0.32396961,0.08698854,15.57842906,6.22864901,0.35390716,2.08573246,0.17223941,20.10330042,0.12713503,3239.86549043,3.01796917,2377.94996057,21.02209547,0.00000000,1.70093643,12.43170559,21.41994846,1.70212371,9.15234831,1570.18479603
569,Zr17Ti17Nb17V17Mo29,BCC,ANNEAL,,,1,298.15000000,1645.00000000,,,15.00000000,,161.00000000,10.1016/j.matdes.2015.06.072,2015,Phase composition and solid solution strengthening effect in TiZrNbMoV high-entropy alloys,Zr17Ti17Nb17V17Mo29,1.60337666,1.59692784,2443.48453608,17.24345352,3.25500317,0.17500000,0.17500000,0.17500000,0.17500000,0.29900000,0.00000000,0.00000000,0.00000000,0.00000000,0.00000000,0.00000000,0.00000000,0.00000000,0.00000000,0.00013625,3.03444176,177.89709454,0.12803127,0.10264408,-0.01753618,0.01519706,-0.02037156,-0.01019014,-0.04575875,0.03673366,0.23187630,0.29183100,78.27031918,4.94845361,1.71484536,0.19514264,173.85567010,66.06185567,171.26804124,0.34329897,2.54029897,2.84480412,1.17755670,3.16084124,1.05994845,0.84735376,0.19989691,7.53741188,0.05684850,0.17597697,0.59646363,0.61172715,0.04234820,0.01140052,0.12424236,0.03347376,0.37669168,0.14573326,0.40098902,0.14945739,18.62227844,7.33074282,0.41725343,2.04552591,0.16419661,21.90648138,0.12201837,3351.99636139,3.42937683,2533.07728016,14.52053342,0.12539811,0.00000000,0.76315675,12.75651895,1.66724742,11.16947504,1713.70486026
570,Zr20Ti20Nb20V6Mo31,BCC,ANNEAL,,,1,298.15000000,1576.00000000,,,8.00000000,,159.00000000,10.1016/j.matdes.2015.06.072,2015,Phase composition and solid solution strengthening effect in TiZrNbMoV high-entropy alloys,Zr20Ti20Nb20V6Mo31,1.62115198,1.61160074,2466.53608247,17.83445109,3.29177327,0.20600000,0.20600000,0.20600000,0.06200000,0.32000000,0.00000000,0.00000000,0.00000000,0.00000000,0.00000000,0.00000000,0.00000000,0.00000000,0.00000000,0.00013041,3.06411874,173.95440851,0.09744083,0.06757355,-0.02630354,0.01123540,-0.02362807,-0.01863188,-0.05349535,0.04136340,0.22245072,0.28248305,81.64676907,4.90721649,1.71278351,0.18108732,172.70103093,66.88659794,172.44329897,0.34051546,2.51373196,2.79878351,1.12783505,3.04535464,1.05793814,0.85400395,0.18206186,7.60201374,0.05359088,0.16446834,0.60877698,0.63106506,0.03977676,0.01218432,0.11717101,0.03581902,0.39224881,0.15703762,0.41968924,0.16254245,19.06775894,7.58543840,0.42086354,2.03267155,0.15589252,28.62994033,0.12087802,3075.22440754,3.41846795,2322.32539108,17.96016437,0.26304612,0.04366319,2.23807141,12.09695702,1.67094845,11.41133884,1694.26472457
571,Zr21Ta10Ti31Nb21(Al5V2)2,bcc,UNKNOWN,0.00000000,0.00000000,1,298.15000000,2035.00000000,0.00000000,0.00000000,0.00000000,0.00000000,0.00000000,UNKNOWN,UNKNOWN,UNKNOWN,Zr21Ta10Ti31Nb21(Al5V2)2,1.64350224,1.63927112,2201.79587629,18.47476504,3.33070605,0.21600000,0.10300000,0.32000000,0.21600000,0.10300000,0.04100000,0.00000000,0.00000000,0.00000000,0.00000000,0.00000000,0.00000000,0.00000000,0.00000000,0.00014011,3.11090591,130.15048345,0.07119975,0.03106528,-0.05839983,-0.03887579,-0.06004314,-0.07901027,-0.10017761,0.00448704,0.07095397,0.05498608,78.69768212,4.25773196,1.51432990,0.06646693,125.75257732,40.95876289,105.97938144,0.34886598,2.23137113,2.40880412,0.70535052,3.69087629,0.52273196,0.97132236,0.05107247,7.07346830,0.04674131,0.13793290,0.25959012,0.32341867,0.03491873,0.01104742,0.09742066,0.03156600,0.17866020,0.04669155,0.23067472,0.06016398,11.81445708,5.29470733,0.23426491,2.07156428,0.09817421,7.93509565,0.13541219,1527.47302954,1.95300304,984.32376481,23.57023352,14.75501376,16.28213567,6.52106734,33.56634850,1.70345361,6.93559074,1735.64764369
