Repository: TaoLiang120/myml

myml
======

A custom machine learning models for high entropy alloys with Ti, V, Cr, Zr, Nb, Mo, Hf, Ta and W

# myml

# myml

File: Database/MPEA_dataset_EXT.csv (part 17 of 17)
CompID,Composition,Crystal,Processing,GrainSize,Vicker,Tension0_Compression1,temperature,Yield_EXP,UTS_EXP,Elongation_EXP,Elongation_plastic_EXP,Youngs_EXP,Youngs_ROM_ORG,DOI,YEAR,TITLE,ReducedFormula,radius,radius_TC,Tm_ROM,volume,LattPara,CONC0,CONC1,CONC2,CONC3,CONC4,CONC5,CONC6,CONC7,CONC8,CONC9,CONC10,CONC11,CONC12,CONC13,Sconf,sws,Bulk,Eform,Eform_str,Eform_BOKAS,Hmix_TC,Gmix_TC,Hmix_str_TC,Gmix_str_TC,bcc2hcp_Gmix_TC,bcc2hcp_Gmix_TC2CPA,bcc2hcp,amass,VEC,E_negativity,bcc2hcp_Gmix_TC_diff,Exp_Bulk_ROM,Exp_Shear_ROM,Exp_Youngs_ROM,Exp_Poisson_ROM,Exp_Surf_ROM,Cal_Surf_ROM,E_GBR_ROM,DOS_EF_ROM,E_USF_ROM,Exp_Az_ROM,b2h_ROM,density,radius_TC_DELTA,volume_DELTA,Exp_Shear_ROM_DELTA,Exp_Youngs_ROM_DELTA,radius_TC_DISTORT,radius_TC_DISTORT_Max,volume_DISTORT,volume_DISTORT_Max,Exp_Shear_DISTORT,Exp_Shear_DISTORT_Max,Exp_Youngs_DISTORT,Exp_Youngs_DISTORT_Max,ShearBurger,ShearBurger_Surf,USF_Surf,Exp_Poisson_Comp,ElasticEnergy,SH_ratio,temp_ratio,sigma_y0,delta_Eb0,Yield_MC,Elong_M0,Elong_M1,Elong_M2,Elong_M3,Elong_M4,D_Surf_GBR_ROM,ShearBurger_D_Surf_GBR,Predicted_Yield_EXP
572,Zr21Ti21Nb21(V3Mo14)2,BCC,ANNEAL,,,1,298.15000000,1603.00000000,,,20.00000000,,153.00000000,10.1016/j.matdes.2015.06.072,2015,Phase composition and solid solution strengthening effect in TiZrNbMoV high-entropy alloys,Zr21Ti21Nb21(V3Mo14)2,1.62484364,1.61562829,2447.26804124,17.95820139,3.29936942,0.21600000,0.21600000,0.21600000,0.06200000,0.28900000,0.00000000,0.00000000,0.00000000,0.00000000,0.00000000,0.00000000,0.00000000,0.00000000,0.00000000,0.00013134,3.07099018,169.81808091,0.10546116,0.07410052,-0.02453449,0.01198866,-0.02371168,-0.01937199,-0.05507233,0.04020047,0.21124275,0.26541149,81.07127814,4.85567010,1.69206186,0.17104228,168.08247423,64.17525773,165.23711340,0.34185567,2.49058763,2.76734021,1.08442268,3.13755876,1.00510309,0.85192894,0.16969072,7.49641423,0.05366866,0.16427001,0.61711805,0.64124026,0.03996361,0.01244465,0.11776139,0.03669510,0.37995988,0.14510903,0.40921958,0.15022823,18.33703853,7.36253497,0.40356062,2.03884712,0.15469266,26.81156058,0.12182973,2957.76180795,3.30667911,2217.39077161,17.72596568,0.44108816,1.93228677,2.23807141,18.64003590,1.68291753,10.89598165,1540.17751866
573,Zr23Ti23Nb23V23Mo6,BCC,ANNEAL,,,1,298.15000000,1289.00000000,,,42.00000000,,114.00000000,10.1016/j.matdes.2015.06.072,2015,Phase composition and solid solution strengthening effect in TiZrNbMoV high-entropy alloys,Zr23Ti23Nb23V23Mo6,1.62114847,1.62226225,2290.02040816,17.82950979,3.29146923,0.23500000,0.23500000,0.23500000,0.23500000,0.06100000,0.00000000,0.00000000,0.00000000,0.00000000,0.00000000,0.00000000,0.00000000,0.00000000,0.00000000,0.00013201,3.07285976,149.61255493,0.20458888,0.17059198,0.02720663,0.02441379,-0.01332132,-0.00958311,-0.04731821,0.03004728,0.15884949,0.16354375,72.27790041,4.59183673,1.56387755,0.12880221,140.57142857,45.73469388,117.77551020,0.35459184,2.38439796,2.63820408,0.88507143,3.89793265,0.67331633,0.82864255,0.11846939,6.73155687,0.06077954,0.18477794,0.46260536,0.49510749,0.04645052,0.01438012,0.13619033,0.04217974,0.20079437,0.04874701,0.25386704,0.07376261,13.03665605,5.46748331,0.28238421,2.09881424,0.15974481,12.38238856,0.13019535,2563.00578015,2.57988822,1806.00455101,38.17865082,9.46246702,6.77303683,5.72762027,37.71627124,1.75313265,7.43620630,1350.01147729
574,Zr23Ti23Nb23V5Mo23,BCC,CAST,,,1,298.15000000,1776.00000000,3893.00000000,30.00000000,,,142.00000000,10.1007/s11837-012-0366-5,2012,Alloy Design and Properties Optimization of High-Entropy Alloys,Zr23Ti23Nb23V5Mo23,1.63283609,1.62456649,2416.08247423,18.22837115,3.31583277,0.23700000,0.23700000,0.23700000,0.05200000,0.23700000,0.00000000,0.00000000,0.00000000,0.00000000,0.00000000,0.00000000,0.00000000,0.00000000,0.00000000,0.00013086,3.08619557,162.31508905,0.11127634,0.07752942,-0.02116991,0.01257262,-0.02344512,-0.02117430,-0.05719204,0.03849440,0.19066270,0.23415837,80.38419835,4.76288660,1.65608247,0.15241400,160.00000000,59.56701031,152.89690722,0.34391753,2.44819588,2.70884536,1.00491753,3.28632165,0.91365979,0.84894939,0.14670103,7.32271643,0.05297865,0.16161450,0.62582974,0.65408906,0.03966476,0.01302924,0.11702054,0.03845979,0.35467559,0.12377642,0.38776653,0.12827815,17.10523537,6.98687368,0.37319718,2.04839725,0.15186527,25.14741816,0.12340224,2703.14996501,3.09136040,1995.44652685,21.55526749,0.09823785,1.71939150,2.64268996,24.43357967,1.70392784,10.03870878,1592.53437454
575,Zr23Ti23Nb23V6Mo23,BCC,ANNEAL,,,1,298.15000000,1455.00000000,,,25.00000000,,142.00000000,10.1016/j.matdes.2015.06.072,2015,Phase composition and solid solution strengthening effect in TiZrNbMoV high-entropy alloys,Zr23Ti23Nb23V6Mo23,1.63139785,1.62336068,2413.70408163,18.17933448,3.31285676,0.23500000,0.23500000,0.23500000,0.06100000,0.23500000,0.00000000,0.00000000,0.00000000,0.00000000,0.00000000,0.00000000,0.00000000,0.00000000,0.00000000,0.00013201,3.08366347,162.56331872,0.11675726,0.08276037,-0.01981350,0.01349538,-0.02309738,-0.02050152,-0.05709428,0.03735844,0.19075765,0.23480085,80.08376265,4.76530612,1.65581633,0.15339921,160.00000000,59.43877551,152.64285714,0.34418367,2.44996939,2.71210204,1.00823469,3.29814490,0.91270408,0.84833757,0.14795918,7.31502616,0.05347847,0.16312166,0.62433350,0.65203245,0.04005966,0.01303661,0.11812559,0.03846295,0.35285831,0.12249371,0.38587049,0.12686323,17.05309237,6.96053283,0.37253693,2.04963434,0.15254836,23.61017744,0.12352384,2733.12123228,3.09675010,2018.40159604,19.95262180,0.09823785,1.71939150,2.64268996,25.23871310,1.70386735,10.00846243,1589.21227004
576,Zr25Ta12Ti25Nb25Al12,BCC+HCP,WROUGHT,,,1,298.15000000,1543.80000000,,6.00000000,,,,10.1016/j.matlet.2019.03.075,2019,Precipitation strengthening in a hot-worked TiNbTa0.5ZrAl0.5 refractory high entropy alloy,Zr25Ta12Ti25Nb25Al12,1.65417778,1.64804650,2233.88727273,18.81813884,3.35121446,0.25300000,0.12100000,0.25300000,0.25300000,0.12100000,0.00000000,0.00000000,0.00000000,0.00000000,0.00000000,0.00000000,0.00000000,0.00000000,0.00000000,0.00013393,3.13429624,129.68955700,0.05125248,0.01467260,-0.08608732,-0.06614473,-0.08661776,-0.10272461,-0.12319764,0.00901138,0.07929010,0.06766649,83.78876286,4.25252525,1.50575758,0.07027872,126.38383838,40.31313131,103.75757576,0.35131313,2.22823232,2.36561616,0.71673737,3.49043232,0.52398990,0.95980506,0.05883673,7.39364345,0.04536939,0.13238612,0.28222803,0.35246292,0.03416731,0.01202058,0.09381170,0.03398441,0.18876847,0.04225635,0.24287077,0.06800704,11.69982555,5.25072069,0.23515946,2.08315166,0.07250955,4.52331332,0.13346690,1433.95658470,1.91219308,916.83130765,11.88397216,15.00689556,16.35379067,5.78364637,14.00440177,1.64887879,7.09562499,1465.58295402
577,Zr25Ti25Nb25V7Mo17,BCC,ANNEAL,,,1,298.15000000,1436.00000000,,,27.00000000,,130.00000000,10.1016/j.matdes.2015.06.072,2015,Phase composition and solid solution strengthening effect in TiZrNbMoV high-entropy alloys,Zr25Ti25Nb25V7Mo17,1.63722284,1.63108336,2373.61616162,18.37709539,3.32482625,0.25300000,0.25300000,0.25300000,0.07100000,0.17200000,0.00000000,0.00000000,0.00000000,0.00000000,0.00000000,0.00000000,0.00000000,0.00000000,0.00000000,0.00013216,3.09578870,154.70100279,0.13344555,0.09686567,-0.01171815,0.01727902,-0.02035995,-0.01930087,-0.05693983,0.03221204,0.16689234,0.19981787,78.66166667,4.66666667,1.61494949,0.13468030,150.94949495,54.00000000,138.27272727,0.34707071,2.40635354,2.65367677,0.92641414,3.49041212,0.80823232,0.84367193,0.12494949,7.10780768,0.05347143,0.16253405,0.61276686,0.64449242,0.04031987,0.01362264,0.11893043,0.04020040,0.31064522,0.09316864,0.34919531,0.09646386,15.54867359,6.46150839,0.33587430,2.06311883,0.15086643,18.15545991,0.12561003,2492.81595368,2.84959187,1803.76812969,22.44609576,0.00000000,0.68492947,3.02155458,27.47811223,1.72726263,9.00191628,1509.22082518
578,Zr26Ti26Nb26V7Mo13,BCC,ANNEAL,,,1,298.15000000,1301.00000000,,,43.00000000,,122.00000000,10.1016/j.matdes.2015.06.072,2015,Phase composition and solid solution strengthening effect in TiZrNbMoV high-entropy alloys,Zr26Ti26Nb26V7Mo13,1.64175693,1.63692612,2349.21428571,18.53220930,3.33415458,0.26500000,0.26500000,0.26500000,0.07100000,0.13300000,0.00000000,0.00000000,0.00000000,0.00000000,0.00000000,0.00000000,0.00000000,0.00000000,0.00000000,0.00013029,3.10517957,149.51914856,0.14234817,0.10391690,-0.00561155,0.01943690,-0.01855374,-0.01899437,-0.05698501,0.02894165,0.15106637,0.17683746,77.91573857,4.60204082,1.58887755,0.12212472,145.14285714,50.58163265,129.19387755,0.34877551,2.37738776,2.61438776,0.87208163,3.60721633,0.74173469,0.84101753,0.10948980,6.98147825,0.05300665,0.16081871,0.59010692,0.62517739,0.04011618,0.01394061,0.11839254,0.04115708,0.27809492,0.07368252,0.32149283,0.09297098,14.60525707,6.14340551,0.31199567,2.07113757,0.14940885,15.74672310,0.12691477,2314.15190641,2.67968259,1647.72802440,38.27238791,0.53499647,0.00000000,3.42635022,39.04271598,1.74230612,8.38271582,1444.02813904
579,Zr27Ti27Nb27(VMo)8,BCC,ANNEAL,,,1,298.15000000,1312.00000000,,,50.00000000,,112.00000000,10.1016/j.matdes.2015.06.072,2015,Phase composition and solid solution strengthening effect in TiZrNbMoV high-entropy alloys,Zr27Ti27Nb27(VMo)8,1.64577539,1.64335166,2316.95876289,18.67011105,3.34240418,0.27800000,0.27800000,0.27800000,0.08200000,0.08200000,0.00000000,0.00000000,0.00000000,0.00000000,0.00000000,0.00000000,0.00000000,0.00000000,0.00000000,0.00012735,3.11468150,143.46078862,0.15486787,0.11454704,0.00525797,0.02404388,-0.01376534,-0.01627695,-0.05408617,0.02347474,0.13132319,0.14810335,76.69052845,4.52577320,1.55680412,0.10784846,138.06185567,46.27835052,117.85567010,0.35113402,2.34392784,2.56989691,0.80930928,3.76207423,0.65963918,0.83713793,0.09195876,6.82093990,0.05291252,0.16014401,0.52655721,0.56615734,0.04023603,0.01432509,0.11875667,0.04229228,0.22668729,0.06088420,0.27874175,0.08729671,13.39576341,5.71509207,0.28142470,2.08230060,0.14834890,12.27164534,0.12868162,2120.58185176,2.47187874,1476.13883210,40.84900084,13.79403634,13.05176672,3.42635022,37.39472985,1.76058763,7.60868881,1360.42985815
580,Zr29Ti29Nb29(V4Mo)2,BCC,ANNEAL,,,1,298.15000000,932.00000000,,,45.00000000,,102.00000000,10.1016/j.matdes.2015.06.072,2015,Phase composition and solid solution strengthening effect in TiZrNbMoV high-entropy alloys,Zr29Ti29Nb29(V4Mo)2,1.65315872,1.65403200,2278.42268041,18.92585483,3.35759647,0.29900000,0.29900000,0.29900000,0.08200000,0.02100000,0.00000000,0.00000000,0.00000000,0.00000000,0.00000000,0.00000000,0.00000000,0.00000000,0.00000000,0.00011799,3.13378823,135.18813342,0.12529044,0.09687295,0.01525103,0.02139403,-0.00535036,-0.00702345,-0.03376784,0.03092403,0.09948836,0.10605642,75.53954660,4.42268041,1.51536082,0.08775838,128.82474227,40.85567010,103.44329897,0.35381443,2.29763918,2.50701031,0.72248454,3.94648247,0.55396907,0.83298791,0.06721649,6.62778273,0.05159827,0.15578485,0.32511522,0.37981481,0.03941909,0.01465715,0.11647198,0.04331302,0.13965335,0.04406414,0.21277061,0.07752150,11.87986402,5.17046546,0.24110360,2.09508614,0.14594919,12.56528347,0.13085807,1819.25460434,2.18068141,1218.20138478,37.82786819,20.57941879,20.27211620,3.42635022,43.45259566,1.78452577,6.65715465,1301.47296888
581,Zr2Ti2Nb2V2Mo,BCC,ANNEAL,,,1,298.15000000,1473.00000000,,,32.00000000,,122.00000000,10.1016/j.matdes.2015.06.072,2015,Phase composition and solid solution strengthening effect in TiZrNbMoV high-entropy alloys,Zr2Ti2Nb2V2Mo,1.61741936,1.61627556,2322.22222222,17.70545225,3.28381745,0.22200000,0.22200000,0.22200000,0.22200000,0.11100000,0.00000000,0.00000000,0.00000000,0.00000000,0.00000000,0.00000000,0.00000000,0.00000000,0.00000000,0.00013620,3.06422941,155.54758025,0.19102504,0.15883474,0.01408285,0.02127490,-0.01703671,-0.01091540,-0.04922701,0.03365077,0.17637338,0.19166069,73.53530667,4.66666667,1.59555556,0.14272261,147.55555556,50.00000000,129.00000000,0.35222222,2.41711111,2.68155556,0.94644444,3.74326667,0.75444444,0.83256878,0.13555556,6.89665145,0.06016465,0.18363018,0.54699177,0.57303783,0.04577563,0.01379637,0.13423166,0.04047691,0.25489316,0.06098809,0.29752240,0.07792714,14.21934668,5.88278570,0.31212650,2.08747855,0.16067894,14.86643813,0.12838995,2758.86072273,2.77920588,1983.45282256,31.06795194,8.59139754,9.33698254,5.23648036,35.12038161,1.73511111,8.19506405,1521.94840588
582,Zr2Ti2Nb2V2Mo3,BCC,ANNEAL,,,1,298.15000000,1603.00000000,,,20.00000000,,156.00000000,10.1016/j.matdes.2015.06.072,2015,Phase composition and solid solution strengthening effect in TiZrNbMoV high-entropy alloys,Zr2Ti2Nb2V2Mo3,1.60533827,1.59936701,2426.54545455,17.30750112,3.25902822,0.18200000,0.18200000,0.18200000,0.18200000,0.27300000,0.00000000,0.00000000,0.00000000,0.00000000,0.00000000,0.00000000,0.00000000,0.00000000,0.00000000,0.00013743,3.03843518,174.77510031,0.13811121,0.11177369,-0.01421939,0.01579858,-0.02046693,-0.01053893,-0.04680445,0.03684522,0.22466533,0.27813799,77.60888727,4.90909091,1.69818182,0.18782011,170.18181818,63.81818182,165.36363636,0.34454545,2.52309091,2.82200000,1.14527273,3.24220000,1.01727273,0.84528845,0.19090909,7.44605915,0.05742384,0.17739403,0.60103157,0.61733571,0.04291664,0.01175342,0.12590213,0.03450650,0.36542535,0.13540698,0.39136088,0.13886723,18.01205150,7.13888328,0.40318513,2.05131759,0.16370523,21.10758426,0.12287015,3285.32729991,3.34934364,2469.96036590,17.80115777,0.17169117,0.00000000,1.26366358,14.57778784,1.67672727,10.74238597,1528.67744226
583,Zr2Ti2Nb2V3Mo2,BCC,CAST,,,1,298.15000000,1735.00000000,3300.00000000,20.00000000,,,140.00000000,10.1007/s11837-012-0366-5,2012,Alloy Design and Properties Optimization of High-Entropy Alloys,Zr2Ti2Nb2V3Mo2,1.59996694,1.59724988,2361.72727273,17.12954286,3.24781978,0.18200000,0.18200000,0.18200000,0.27300000,0.18200000,0.00000000,0.00000000,0.00000000,0.00000000,0.00000000,0.00000000,0.00000000,0.00000000,0.00000000,0.00013743,3.03074806,167.98806902,0.17635657,0.15001905,0.00187173,0.01717947,-0.01967634,-0.00915805,-0.04601386,0.03805642,0.21298612,0.24305010,73.51811455,4.81818182,1.65000000,0.17492970,160.00000000,56.63636364,147.09090909,0.35000000,2.48872727,2.78327273,1.08072727,3.55652727,0.89181818,0.83496700,0.17545455,7.12685596,0.06044570,0.18702724,0.58396531,0.59966165,0.04557242,0.01401064,0.13342550,0.04075047,0.30967829,0.09456241,0.34036925,0.09647016,15.93007851,6.40089362,0.35834307,2.07692308,0.16747663,18.89245301,0.12624235,3180.78301579,3.07272916,2344.66910654,22.55505424,0.13113866,1.65396086,8.67203498,21.68760930,1.70254545,9.35662452,1562.01587856
584,Zr2Ti2Nb2VMo2,BCC,CAST,,,1,298.15000000,1647.00000000,3307.00000000,28.00000000,,,142.00000000,10.1007/s11837-012-0366-5,2012,Alloy Design and Properties Optimization of High-Entropy Alloys,Zr2Ti2Nb2VMo2,1.62398432,1.61753484,2401.44444444,17.92796509,3.29751666,0.22200000,0.22200000,0.22200000,0.11100000,0.22200000,0.00000000,0.00000000,0.00000000,0.00000000,0.00000000,0.00000000,0.00000000,0.00000000,0.00000000,0.00013620,3.07180011,163.84284072,0.13687203,0.10468173,-0.01295590,0.01584508,-0.02169516,-0.01634522,-0.05388545,0.03190916,0.19038672,0.23662347,78.53514000,4.77777778,1.65444444,0.15847755,160.00000000,58.77777778,151.33333333,0.34555556,2.45911111,2.72888889,1.02533333,3.35908889,0.90777778,0.84518389,0.15444444,7.27415278,0.05575032,0.17029373,0.61618170,0.64100322,0.04189166,0.01300720,0.12324609,0.03829174,0.34328648,0.11588825,0.37585744,0.11960325,16.78536510,6.82578556,0.36914874,2.05602719,0.15606945,20.64186343,0.12415444,2874.22996475,3.11431216,2125.43828396,21.77451351,0.22611547,1.90869538,2.27049621,24.58081393,1.70355556,9.85313629,1600.05707750
585,Zr3Ti3Nb3V3Mo2,BCC,ANNEAL,,,1,298.15000000,1706.00000000,,,32.00000000,,130.00000000,10.1016/j.matdes.2015.06.072,2015,Phase composition and solid solution strengthening effect in TiZrNbMoV high-entropy alloys,Zr3Ti3Nb3V3Mo2,1.61504629,1.61272881,2342.71428571,17.62680694,3.27894814,0.21400000,0.21400000,0.21400000,0.21400000,0.14300000,0.00000000,0.00000000,0.00000000,0.00000000,0.00000000,0.00000000,0.00000000,0.00000000,0.00000000,0.00013770,3.05894240,159.32441455,0.18078515,0.14974451,0.00726967,0.01987526,-0.01823908,-0.01116538,-0.04927972,0.03470241,0.18628346,0.20899825,74.33547429,4.71428571,1.61571429,0.15158105,152.00000000,52.71428571,136.14285714,0.35071429,2.43792857,2.70914286,0.98550000,3.64484286,0.80607143,0.83506729,0.14642857,7.00280225,0.05972084,0.18271942,0.57545816,0.59884254,0.04529699,0.01341318,0.13284016,0.03935825,0.28324060,0.07700030,0.32118453,0.07970886,14.96902472,6.14005878,0.33063784,2.08030805,0.16127339,16.23024125,0.12726691,2876.18259998,2.90074695,2090.54158007,36.01836358,0.06131878,0.88273964,5.27234774,31.66459185,1.72364286,8.68452802,1568.17414345
586,Zr3Ti3Nb3V3Mo4,BCC,ANNEAL,,,1,298.15000000,1496.00000000,,,30.00000000,,150.00000000,10.1016/j.matdes.2015.06.072,2015,Phase composition and solid solution strengthening effect in TiZrNbMoV high-entropy alloys,Zr3Ti3Nb3V3Mo4,1.60703718,1.60147951,2411.87500000,17.36309891,3.26251421,0.18800000,0.18800000,0.18800000,0.18800000,0.25000000,0.00000000,0.00000000,0.00000000,0.00000000,0.00000000,0.00000000,0.00000000,0.00000000,0.00000000,0.00013817,3.04189377,172.07123030,0.14684115,0.11968059,-0.01134681,0.01631955,-0.02054954,-0.01084101,-0.04771010,0.03694184,0.21842011,0.26627887,77.03604000,4.87500000,1.68375000,0.18147828,167.00000000,61.87500000,160.25000000,0.34562500,2.50818750,2.80225000,1.11731250,3.31266250,0.98031250,0.84349975,0.18312500,7.36743147,0.05789439,0.17852371,0.60311405,0.62039702,0.04338432,0.01205437,0.12726701,0.03538689,0.35434655,0.12604757,0.38185666,0.12926864,17.48228739,6.97008792,0.39084498,2.05635148,0.16327966,20.42027712,0.12361752,3222.88293110,3.27695831,2411.27768613,18.37903680,0.06719199,0.01159765,1.26366358,20.47895291,1.68493750,10.37562959,1567.40268201
587,Zr7Ti7Nb7V5Mo7,BCC,CAST,,,1,298.15000000,1708.00000000,3929.00000000,29.00000000,,,141.00000000,10.1007/s11837-012-0366-5,2012,Alloy Design and Properties Optimization of High-Entropy Alloys,Zr7Ti7Nb7V5Mo7,1.61797998,1.61265415,2391.51515152,17.72608338,3.28509244,0.21200000,0.21200000,0.21200000,0.15200000,0.21200000,0.00000000,0.00000000,0.00000000,0.00000000,0.00000000,0.00000000,0.00000000,0.00000000,0.00000000,0.00013803,3.06187818,164.87914779,0.14930360,0.11857650,-0.00832422,0.01681834,-0.02079326,-0.01390876,-0.05152036,0.03413428,0.19672488,0.23805035,77.28088364,4.78787879,1.65333333,0.16259059,160.00000000,58.24242424,150.27272727,0.34666667,2.46651515,2.74248485,1.03918182,3.40844848,0.90378788,0.84262967,0.15969697,7.23950188,0.05729260,0.17539503,0.60900676,0.63151443,0.04313092,0.01290606,0.12669985,0.03793732,0.33527210,0.11054623,0.36744042,0.11376434,16.56981538,6.71790537,0.36642300,2.06122451,0.15892125,19.62704136,0.12466992,2972.35865591,3.11707262,2198.45982631,21.77451351,0.22630207,1.77164764,2.23807141,23.83077087,1.70330303,9.72804903,1598.07636488
588,ZrTaTiNbMo,BCC+BCC,CAST,,,1,298.15000000,1307.77777778,,,,,,10.1016/j.msec.2016.12.057,2017,TiZrNbTaMo high-entropy alloy designed for orthopedic implants: As-cast microstructure and mechanical properties,ZrTaTiNbMo,1.63736288,1.63030910,2601.00000000,18.39587846,3.32595863,0.20000000,0.20000000,0.20000000,0.20000000,0.20000000,0.00000000,0.00000000,0.00000000,0.00000000,0.00000000,0.00000000,0.00000000,0.00000000,0.00000000,0.00013869,3.09806796,168.18301724,0.08864709,0.05967582,-0.02861955,0.00418427,-0.03155809,-0.02478699,-0.06052936,0.05736991,0.21385579,0.25002032,101.77705200,4.80000000,1.62600000,0.15648589,168.00000000,61.60000000,160.60000000,0.34200000,2.58100000,2.77000000,1.08980000,3.22668000,0.95500000,0.99715100,0.17200000,9.18710605,0.04479429,0.13817409,0.55581154,0.57639545,0.03301115,0.01018926,0.09783384,0.03025380,0.34279888,0.09839243,0.37930256,0.10114160,17.74304632,6.87448521,0.37001162,2.03951368,0.10710971,86.21197338,0.11462899,2255.22567812,2.89780860,1638.78521936,19.38872291,0.29012383,0.54356866,2.72495411,22.05640886,1.68020000,10.56007994,1454.60894103
589,ZrTiNbMo,BCC,CAST,,,1,298.15000000,1592.00000000,3450.00000000,34.00000000,,,143.00000000,10.1007/s11837-012-0366-5,2012,Alloy Design and Properties Optimization of High-Entropy Alloys,ZrTiNbMo,1.64049627,1.62899951,2428.75000000,18.49103083,3.33168326,0.25000000,0.25000000,0.25000000,0.25000000,0.00000000,0.00000000,0.00000000,0.00000000,0.00000000,0.00000000,0.00000000,0.00000000,0.00000000,0.00000000,0.00011946,3.09721151,160.99299627,0.10317073,0.06695664,-0.03428846,0.00580864,-0.03260800,-0.03040544,-0.06882209,0.03279305,0.17995975,0.23417480,81.98434500,4.75000000,1.65750000,0.14716670,160.00000000,60.25000000,154.25000000,0.34250000,2.43875000,2.69150000,0.98725000,3.22335000,0.91875000,0.85220800,0.14000000,7.36239650,0.05021298,0.15291693,0.63336141,0.66461437,0.03733847,0.01291212,0.11050628,0.03822741,0.36414683,0.13061503,0.39762169,0.13584932,17.38406708,7.12826943,0.37672988,2.04182510,0.13729327,49.95013365,0.12275862,2528.87582434,3.05047315,1860.89556841,19.19540344,0.00000000,1.80841466,5.54143454,23.14112990,1.70425000,10.20042076,1582.61174066
590,ZrTiNbV3Mo,BCC,CAST,,,1,298.15000000,1418.00000000,2508.00000000,24.00000000,,,138.00000000,10.1007/s11837-012-0366-5,2012,Alloy Design and Properties Optimization of High-Entropy Alloys,ZrTiNbV3Mo,1.57680732,1.57603819,2323.42857143,16.38243025,3.19989780,0.14300000,0.14300000,0.14300000,0.42900000,0.14300000,0.00000000,0.00000000,0.00000000,0.00000000,0.00000000,0.00000000,0.00000000,0.00000000,0.00000000,0.00012715,2.98767286,171.98525344,0.18904798,0.16835422,0.00939982,0.01216611,-0.02182661,-0.00852765,-0.04252037,0.03962961,0.23042388,0.25088277,68.68026857,4.85714286,1.64571429,0.19079428,160.00000000,54.57142857,143.00000000,0.35428571,2.51728571,2.83571429,1.13414286,3.74691429,0.87642857,0.82511500,0.19571429,6.96150358,0.06139521,0.19363033,0.54208080,0.54948688,0.04591174,0.01951574,0.13405795,0.05676225,0.27272300,0.09138024,0.30081105,0.10038790,15.12279491,6.00757985,0.34816412,2.09734511,0.17847640,24.28312249,0.12832329,3252.08113120,2.91679214,2367.02263268,19.70208152,0.54133469,0.00000000,9.90066677,21.21392144,1.70157143,8.88754632,1503.25089729
