Repository: TaoLiang120/myml

myml
======

A custom machine learning models for high entropy alloys with Ti, V, Cr, Zr, Nb, Mo, Hf, Ta and W

# myml

# myml

File: examples/Select_dataset/EXTERNAL_DATABASE/MPEA_dataset_EXT.csv (part 1 of 11)
Composition,Crystal,Processing,GrainSize,Vicker,Tension0_Compression1,temperature,Yield_EXP,UTS_EXP,Elongation_EXP,Elongation_plastic_EXP,Youngs_EXP,Youngs_ROM_ORG,DOI,YEAR,TITLE,SOURCE,ReducedFormula,radius,radius_TC,Tm_ROM,volume,LattPara,CONC0,CONC1,CONC2,CONC3,CONC4,CONC5,CONC6,CONC7,CONC8,CONC9,CONC10,CONC11,CONC12,CONC13,CONC14,Sconf,sws,Bulk,Eform,Eform_str,Eform_BOKAS,Hmix_TC,Gmix_TC,Hmix_str_TC,Gmix_str_TC,bcc2hcp_Gmix_TC,bcc2hcp_Gmix_TC2CPA,bcc2hcp,amass,VEC,E_negativity,bcc2hcp_Gmix_TC_diff,Exp_Bulk_ROM,Exp_Shear_ROM,Exp_Youngs_ROM,Exp_Poisson_ROM,Exp_Surf_ROM,Cal_Surf_ROM,E_GBR_ROM,DOS_EF_ROM,E_USF_ROM,Exp_Az_ROM,b2h_ROM,D_Surf_GBR_ROM,density,radius_TC_DELTA,volume_DELTA,Exp_Shear_ROM_DELTA,Exp_Youngs_ROM_DELTA,radius_TC_DISTORT,radius_TC_DISTORT_Max,volume_DISTORT,volume_DISTORT_Max,Exp_Shear_DISTORT,Exp_Shear_DISTORT_Max,Exp_Youngs_DISTORT,Exp_Youngs_DISTORT_Max,ShearBurger,ShearBurger_Surf,ShearBurger_D_Surf_GBR,Surf_USF,DOS_VEC,Exp_Poisson_Comp,ElasticEnergy,SH_ratio,temp_ratio,sigma_y0,delta_Eb0,Yield_MC
Al285Cr142Fe142Co142(CuNi)142,BCC,CAST,,,1,298.15000000,1620.00000000,,,,,156.00000000,10.1007/s11661-005-0218-9,2005,Mechanical performance of the Al x CoCrCuFeNi high-entropy alloy system with multiprincipal elements,S4,Al285Cr142Fe142Co142(CuNi)142,1.45468925,1.42891578,1529.58014070,12.61643532,2.93306860,0.28600000,0.14300000,0.14300000,0.14300000,0.14300000,0.14300000,0.00000000,0.00000000,0.00000000,0.00000000,0.00000000,0.00000000,0.00000000,0.00000000,0.00000000,0.00015068,2.72492403,146.32758560,0.06833376,0.05456201,-0.06508248,-0.03817124,-0.03091044,-0.05194300,-0.04468219,0.00106660,0.03848018,0.00336408,48.97455597,5.85427136,1.77126633,0.04318015,140.50653266,64.10452261,166.90251256,0.30861307,1.96947136,2.21126734,1.00985126,1.93560058,0.51263518,1.59002014,0.02776908,1.20141608,6.44589513,0.04666654,0.18578112,0.47023455,0.43881749,0.03423828,0.01311019,0.12842655,0.04889776,0.38256310,0.13535069,0.36867431,0.13226034,16.28326619,8.26783600,13.55339458,4.31353025,0.33063049,1.89273618,0.08213629,6.03813911,0.19492277,3152.69916633,2.39709956,2174.77297969
Al285Cr142Fe142Co142(CuNi)142,BCC,CAST,,,1,773.15000000,1120.00000000,,,,,156.00000000,10.1007/s11661-005-0218-9,2005,Mechanical performance of the Al x CoCrCuFeNi high-entropy alloy system with multiprincipal elements,S4,Al285Cr142Fe142Co142(CuNi)142,1.45468925,1.42891578,1529.58014070,12.61643532,2.93306860,0.28600000,0.14300000,0.14300000,0.14300000,0.14300000,0.14300000,0.00000000,0.00000000,0.00000000,0.00000000,0.00000000,0.00000000,0.00000000,0.00000000,0.00000000,0.00015068,2.72492403,146.32758560,0.06833376,0.05456201,-0.06508248,-0.03817124,-0.03091044,-0.05194300,-0.04468219,0.00106660,0.03848018,0.00336408,48.97455597,5.85427136,1.77126633,0.04318015,140.50653266,64.10452261,166.90251256,0.30861307,1.96947136,2.21126734,1.00985126,1.93560058,0.51263518,1.59002014,0.02776908,1.20141608,6.44589513,0.04666654,0.18578112,0.47023455,0.43881749,0.03423828,0.01311019,0.12842655,0.04889776,0.38256310,0.13535069,0.36867431,0.13226034,16.28326619,8.26783600,13.55339458,4.31353025,0.33063049,1.89273618,0.08213629,6.03813911,0.50546551,3152.69916633,2.39709956,1396.17911428
Al285Cr142Fe142Co142(CuNi)142,BCC,CAST,,,1,873.15000000,805.00000000,,,,,156.00000000,10.1007/s11661-005-0218-9,2005,Mechanical performance of the Al x CoCrCuFeNi high-entropy alloy system with multiprincipal elements,S4,Al285Cr142Fe142Co142(CuNi)142,1.45468925,1.42891578,1529.58014070,12.61643532,2.93306860,0.28600000,0.14300000,0.14300000,0.14300000,0.14300000,0.14300000,0.00000000,0.00000000,0.00000000,0.00000000,0.00000000,0.00000000,0.00000000,0.00000000,0.00000000,0.00015068,2.72492403,146.32758560,0.06833376,0.05456201,-0.06508248,-0.03817124,-0.03091044,-0.05194300,-0.04468219,0.00106660,0.03848018,0.00336408,48.97455597,5.85427136,1.77126633,0.04318015,140.50653266,64.10452261,166.90251256,0.30861307,1.96947136,2.21126734,1.00985126,1.93560058,0.51263518,1.59002014,0.02776908,1.20141608,6.44589513,0.04666654,0.18578112,0.47023455,0.43881749,0.03423828,0.01311019,0.12842655,0.04889776,0.38256310,0.13535069,0.36867431,0.13226034,16.28326619,8.26783600,13.55339458,4.31353025,0.33063049,1.89273618,0.08213629,6.03813911,0.57084292,3152.69916633,2.39709956,1256.57341895
Al285Cr142Fe142Co142(CuNi)142,BCC,CAST,,,1,973.15000000,567.00000000,,,,,156.00000000,10.1007/s11661-005-0218-9,2005,Mechanical performance of the Al x CoCrCuFeNi high-entropy alloy system with multiprincipal elements,S4,Al285Cr142Fe142Co142(CuNi)142,1.45468925,1.42891578,1529.58014070,12.61643532,2.93306860,0.28600000,0.14300000,0.14300000,0.14300000,0.14300000,0.14300000,0.00000000,0.00000000,0.00000000,0.00000000,0.00000000,0.00000000,0.00000000,0.00000000,0.00000000,0.00015068,2.72492403,146.32758560,0.06833376,0.05456201,-0.06508248,-0.03817124,-0.03091044,-0.05194300,-0.04468219,0.00106660,0.03848018,0.00336408,48.97455597,5.85427136,1.77126633,0.04318015,140.50653266,64.10452261,166.90251256,0.30861307,1.96947136,2.21126734,1.00985126,1.93560058,0.51263518,1.59002014,0.02776908,1.20141608,6.44589513,0.04666654,0.18578112,0.47023455,0.43881749,0.03423828,0.01311019,0.12842655,0.04889776,0.38256310,0.13535069,0.36867431,0.13226034,16.28326619,8.26783600,13.55339458,4.31353025,0.33063049,1.89273618,0.08213629,6.03813911,0.63622034,3152.69916633,2.39709956,1130.92707166
Al285Cr142Fe142Co142(CuNi)142,BCC,CAST,,,1,1073.15000000,302.00000000,,,,,156.00000000,10.1007/s11661-005-0218-9,2005,Mechanical performance of the Al x CoCrCuFeNi high-entropy alloy system with multiprincipal elements,S4,Al285Cr142Fe142Co142(CuNi)142,1.45468925,1.42891578,1529.58014070,12.61643532,2.93306860,0.28600000,0.14300000,0.14300000,0.14300000,0.14300000,0.14300000,0.00000000,0.00000000,0.00000000,0.00000000,0.00000000,0.00000000,0.00000000,0.00000000,0.00000000,0.00015068,2.72492403,146.32758560,0.06833376,0.05456201,-0.06508248,-0.03817124,-0.03091044,-0.05194300,-0.04468219,0.00106660,0.03848018,0.00336408,48.97455597,5.85427136,1.77126633,0.04318015,140.50653266,64.10452261,166.90251256,0.30861307,1.96947136,2.21126734,1.00985126,1.93560058,0.51263518,1.59002014,0.02776908,1.20141608,6.44589513,0.04666654,0.18578112,0.47023455,0.43881749,0.03423828,0.01311019,0.12842655,0.04889776,0.38256310,0.13535069,0.36867431,0.13226034,16.28326619,8.26783600,13.55339458,4.31353025,0.33063049,1.89273618,0.08213629,6.03813911,0.70159776,3152.69916633,2.39709956,1017.84425973
Al285Cr142Fe142Co142(CuNi)142,BCC,CAST,,,1,1173.15000000,214.00000000,,,,,156.00000000,10.1007/s11661-005-0218-9,2005,Mechanical performance of the Al x CoCrCuFeNi high-entropy alloy system with multiprincipal elements,S4,Al285Cr142Fe142Co142(CuNi)142,1.45468925,1.42891578,1529.58014070,12.61643532,2.93306860,0.28600000,0.14300000,0.14300000,0.14300000,0.14300000,0.14300000,0.00000000,0.00000000,0.00000000,0.00000000,0.00000000,0.00000000,0.00000000,0.00000000,0.00000000,0.00015068,2.72492403,146.32758560,0.06833376,0.05456201,-0.06508248,-0.03817124,-0.03091044,-0.05194300,-0.04468219,0.00106660,0.03848018,0.00336408,48.97455597,5.85427136,1.77126633,0.04318015,140.50653266,64.10452261,166.90251256,0.30861307,1.96947136,2.21126734,1.00985126,1.93560058,0.51263518,1.59002014,0.02776908,1.20141608,6.44589513,0.04666654,0.18578112,0.47023455,0.43881749,0.03423828,0.01311019,0.12842655,0.04889776,0.38256310,0.13535069,0.36867431,0.13226034,16.28326619,8.26783600,13.55339458,4.31353025,0.33063049,1.89273618,0.08213629,6.03813911,0.76697518,3152.69916633,2.39709956,916.06873956
Al285Cr142Fe142Co142(CuNi)142,BCC,CAST,,,1,1273.15000000,116.00000000,,,,,156.00000000,10.1007/s11661-005-0218-9,2005,Mechanical performance of the Al x CoCrCuFeNi high-entropy alloy system with multiprincipal elements,S4,Al285Cr142Fe142Co142(CuNi)142,1.45468925,1.42891578,1529.58014070,12.61643532,2.93306860,0.28600000,0.14300000,0.14300000,0.14300000,0.14300000,0.14300000,0.00000000,0.00000000,0.00000000,0.00000000,0.00000000,0.00000000,0.00000000,0.00000000,0.00000000,0.00015068,2.72492403,146.32758560,0.06833376,0.05456201,-0.06508248,-0.03817124,-0.03091044,-0.05194300,-0.04468219,0.00106660,0.03848018,0.00336408,48.97455597,5.85427136,1.77126633,0.04318015,140.50653266,64.10452261,166.90251256,0.30861307,1.96947136,2.21126734,1.00985126,1.93560058,0.51263518,1.59002014,0.02776908,1.20141608,6.44589513,0.04666654,0.18578112,0.47023455,0.43881749,0.03423828,0.01311019,0.12842655,0.04889776,0.38256310,0.13535069,0.36867431,0.13226034,16.28326619,8.26783600,13.55339458,4.31353025,0.33063049,1.89273618,0.08213629,6.03813911,0.83235260,3152.69916633,2.39709956,824.46988090
Al285Cr142Fe142Co142(CuNi)142,BCC,CAST,,,1,1373.15000000,79.00000000,,,,,156.00000000,10.1007/s11661-005-0218-9,2005,Mechanical performance of the Al x CoCrCuFeNi high-entropy alloy system with multiprincipal elements,S4,Al285Cr142Fe142Co142(CuNi)142,1.45468925,1.42891578,1529.58014070,12.61643532,2.93306860,0.28600000,0.14300000,0.14300000,0.14300000,0.14300000,0.14300000,0.00000000,0.00000000,0.00000000,0.00000000,0.00000000,0.00000000,0.00000000,0.00000000,0.00000000,0.00015068,2.72492403,146.32758560,0.06833376,0.05456201,-0.06508248,-0.03817124,-0.03091044,-0.05194300,-0.04468219,0.00106660,0.03848018,0.00336408,48.97455597,5.85427136,1.77126633,0.04318015,140.50653266,64.10452261,166.90251256,0.30861307,1.96947136,2.21126734,1.00985126,1.93560058,0.51263518,1.59002014,0.02776908,1.20141608,6.44589513,0.04666654,0.18578112,0.47023455,0.43881749,0.03423828,0.01311019,0.12842655,0.04889776,0.38256310,0.13535069,0.36867431,0.13226034,16.28326619,8.26783600,13.55339458,4.31353025,0.33063049,1.89273618,0.08213629,6.03813911,0.89773001,3152.69916633,2.39709956,742.03010665
AlCrFeCoCuNi,FCC+BCC,CAST,,,1,298.15000000,1125.50000000,,,,,,10.1007/s11661-005-0218-9,2005,Mechanical performance of the Al x CoCrCuFeNi high-entropy alloy system with multiprincipal elements,S4,AlCrFeCoCuNi,1.43323246,1.42116372,1629.65666667,12.17845264,2.89872736,0.16700000,0.16700000,0.16700000,0.16700000,0.16700000,0.16700000,0.00000000,0.00000000,0.00000000,0.00000000,0.00000000,0.00000000,0.00000000,0.00000000,0.00000000,0.00015454,2.68162961,158.11869759,0.08098019,0.06731926,-0.04729923,-0.01740920,-0.01507370,-0.03107013,-0.02873463,0.00457421,0.05179481,-0.00475517,52.66587227,6.33333333,1.79833333,0.05483692,151.33333333,70.50000000,183.16666667,0.30166667,2.10533333,2.38116667,1.10616667,2.13427333,0.57350000,1.66890850,0.04327183,1.27500000,7.18102707,0.03834181,0.15945896,0.39528007,0.36312117,0.02754257,0.00824381,0.10408151,0.03074735,0.33321909,0.08510972,0.31714191,0.08316648,17.69811928,8.40632645,13.88087787,4.15199070,0.33699053,1.86396181,0.07160641,14.46614911,0.18295265,2771.03515953,2.27494810,1880.99698885
AlCrFeCoCuNi,FCC+BCC,CAST,,,1,873.15000000,561.00000000,,,,,,10.1007/s11661-005-0218-9,2005,Mechanical performance of the Al x CoCrCuFeNi high-entropy alloy system with multiprincipal elements,S4,AlCrFeCoCuNi,1.43323246,1.42116372,1629.65666667,12.17845264,2.89872736,0.16700000,0.16700000,0.16700000,0.16700000,0.16700000,0.16700000,0.00000000,0.00000000,0.00000000,0.00000000,0.00000000,0.00000000,0.00000000,0.00000000,0.00000000,0.00015454,2.68162961,158.11869759,0.08098019,0.06731926,-0.04729923,-0.01740920,-0.01507370,-0.03107013,-0.02873463,0.00457421,0.05179481,-0.00475517,52.66587227,6.33333333,1.79833333,0.05483692,151.33333333,70.50000000,183.16666667,0.30166667,2.10533333,2.38116667,1.10616667,2.13427333,0.57350000,1.66890850,0.04327183,1.27500000,7.18102707,0.03834181,0.15945896,0.39528007,0.36312117,0.02754257,0.00824381,0.10408151,0.03074735,0.33321909,0.08510972,0.31714191,0.08316648,17.69811928,8.40632645,13.88087787,4.15199070,0.33699053,1.86396181,0.07160641,14.46614911,0.53578770,2771.03515953,2.27494810,1051.22779931
AlCrFeCoCuNi,FCC+BCC,CAST,,,1,973.15000000,307.00000000,,,,,,10.1007/s11661-005-0218-9,2005,Mechanical performance of the Al x CoCrCuFeNi high-entropy alloy system with multiprincipal elements,S4,AlCrFeCoCuNi,1.43323246,1.42116372,1629.65666667,12.17845264,2.89872736,0.16700000,0.16700000,0.16700000,0.16700000,0.16700000,0.16700000,0.00000000,0.00000000,0.00000000,0.00000000,0.00000000,0.00000000,0.00000000,0.00000000,0.00000000,0.00015454,2.68162961,158.11869759,0.08098019,0.06731926,-0.04729923,-0.01740920,-0.01507370,-0.03107013,-0.02873463,0.00457421,0.05179481,-0.00475517,52.66587227,6.33333333,1.79833333,0.05483692,151.33333333,70.50000000,183.16666667,0.30166667,2.10533333,2.38116667,1.10616667,2.13427333,0.57350000,1.66890850,0.04327183,1.27500000,7.18102707,0.03834181,0.15945896,0.39528007,0.36312117,0.02754257,0.00824381,0.10408151,0.03074735,0.33321909,0.08510972,0.31714191,0.08316648,17.69811928,8.40632645,13.88087787,4.15199070,0.33699053,1.86396181,0.07160641,14.46614911,0.59715032,2771.03515953,2.27494810,940.77741908
AlCrFeCoCuNi,FCC+BCC,CAST,,,1,1073.15000000,172.00000000,,,,,,10.1007/s11661-005-0218-9,2005,Mechanical performance of the Al x CoCrCuFeNi high-entropy alloy system with multiprincipal elements,S4,AlCrFeCoCuNi,1.43323246,1.42116372,1629.65666667,12.17845264,2.89872736,0.16700000,0.16700000,0.16700000,0.16700000,0.16700000,0.16700000,0.00000000,0.00000000,0.00000000,0.00000000,0.00000000,0.00000000,0.00000000,0.00000000,0.00000000,0.00015454,2.68162961,158.11869759,0.08098019,0.06731926,-0.04729923,-0.01740920,-0.01507370,-0.03107013,-0.02873463,0.00457421,0.05179481,-0.00475517,52.66587227,6.33333333,1.79833333,0.05483692,151.33333333,70.50000000,183.16666667,0.30166667,2.10533333,2.38116667,1.10616667,2.13427333,0.57350000,1.66890850,0.04327183,1.27500000,7.18102707,0.03834181,0.15945896,0.39528007,0.36312117,0.02754257,0.00824381,0.10408151,0.03074735,0.33321909,0.08510972,0.31714191,0.08316648,17.69811928,8.40632645,13.88087787,4.15199070,0.33699053,1.86396181,0.07160641,14.46614911,0.65851294,2771.03515953,2.27494810,841.93183707
AlCrFeCoCuNi,FCC+BCC,CAST,,,1,1173.15000000,98.00000000,,,,,,10.1007/s11661-005-0218-9,2005,Mechanical performance of the Al x CoCrCuFeNi high-entropy alloy system with multiprincipal elements,S4,AlCrFeCoCuNi,1.43323246,1.42116372,1629.65666667,12.17845264,2.89872736,0.16700000,0.16700000,0.16700000,0.16700000,0.16700000,0.16700000,0.00000000,0.00000000,0.00000000,0.00000000,0.00000000,0.00000000,0.00000000,0.00000000,0.00000000,0.00015454,2.68162961,158.11869759,0.08098019,0.06731926,-0.04729923,-0.01740920,-0.01507370,-0.03107013,-0.02873463,0.00457421,0.05179481,-0.00475517,52.66587227,6.33333333,1.79833333,0.05483692,151.33333333,70.50000000,183.16666667,0.30166667,2.10533333,2.38116667,1.10616667,2.13427333,0.57350000,1.66890850,0.04327183,1.27500000,7.18102707,0.03834181,0.15945896,0.39528007,0.36312117,0.02754257,0.00824381,0.10408151,0.03074735,0.33321909,0.08510972,0.31714191,0.08316648,17.69811928,8.40632645,13.88087787,4.15199070,0.33699053,1.86396181,0.07160641,14.46614911,0.71987556,2771.03515953,2.27494810,753.47176058
AlCrFeCoCuNi,FCC+BCC,CAST,,,1,1273.15000000,47.00000000,,,,,,10.1007/s11661-005-0218-9,2005,Mechanical performance of the Al x CoCrCuFeNi high-entropy alloy system with multiprincipal elements,S4,AlCrFeCoCuNi,1.43323246,1.42116372,1629.65666667,12.17845264,2.89872736,0.16700000,0.16700000,0.16700000,0.16700000,0.16700000,0.16700000,0.00000000,0.00000000,0.00000000,0.00000000,0.00000000,0.00000000,0.00000000,0.00000000,0.00000000,0.00015454,2.68162961,158.11869759,0.08098019,0.06731926,-0.04729923,-0.01740920,-0.01507370,-0.03107013,-0.02873463,0.00457421,0.05179481,-0.00475517,52.66587227,6.33333333,1.79833333,0.05483692,151.33333333,70.50000000,183.16666667,0.30166667,2.10533333,2.38116667,1.10616667,2.13427333,0.57350000,1.66890850,0.04327183,1.27500000,7.18102707,0.03834181,0.15945896,0.39528007,0.36312117,0.02754257,0.00824381,0.10408151,0.03074735,0.33321909,0.08510972,0.31714191,0.08316648,17.69811928,8.40632645,13.88087787,4.15199070,0.33699053,1.86396181,0.07160641,14.46614911,0.78123817,2771.03515953,2.27494810,674.30600555
AlCrFeCuNi,FCC+BCC+B2,POWDER,,,1,293.15000000,1511.00000000,,5.00000000,,,,10.1016/j.jallcom.2019.01.341,2019,Structure formation and mechanical properties of the high-entropy AlCuNiFeCr alloy prepared by mechanical alloying and spark plasma sintering,S4,AlCrFeCuNi,1.44331507,1.42998586,1601.98800000,12.40733710,2.91677453,0.20000000,0.20000000,0.20000000,0.20000000,0.20000000,0.00000000,0.00000000,0.00000000,0.00000000,0.00000000,0.00000000,0.00000000,0.00000000,0.00000000,0.00000000,0.00013869,2.70398476,139.94032098,0.08980402,0.10393184,-0.04758414,-0.09442967,-0.09478666,-0.08030185,-0.08065884,0.06725805,0.13075715,0.19604430,51.41240772,5.80000000,1.78200000,0.07963887,145.60000000,69.40000000,178.00000000,0.30000000,2.01640000,2.30240000,1.18300000,1.79954800,0.65780000,1.78860560,0.06976420,1.11940000,6.88079715,0.03882635,0.16321097,0.43815409,0.40310310,0.02829126,0.00929539,0.10877683,0.03507329,0.36162593,0.10041959,0.34142434,0.09715379,17.53044584,8.69393267,15.66057338,3.50015202,0.31026690,1.85714286,0.07936050,2.35286969,0.18299138,2799.99551932,2.31153669,1920.14723620
AlCrFeCuNi,FCC+BCC+B2,POWDER,,,1,673.15000000,1366.00000000,,17.00000000,,,,10.1016/j.jallcom.2019.01.341,2019,Structure formation and mechanical properties of the high-entropy AlCuNiFeCr alloy prepared by mechanical alloying and spark plasma sintering,S4,AlCrFeCuNi,1.44331507,1.42998586,1601.98800000,12.40733710,2.91677453,0.20000000,0.20000000,0.20000000,0.20000000,0.20000000,0.00000000,0.00000000,0.00000000,0.00000000,0.00000000,0.00000000,0.00000000,0.00000000,0.00000000,0.00000000,0.00013869,2.70398476,139.94032098,0.08980402,0.10393184,-0.04758414,-0.09442967,-0.09478666,-0.08030185,-0.08065884,0.06725805,0.13075715,0.19604430,51.41240772,5.80000000,1.78200000,0.07963887,145.60000000,69.40000000,178.00000000,0.30000000,2.01640000,2.30240000,1.18300000,1.79954800,0.65780000,1.78860560,0.06976420,1.11940000,6.88079715,0.03882635,0.16321097,0.43815409,0.40310310,0.02829126,0.00929539,0.10877683,0.03507329,0.36162593,0.10041959,0.34142434,0.09715379,17.53044584,8.69393267,15.66057338,3.50015202,0.31026690,1.85714286,0.07936050,2.35286969,0.42019666,2799.99551932,2.31153669,1342.05047683
AlCrFeCuNi,FCC+BCC+B2,POWDER,,,1,873.15000000,410.00000000,,35.00000000,,,,10.1016/j.jallcom.2019.01.341,2019,Structure formation and mechanical properties of the high-entropy AlCuNiFeCr alloy prepared by mechanical alloying and spark plasma sintering,S4,AlCrFeCuNi,1.44331507,1.42998586,1601.98800000,12.40733710,2.91677453,0.20000000,0.20000000,0.20000000,0.20000000,0.20000000,0.00000000,0.00000000,0.00000000,0.00000000,0.00000000,0.00000000,0.00000000,0.00000000,0.00000000,0.00000000,0.00013869,2.70398476,139.94032098,0.08980402,0.10393184,-0.04758414,-0.09442967,-0.09478666,-0.08030185,-0.08065884,0.06725805,0.13075715,0.19604430,51.41240772,5.80000000,1.78200000,0.07963887,145.60000000,69.40000000,178.00000000,0.30000000,2.01640000,2.30240000,1.18300000,1.79954800,0.65780000,1.78860560,0.06976420,1.11940000,6.88079715,0.03882635,0.16321097,0.43815409,0.40310310,0.02829126,0.00929539,0.10877683,0.03507329,0.36162593,0.10041959,0.34142434,0.09715379,17.53044584,8.69393267,15.66057338,3.50015202,0.31026690,1.85714286,0.07936050,2.35286969,0.54504154,2799.99551932,2.31153669,1078.63658439
AlCrFeCuNi,FCC+BCC+B2,POWDER,,,1,1073.15000000,48.00000000,,35.00000000,,,,10.1016/j.jallcom.2019.01.341,2019,Structure formation and mechanical properties of the high-entropy AlCuNiFeCr alloy prepared by mechanical alloying and spark plasma sintering,S4,AlCrFeCuNi,1.44331507,1.42998586,1601.98800000,12.40733710,2.91677453,0.20000000,0.20000000,0.20000000,0.20000000,0.20000000,0.00000000,0.00000000,0.00000000,0.00000000,0.00000000,0.00000000,0.00000000,0.00000000,0.00000000,0.00000000,0.00013869,2.70398476,139.94032098,0.08980402,0.10393184,-0.04758414,-0.09442967,-0.09478666,-0.08030185,-0.08065884,0.06725805,0.13075715,0.19604430,51.41240772,5.80000000,1.78200000,0.07963887,145.60000000,69.40000000,178.00000000,0.30000000,2.01640000,2.30240000,1.18300000,1.79954800,0.65780000,1.78860560,0.06976420,1.11940000,6.88079715,0.03882635,0.16321097,0.43815409,0.40310310,0.02829126,0.00929539,0.10877683,0.03507329,0.36162593,0.10041959,0.34142434,0.09715379,17.53044584,8.69393267,15.66057338,3.50015202,0.31026690,1.85714286,0.07936050,2.35286969,0.66988642,2799.99551932,2.31153669,866.92482979
Hf150Zr249Ta99(Ti3Nb2)100,BCC,WROUGHT,,,1,4.35000000,2283.33333333,,,,,100.00000000,10.1016/j.msea.2017.10.073,2018,Mechanical properties and thermally activated plasticity of the Ti30Zr25Hf15Nb20Ta10 high entropy alloy at temperatures 4.2–350 K,S4,Hf150Zr249Ta99(Ti3Nb2)100,1.67694080,1.67757936,2368.51903808,19.75810493,3.40610810,0.15000000,0.24900000,0.09900000,0.30100000,0.20000000,0.00000000,0.00000000,0.00000000,0.00000000,0.00000000,0.00000000,0.00000000,0.00000000,0.00000000,0.00000000,0.00013296,3.17438964,135.70903808,0.14486199,0.08924234,-0.00979010,0.06938692,0.02606115,0.01376727,-0.02955851,-0.01520597,0.03986368,0.05432936,100.54458128,4.29959920,1.45958918,0.05506965,125.30961924,40.23046092,102.80260521,0.35052104,2.30440882,2.47480461,0.64512625,4.33245391,0.45132665,0.97053677,0.01280561,1.82967836,8.45011805,0.04164848,0.12818025,0.25486299,0.33019126,0.03261420,0.00971315,0.09802074,0.02899589,0.16624749,0.04251276,0.22671701,0.06531274,11.86708540,5.14973095,6.48588609,5.48340009,1.00764134,2.07939153,0.08236283,4.53872725,0.00183659,1367.42388914,1.95856585,1338.44634354
Hf150Zr249Ta99(Ti3Nb2)100,BCC,WROUGHT,,,1,77.15000000,1850.00000000,,,,,100.00000000,10.1016/j.msea.2017.10.073,2018,Mechanical properties and thermally activated plasticity of the Ti30Zr25Hf15Nb20Ta10 high entropy alloy at temperatures 4.2–350 K,S4,Hf150Zr249Ta99(Ti3Nb2)100,1.67694080,1.67757936,2368.51903808,19.75810493,3.40610810,0.15000000,0.24900000,0.09900000,0.30100000,0.20000000,0.00000000,0.00000000,0.00000000,0.00000000,0.00000000,0.00000000,0.00000000,0.00000000,0.00000000,0.00000000,0.00013296,3.17438964,135.70903808,0.14486199,0.08924234,-0.00979010,0.06938692,0.02606115,0.01376727,-0.02955851,-0.01520597,0.03986368,0.05432936,100.54458128,4.29959920,1.45958918,0.05506965,125.30961924,40.23046092,102.80260521,0.35052104,2.30440882,2.47480461,0.64512625,4.33245391,0.45132665,0.97053677,0.01280561,1.82967836,8.45011805,0.04164848,0.12818025,0.25486299,0.33019126,0.03261420,0.00971315,0.09802074,0.02899589,0.16624749,0.04251276,0.22671701,0.06531274,11.86708540,5.14973095,6.48588609,5.48340009,1.00764134,2.07939153,0.08236283,4.53872725,0.03257310,1367.42388914,1.95856585,1170.35137963
Hf150Zr249Ta99(Ti3Nb2)100,BCC,WROUGHT,,,1,120.15000000,1520.00000000,,,,,100.00000000,10.1016/j.msea.2017.10.073,2018,Mechanical properties and thermally activated plasticity of the Ti30Zr25Hf15Nb20Ta10 high entropy alloy at temperatures 4.2–350 K,S4,Hf150Zr249Ta99(Ti3Nb2)100,1.67694080,1.67757936,2368.51903808,19.75810493,3.40610810,0.15000000,0.24900000,0.09900000,0.30100000,0.20000000,0.00000000,0.00000000,0.00000000,0.00000000,0.00000000,0.00000000,0.00000000,0.00000000,0.00000000,0.00000000,0.00013296,3.17438964,135.70903808,0.14486199,0.08924234,-0.00979010,0.06938692,0.02606115,0.01376727,-0.02955851,-0.01520597,0.03986368,0.05432936,100.54458128,4.29959920,1.45958918,0.05506965,125.30961924,40.23046092,102.80260521,0.35052104,2.30440882,2.47480461,0.64512625,4.33245391,0.45132665,0.97053677,0.01280561,1.82967836,8.45011805,0.04164848,0.12818025,0.25486299,0.33019126,0.03261420,0.00971315,0.09802074,0.02899589,0.16624749,0.04251276,0.22671701,0.06531274,11.86708540,5.14973095,6.48588609,5.48340009,1.00764134,2.07939153,0.08236283,4.53872725,0.05072790,1367.42388914,1.95856585,1102.64423529
Hf150Zr249Ta99(Ti3Nb2)100,BCC,WROUGHT,,,1,170.15000000,1333.33333333,,,,,100.00000000,10.1016/j.msea.2017.10.073,2018,Mechanical properties and thermally activated plasticity of the Ti30Zr25Hf15Nb20Ta10 high entropy alloy at temperatures 4.2–350 K,S4,Hf150Zr249Ta99(Ti3Nb2)100,1.67694080,1.67757936,2368.51903808,19.75810493,3.40610810,0.15000000,0.24900000,0.09900000,0.30100000,0.20000000,0.00000000,0.00000000,0.00000000,0.00000000,0.00000000,0.00000000,0.00000000,0.00000000,0.00000000,0.00000000,0.00013296,3.17438964,135.70903808,0.14486199,0.08924234,-0.00979010,0.06938692,0.02606115,0.01376727,-0.02955851,-0.01520597,0.03986368,0.05432936,100.54458128,4.29959920,1.45958918,0.05506965,125.30961924,40.23046092,102.80260521,0.35052104,2.30440882,2.47480461,0.64512625,4.33245391,0.45132665,0.97053677,0.01280561,1.82967836,8.45011805,0.04164848,0.12818025,0.25486299,0.33019126,0.03261420,0.00971315,0.09802074,0.02899589,0.16624749,0.04251276,0.22671701,0.06531274,11.86708540,5.14973095,6.48588609,5.48340009,1.00764134,2.07939153,0.08236283,4.53872725,0.07183814,1367.42388914,1.95856585,1033.51852530
Hf150Zr249Ta99(Ti3Nb2)100,BCC,WROUGHT,,,1,230.15000000,1133.33333333,,,,,100.00000000,10.1016/j.msea.2017.10.073,2018,Mechanical properties and thermally activated plasticity of the Ti30Zr25Hf15Nb20Ta10 high entropy alloy at temperatures 4.2–350 K,S4,Hf150Zr249Ta99(Ti3Nb2)100,1.67694080,1.67757936,2368.51903808,19.75810493,3.40610810,0.15000000,0.24900000,0.09900000,0.30100000,0.20000000,0.00000000,0.00000000,0.00000000,0.00000000,0.00000000,0.00000000,0.00000000,0.00000000,0.00000000,0.00000000,0.00013296,3.17438964,135.70903808,0.14486199,0.08924234,-0.00979010,0.06938692,0.02606115,0.01376727,-0.02955851,-0.01520597,0.03986368,0.05432936,100.54458128,4.29959920,1.45958918,0.05506965,125.30961924,40.23046092,102.80260521,0.35052104,2.30440882,2.47480461,0.64512625,4.33245391,0.45132665,0.97053677,0.01280561,1.82967836,8.45011805,0.04164848,0.12818025,0.25486299,0.33019126,0.03261420,0.00971315,0.09802074,0.02899589,0.16624749,0.04251276,0.22671701,0.06531274,11.86708540,5.14973095,6.48588609,5.48340009,1.00764134,2.07939153,0.08236283,4.53872725,0.09717042,1367.42388914,1.95856585,959.03296738
Hf150Zr249Ta99(Ti3Nb2)100,BCC,WROUGHT,,,1,298.15000000,1046.66666667,,,,,100.00000000,10.1016/j.msea.2017.10.073,2018,Mechanical properties and thermally activated plasticity of the Ti30Zr25Hf15Nb20Ta10 high entropy alloy at temperatures 4.2–350 K,S4,Hf150Zr249Ta99(Ti3Nb2)100,1.67694080,1.67757936,2368.51903808,19.75810493,3.40610810,0.15000000,0.24900000,0.09900000,0.30100000,0.20000000,0.00000000,0.00000000,0.00000000,0.00000000,0.00000000,0.00000000,0.00000000,0.00000000,0.00000000,0.00000000,0.00013296,3.17438964,135.70903808,0.14486199,0.08924234,-0.00979010,0.06938692,0.02606115,0.01376727,-0.02955851,-0.01520597,0.03986368,0.05432936,100.54458128,4.29959920,1.45958918,0.05506965,125.30961924,40.23046092,102.80260521,0.35052104,2.30440882,2.47480461,0.64512625,4.33245391,0.45132665,0.97053677,0.01280561,1.82967836,8.45011805,0.04164848,0.12818025,0.25486299,0.33019126,0.03261420,0.00971315,0.09802074,0.02899589,0.16624749,0.04251276,0.22671701,0.06531274,11.86708540,5.14973095,6.48588609,5.48340009,1.00764134,2.07939153,0.08236283,4.53872725,0.12588035,1367.42388914,1.95856585,882.10711476
Hf150Zr249Ta99(Ti3Nb2)100,BCC,WROUGHT,,,1,345.15000000,900.00000000,,,,,100.00000000,10.1016/j.msea.2017.10.073,2018,Mechanical properties and thermally activated plasticity of the Ti30Zr25Hf15Nb20Ta10 high entropy alloy at temperatures 4.2–350 K,S4,Hf150Zr249Ta99(Ti3Nb2)100,1.67694080,1.67757936,2368.51903808,19.75810493,3.40610810,0.15000000,0.24900000,0.09900000,0.30100000,0.20000000,0.00000000,0.00000000,0.00000000,0.00000000,0.00000000,0.00000000,0.00000000,0.00000000,0.00000000,0.00000000,0.00013296,3.17438964,135.70903808,0.14486199,0.08924234,-0.00979010,0.06938692,0.02606115,0.01376727,-0.02955851,-0.01520597,0.03986368,0.05432936,100.54458128,4.29959920,1.45958918,0.05506965,125.30961924,40.23046092,102.80260521,0.35052104,2.30440882,2.47480461,0.64512625,4.33245391,0.45132665,0.97053677,0.01280561,1.82967836,8.45011805,0.04164848,0.12818025,0.25486299,0.33019126,0.03261420,0.00971315,0.09802074,0.02899589,0.16624749,0.04251276,0.22671701,0.06531274,11.86708540,5.14973095,6.48588609,5.48340009,1.00764134,2.07939153,0.08236283,4.53872725,0.14572397,1367.42388914,1.95856585,832.35790159
Hf2Ti2Nb2VMo,BCC,CAST,,,1,298.15000000,1260.00000000,,,,,126.00000000,10.1016/j.jallcom.2016.10.014,2017,Microstructure and mechanical properties of refractory HfMo0.5NbTiV0.5Six high-entropy composites,S4,Hf2Ti2Nb2VMo,1.62749852,1.62810208,2434.12500000,18.02739255,3.30360137,0.25000000,0.25000000,0.25000000,0.12500000,0.12500000,0.00000000,0.00000000,0.00000000,0.00000000,0.00000000,0.00000000,0.00000000,0.00000000,0.00000000,0.00000000,0.00013439,3.07967442,167.32648073,0.14839876,0.10195761,-0.03914695,0.03381340,-0.00819735,-0.01262774,-0.05463849,0.03047194,0.16271047,0.17019334,98.17603250,4.62500000,1.58375000,0.13223852,150.75000000,49.62500000,131.87500000,0.35750000,2.43975000,2.68900000,0.92275000,3.98780000,0.63950000,0.89434000,0.09375000,1.76625000,9.04319625,0.05038675,0.15333456,0.59368412,0.57890952,0.03852315,0.01238773,0.11455606,0.03698264,0.28486159,0.07216601,0.28482782,0.07437934,14.19772594,5.81933638,8.03834448,4.20484754,0.86222703,2.11284047,0.12958683,9.67464078,0.12248755,2188.00268789,2.51056174,1529.91842507
Hf2Ti2Nb2VMo,BCC,CAST,,,1,1273.15000000,368.00000000,,,,,126.00000000,10.1016/j.actamat.2019.06.032,2019,High temperature strength of refractory complex concentrated alloys,S4,Hf2Ti2Nb2VMo,1.62749852,1.62810208,2434.12500000,18.02739255,3.30360137,0.25000000,0.25000000,0.25000000,0.12500000,0.12500000,0.00000000,0.00000000,0.00000000,0.00000000,0.00000000,0.00000000,0.00000000,0.00000000,0.00000000,0.00000000,0.00013439,3.07967442,167.32648073,0.14839876,0.10195761,-0.03914695,0.03381340,-0.00819735,-0.01262774,-0.05463849,0.03047194,0.16271047,0.17019334,98.17603250,4.62500000,1.58375000,0.13223852,150.75000000,49.62500000,131.87500000,0.35750000,2.43975000,2.68900000,0.92275000,3.98780000,0.63950000,0.89434000,0.09375000,1.76625000,9.04319625,0.05038675,0.15333456,0.59368412,0.57890952,0.03852315,0.01238773,0.11455606,0.03698264,0.28486159,0.07216601,0.28482782,0.07437934,14.19772594,5.81933638,8.03834448,4.20484754,0.86222703,2.11284047,0.12958683,9.67464078,0.52304216,2188.00268789,2.51056174,607.94730177
Hf2Ti2Nb2VMo,BCC,CAST,,,1,1473.15000000,60.00000000,,,,,126.00000000,10.1016/j.actamat.2019.06.032,2019,High temperature strength of refractory complex concentrated alloys,S4,Hf2Ti2Nb2VMo,1.62749852,1.62810208,2434.12500000,18.02739255,3.30360137,0.25000000,0.25000000,0.25000000,0.12500000,0.12500000,0.00000000,0.00000000,0.00000000,0.00000000,0.00000000,0.00000000,0.00000000,0.00000000,0.00000000,0.00000000,0.00013439,3.07967442,167.32648073,0.14839876,0.10195761,-0.03914695,0.03381340,-0.00819735,-0.01262774,-0.05463849,0.03047194,0.16271047,0.17019334,98.17603250,4.62500000,1.58375000,0.13223852,150.75000000,49.62500000,131.87500000,0.35750000,2.43975000,2.68900000,0.92275000,3.98780000,0.63950000,0.89434000,0.09375000,1.76625000,9.04319625,0.05038675,0.15333456,0.59368412,0.57890952,0.03852315,0.01238773,0.11455606,0.03698264,0.28486159,0.07216601,0.28482782,0.07437934,14.19772594,5.81933638,8.03834448,4.20484754,0.86222703,2.11284047,0.12958683,9.67464078,0.60520721,2188.00268789,2.51056174,497.15858078
Hf3Zr5Ta5Ti5Nb5Al2,BCC,OTHER,140.00000000,4.90000000,1,298.15000000,1841.00000000,2269.00000000,10.00000000,,,107.00000000,10.1007/s11837-014-1066-0,2014,Microstructure and Properties of Aluminum-Containing Refractory High-Entropy Alloys,S4,Hf3Zr5Ta5Ti5Nb5Al2,1.66359161,1.66010090,2397.18560000,19.18958281,3.37312040,0.12000000,0.20000000,0.20000000,0.20000000,0.20000000,0.08000000,0.00000000,0.00000000,0.00000000,0.00000000,0.00000000,0.00000000,0.00000000,0.00000000,0.00000000,0.00015029,3.15262440,140.87499051,0.07029957,0.02924928,-0.07058371,-0.01550975,-0.04045357,-0.05656004,-0.08150385,0.00825809,0.08481546,0.06906943,106.16637509,4.32000000,1.47880000,0.07655738,132.88000000,42.08000000,109.76000000,0.35240000,2.33696000,2.45280000,0.76600000,3.80335200,0.47140000,1.03146296,0.05723224,1.68680000,9.18693937,0.04387774,0.12934437,0.32143617,0.38524976,0.03364841,0.00882663,0.09521545,0.02530303,0.21938313,0.06362835,0.26644290,0.07359814,12.29244307,5.26001432,7.28743365,5.20322444,0.88040556,2.08832613,0.07819009,23.22876732,0.12437502,1455.93464902,2.00741953,947.62224183
Hf3Zr5Ta5Ti5Nb5Al2,BCC,OTHER,,,1,1073.15000000,796.00000000,834.00000000,50.00000000,,,107.00000000,10.1007/s11837-014-1066-0,2014,Microstructure and Properties of Aluminum-Containing Refractory High-Entropy Alloys,S4,Hf3Zr5Ta5Ti5Nb5Al2,1.66359161,1.66010090,2397.18560000,19.18958281,3.37312040,0.12000000,0.20000000,0.20000000,0.20000000,0.20000000,0.08000000,0.00000000,0.00000000,0.00000000,0.00000000,0.00000000,0.00000000,0.00000000,0.00000000,0.00000000,0.00015029,3.15262440,140.87499051,0.07029957,0.02924928,-0.07058371,-0.01550975,-0.04045357,-0.05656004,-0.08150385,0.00825809,0.08481546,0.06906943,106.16637509,4.32000000,1.47880000,0.07655738,132.88000000,42.08000000,109.76000000,0.35240000,2.33696000,2.45280000,0.76600000,3.80335200,0.47140000,1.03146296,0.05723224,1.68680000,9.18693937,0.04387774,0.12934437,0.32143617,0.38524976,0.03364841,0.00882663,0.09521545,0.02530303,0.21938313,0.06362835,0.26644290,0.07359814,12.29244307,5.26001432,7.28743365,5.20322444,0.88040556,2.08832613,0.07819009,23.22876732,0.44767080,1455.93464902,2.00741953,377.42232815
Hf3Zr5Ta5Ti5Nb5Al2,BCC,OTHER,,,1,1273.15000000,298.00000000,,,,,107.00000000,10.1016/j.actamat.2019.06.032,2019,High temperature strength of refractory complex concentrated alloys,S4,Hf3Zr5Ta5Ti5Nb5Al2,1.66359161,1.66010090,2397.18560000,19.18958281,3.37312040,0.12000000,0.20000000,0.20000000,0.20000000,0.20000000,0.08000000,0.00000000,0.00000000,0.00000000,0.00000000,0.00000000,0.00000000,0.00000000,0.00000000,0.00000000,0.00015029,3.15262440,140.87499051,0.07029957,0.02924928,-0.07058371,-0.01550975,-0.04045357,-0.05656004,-0.08150385,0.00825809,0.08481546,0.06906943,106.16637509,4.32000000,1.47880000,0.07655738,132.88000000,42.08000000,109.76000000,0.35240000,2.33696000,2.45280000,0.76600000,3.80335200,0.47140000,1.03146296,0.05723224,1.68680000,9.18693937,0.04387774,0.12934437,0.32143617,0.38524976,0.03364841,0.00882663,0.09521545,0.02530303,0.21938313,0.06362835,0.26644290,0.07359814,12.29244307,5.26001432,7.28743365,5.20322444,0.88040556,2.08832613,0.07819009,23.22876732,0.53110197,1455.93464902,2.00741953,293.46601501
Hf3Zr5Ta5Ti5Nb5Al2,BCC,OTHER,,,1,1473.15000000,89.00000000,,,,,107.00000000,10.1016/j.actamat.2019.06.032,2019,High temperature strength of refractory complex concentrated alloys,S4,Hf3Zr5Ta5Ti5Nb5Al2,1.66359161,1.66010090,2397.18560000,19.18958281,3.37312040,0.12000000,0.20000000,0.20000000,0.20000000,0.20000000,0.08000000,0.00000000,0.00000000,0.00000000,0.00000000,0.00000000,0.00000000,0.00000000,0.00000000,0.00000000,0.00015029,3.15262440,140.87499051,0.07029957,0.02924928,-0.07058371,-0.01550975,-0.04045357,-0.05656004,-0.08150385,0.00825809,0.08481546,0.06906943,106.16637509,4.32000000,1.47880000,0.07655738,132.88000000,42.08000000,109.76000000,0.35240000,2.33696000,2.45280000,0.76600000,3.80335200,0.47140000,1.03146296,0.05723224,1.68680000,9.18693937,0.04387774,0.12934437,0.32143617,0.38524976,0.03364841,0.00882663,0.09521545,0.02530303,0.21938313,0.06362835,0.26644290,0.07359814,12.29244307,5.26001432,7.28743365,5.20322444,0.88040556,2.08832613,0.07819009,23.22876732,0.61453314,1455.93464902,2.00741953,228.18549816
Hf79Zr127Ta307Ti177Nb307,BCC,CAST,,,1,298.15000000,845.00000000,,,,,122.00000000,10.1080/14786435.2015.1028506,2015,Plastic deformation properties of Zr–Nb–Ti–Ta–Hf high-entropy alloys,S4,Hf79Zr127Ta307Ti177Nb307,1.65160260,1.65254818,2674.08926780,18.88594036,3.35523443,0.07900000,0.12700000,0.30800000,0.17800000,0.30800000,0.00000000,0.00000000,0.00000000,0.00000000,0.00000000,0.00000000,0.00000000,0.00000000,0.00000000,0.00000000,0.00012885,3.13430912,159.30624674,0.10505981,0.07436364,0.00077014,0.03588061,0.00007645,0.00518444,-0.03061972,0.02808702,0.15538556,0.17888382,118.58763773,4.61584754,1.50039117,0.12729854,153.23570712,46.72417252,124.91474423,0.35730191,2.58884855,2.67534403,0.97799599,3.64525777,0.56634403,1.04285285,0.14254764,1.69734804,10.42677971,0.03415675,0.10856621,0.30077487,0.34774270,0.02519286,0.00639369,0.07582637,0.01919246,0.21749797,0.08297001,0.25860107,0.09476686,13.57672809,5.24431146,7.99878855,4.72388492,0.78972664,2.11188102,0.07918852,9.60295985,0.11149590,1299.26804380,1.96662976,839.40206924
Hf79Zr127Ta307Ti177Nb307,BCC,CAST,,,1,333.15000000,795.00000000,,,,,122.00000000,10.1080/14786435.2015.1028506,2015,Plastic deformation properties of Zr–Nb–Ti–Ta–Hf high-entropy alloys,S4,Hf79Zr127Ta307Ti177Nb307,1.65160260,1.65254818,2674.08926780,18.88594036,3.35523443,0.07900000,0.12700000,0.30800000,0.17800000,0.30800000,0.00000000,0.00000000,0.00000000,0.00000000,0.00000000,0.00000000,0.00000000,0.00000000,0.00000000,0.00000000,0.00012885,3.13430912,159.30624674,0.10505981,0.07436364,0.00077014,0.03588061,0.00007645,0.00518444,-0.03061972,0.02808702,0.15538556,0.17888382,118.58763773,4.61584754,1.50039117,0.12729854,153.23570712,46.72417252,124.91474423,0.35730191,2.58884855,2.67534403,0.97799599,3.64525777,0.56634403,1.04285285,0.14254764,1.69734804,10.42677971,0.03415675,0.10856621,0.30077487,0.34774270,0.02519286,0.00639369,0.07582637,0.01919246,0.21749797,0.08297001,0.25860107,0.09476686,13.57672809,5.24431146,7.99878855,4.72388492,0.78972664,2.11188102,0.07918852,9.60295985,0.12458447,1299.26804380,1.96662976,804.08251253
Hf79Zr127Ta307Ti177Nb307,BCC,CAST,,,1,373.15000000,765.00000000,,,,,122.00000000,10.1080/14786435.2015.1028506,2015,Plastic deformation properties of Zr–Nb–Ti–Ta–Hf high-entropy alloys,S4,Hf79Zr127Ta307Ti177Nb307,1.65160260,1.65254818,2674.08926780,18.88594036,3.35523443,0.07900000,0.12700000,0.30800000,0.17800000,0.30800000,0.00000000,0.00000000,0.00000000,0.00000000,0.00000000,0.00000000,0.00000000,0.00000000,0.00000000,0.00000000,0.00012885,3.13430912,159.30624674,0.10505981,0.07436364,0.00077014,0.03588061,0.00007645,0.00518444,-0.03061972,0.02808702,0.15538556,0.17888382,118.58763773,4.61584754,1.50039117,0.12729854,153.23570712,46.72417252,124.91474423,0.35730191,2.58884855,2.67534403,0.97799599,3.64525777,0.56634403,1.04285285,0.14254764,1.69734804,10.42677971,0.03415675,0.10856621,0.30077487,0.34774270,0.02519286,0.00639369,0.07582637,0.01919246,0.21749797,0.08297001,0.25860107,0.09476686,13.57672809,5.24431146,7.99878855,4.72388492,0.78972664,2.11188102,0.07918852,9.60295985,0.13954284,1299.26804380,1.96662976,765.19945933
Hf79Zr127Ta307Ti177Nb307,BCC,CAST,,,1,473.15000000,650.00000000,,,,,122.00000000,10.1080/14786435.2015.1028506,2015,Plastic deformation properties of Zr–Nb–Ti–Ta–Hf high-entropy alloys,S4,Hf79Zr127Ta307Ti177Nb307,1.65160260,1.65254818,2674.08926780,18.88594036,3.35523443,0.07900000,0.12700000,0.30800000,0.17800000,0.30800000,0.00000000,0.00000000,0.00000000,0.00000000,0.00000000,0.00000000,0.00000000,0.00000000,0.00000000,0.00000000,0.00012885,3.13430912,159.30624674,0.10505981,0.07436364,0.00077014,0.03588061,0.00007645,0.00518444,-0.03061972,0.02808702,0.15538556,0.17888382,118.58763773,4.61584754,1.50039117,0.12729854,153.23570712,46.72417252,124.91474423,0.35730191,2.58884855,2.67534403,0.97799599,3.64525777,0.56634403,1.04285285,0.14254764,1.69734804,10.42677971,0.03415675,0.10856621,0.30077487,0.34774270,0.02519286,0.00639369,0.07582637,0.01919246,0.21749797,0.08297001,0.25860107,0.09476686,13.57672809,5.24431146,7.99878855,4.72388492,0.78972664,2.11188102,0.07918852,9.60295985,0.17693875,1299.26804380,1.96662976,673.60481555
