Repository: TaoLiang120/myml

myml
======

A custom machine learning models for high entropy alloys with Ti, V, Cr, Zr, Nb, Mo, Hf, Ta and W

# myml

# myml

File: examples/Select_dataset/EXTERNAL_DATABASE/MPEA_dataset_EXT.csv (part 2 of 11)
Composition,Crystal,Processing,GrainSize,Vicker,Tension0_Compression1,temperature,Yield_EXP,UTS_EXP,Elongation_EXP,Elongation_plastic_EXP,Youngs_EXP,Youngs_ROM_ORG,DOI,YEAR,TITLE,SOURCE,ReducedFormula,radius,radius_TC,Tm_ROM,volume,LattPara,CONC0,CONC1,CONC2,CONC3,CONC4,CONC5,CONC6,CONC7,CONC8,CONC9,CONC10,CONC11,CONC12,CONC13,CONC14,Sconf,sws,Bulk,Eform,Eform_str,Eform_BOKAS,Hmix_TC,Gmix_TC,Hmix_str_TC,Gmix_str_TC,bcc2hcp_Gmix_TC,bcc2hcp_Gmix_TC2CPA,bcc2hcp,amass,VEC,E_negativity,bcc2hcp_Gmix_TC_diff,Exp_Bulk_ROM,Exp_Shear_ROM,Exp_Youngs_ROM,Exp_Poisson_ROM,Exp_Surf_ROM,Cal_Surf_ROM,E_GBR_ROM,DOS_EF_ROM,E_USF_ROM,Exp_Az_ROM,b2h_ROM,D_Surf_GBR_ROM,density,radius_TC_DELTA,volume_DELTA,Exp_Shear_ROM_DELTA,Exp_Youngs_ROM_DELTA,radius_TC_DISTORT,radius_TC_DISTORT_Max,volume_DISTORT,volume_DISTORT_Max,Exp_Shear_DISTORT,Exp_Shear_DISTORT_Max,Exp_Youngs_DISTORT,Exp_Youngs_DISTORT_Max,ShearBurger,ShearBurger_Surf,ShearBurger_D_Surf_GBR,Surf_USF,DOS_VEC,Exp_Poisson_Comp,ElasticEnergy,SH_ratio,temp_ratio,sigma_y0,delta_Eb0,Yield_MC
Hf79Zr127Ta307Ti177Nb307,BCC,CAST,,,1,573.15000000,590.00000000,,,,,122.00000000,10.1080/14786435.2015.1028506,2015,Plastic deformation properties of Zr–Nb–Ti–Ta–Hf high-entropy alloys,S4,Hf79Zr127Ta307Ti177Nb307,1.65160260,1.65254818,2674.08926780,18.88594036,3.35523443,0.07900000,0.12700000,0.30800000,0.17800000,0.30800000,0.00000000,0.00000000,0.00000000,0.00000000,0.00000000,0.00000000,0.00000000,0.00000000,0.00000000,0.00000000,0.00012885,3.13430912,159.30624674,0.10505981,0.07436364,0.00077014,0.03588061,0.00007645,0.00518444,-0.03061972,0.02808702,0.15538556,0.17888382,118.58763773,4.61584754,1.50039117,0.12729854,153.23570712,46.72417252,124.91474423,0.35730191,2.58884855,2.67534403,0.97799599,3.64525777,0.56634403,1.04285285,0.14254764,1.69734804,10.42677971,0.03415675,0.10856621,0.30077487,0.34774270,0.02519286,0.00639369,0.07582637,0.01919246,0.21749797,0.08297001,0.25860107,0.09476686,13.57672809,5.24431146,7.99878855,4.72388492,0.78972664,2.11188102,0.07918852,9.60295985,0.21433465,1299.26804380,1.96662976,622.39211616
Hf90Zr181Ti363(NbV)181,BCC,CAST,,3.04192000,1,298.15000000,980.00000000,,50.00000000,,,101.00000000,10.1007/s40195-019-00921-3,2019,A Novel Series of Refractory High-Entropy Alloys Ti2ZrHf0.5VNbx with High Specific Yield Strength and Good Ductility,S4,Hf90Zr181Ti363(NbV)181,1.63481135,1.63862467,2217.03212851,18.28850838,3.31947519,0.09000000,0.18200000,0.36400000,0.18200000,0.18200000,0.00000000,0.00000000,0.00000000,0.00000000,0.00000000,0.00000000,0.00000000,0.00000000,0.00000000,0.00000000,0.00013054,3.09904933,138.05689506,0.22033517,0.16936371,0.02190580,0.05564663,0.01388239,0.00467517,-0.03708907,0.00331785,0.07783583,0.07144411,76.29300329,4.36345382,1.50740964,0.07451798,125.44377510,40.19076305,103.84337349,0.35177711,2.28595080,2.54790361,0.69244880,4.42802108,0.47939960,0.90255601,0.03633534,1.85545482,6.92716958,0.05643127,0.17012677,0.14372549,0.20814424,0.04322673,0.01178023,0.12744024,0.03496603,0.11602435,0.03693196,0.17535545,0.05406239,11.55383897,5.05428155,6.22695786,5.31478045,1.01479728,2.08535849,0.16343009,5.20076505,0.13448159,2000.17998590,2.19149132,1341.52674631
Hf90Zr181Ti363(NbV)181,BCC,CAST,,3.04192000,1,873.15000000,859.00000000,,50.00000000,,,101.00000000,10.1007/s40195-019-00921-3,2019,A Novel Series of Refractory High-Entropy Alloys Ti2ZrHf0.5VNbx with High Specific Yield Strength and Good Ductility,S4,Hf90Zr181Ti363(NbV)181,1.63481135,1.63862467,2217.03212851,18.28850838,3.31947519,0.09000000,0.18200000,0.36400000,0.18200000,0.18200000,0.00000000,0.00000000,0.00000000,0.00000000,0.00000000,0.00000000,0.00000000,0.00000000,0.00000000,0.00000000,0.00013054,3.09904933,138.05689506,0.22033517,0.16936371,0.02190580,0.05564663,0.01388239,0.00467517,-0.03708907,0.00331785,0.07783583,0.07144411,76.29300329,4.36345382,1.50740964,0.07451798,125.44377510,40.19076305,103.84337349,0.35177711,2.28595080,2.54790361,0.69244880,4.42802108,0.47939960,0.90255601,0.03633534,1.85545482,6.92716958,0.05643127,0.17012677,0.14372549,0.20814424,0.04322673,0.01178023,0.12744024,0.03496603,0.11602435,0.03693196,0.17535545,0.05406239,11.55383897,5.05428155,6.22695786,5.31478045,1.01479728,2.08535849,0.16343009,5.20076505,0.39383732,2000.17998590,2.19149132,731.29628163
Hf90Zr181Ti363(NbV)181,BCC,CAST,,3.04192000,1,1073.15000000,195.00000000,,50.00000000,,,101.00000000,10.1007/s40195-019-00921-3,2019,A Novel Series of Refractory High-Entropy Alloys Ti2ZrHf0.5VNbx with High Specific Yield Strength and Good Ductility,S4,Hf90Zr181Ti363(NbV)181,1.63481135,1.63862467,2217.03212851,18.28850838,3.31947519,0.09000000,0.18200000,0.36400000,0.18200000,0.18200000,0.00000000,0.00000000,0.00000000,0.00000000,0.00000000,0.00000000,0.00000000,0.00000000,0.00000000,0.00000000,0.00013054,3.09904933,138.05689506,0.22033517,0.16936371,0.02190580,0.05564663,0.01388239,0.00467517,-0.03708907,0.00331785,0.07783583,0.07144411,76.29300329,4.36345382,1.50740964,0.07451798,125.44377510,40.19076305,103.84337349,0.35177711,2.28595080,2.54790361,0.69244880,4.42802108,0.47939960,0.90255601,0.03633534,1.85545482,6.92716958,0.05643127,0.17012677,0.14372549,0.20814424,0.04322673,0.01178023,0.12744024,0.03496603,0.11602435,0.03693196,0.17535545,0.05406239,11.55383897,5.05428155,6.22695786,5.31478045,1.01479728,2.08535849,0.16343009,5.20076505,0.48404801,2000.17998590,2.19149132,580.76653012
HfTaTiNb,BCC,ANNEAL,,,1,293.15000000,847.00000000,,,,,119.00000000,10.1016/j.actamat.2019.06.006,2019,Solid-solution strengthening in refractory high entropy alloys,S4,HfTaTiNb,1.65334808,1.65429126,2621.75000000,18.93113725,3.35790883,0.25000000,0.25000000,0.25000000,0.25000000,0.00000000,0.00000000,0.00000000,0.00000000,0.00000000,0.00000000,0.00000000,0.00000000,0.00000000,0.00000000,0.00000000,0.00011946,3.13549725,160.56968890,0.12195304,0.07551190,-0.02334124,0.06527024,0.02293761,0.01882909,-0.02350353,0.01088541,0.11159919,0.12424881,125.05281500,4.50000000,1.48500000,0.10071378,146.75000000,44.75000000,121.25000000,0.35750000,2.52450000,2.64975000,0.87650000,4.11875000,0.55375000,1.07713100,0.08000000,1.77325000,10.96897791,0.03260191,0.10390768,0.30777002,0.32872860,0.02460951,0.00898460,0.07512697,0.02742919,0.21870031,0.07235221,0.23200785,0.07683842,13.01345370,5.15486382,7.33875861,4.78510158,0.91527778,2.11284047,0.05711984,4.79848758,0.11181463,1174.40305024,1.83419546,743.83902307
HfTaTiNb,BCC,ANNEAL,,,1,473.15000000,610.00000000,,,,,119.00000000,10.1016/j.actamat.2019.06.006,2019,Solid-solution strengthening in refractory high entropy alloys,S4,HfTaTiNb,1.65334808,1.65429126,2621.75000000,18.93113725,3.35790883,0.25000000,0.25000000,0.25000000,0.25000000,0.00000000,0.00000000,0.00000000,0.00000000,0.00000000,0.00000000,0.00000000,0.00000000,0.00000000,0.00000000,0.00000000,0.00011946,3.13549725,160.56968890,0.12195304,0.07551190,-0.02334124,0.06527024,0.02293761,0.01882909,-0.02350353,0.01088541,0.11159919,0.12424881,125.05281500,4.50000000,1.48500000,0.10071378,146.75000000,44.75000000,121.25000000,0.35750000,2.52450000,2.64975000,0.87650000,4.11875000,0.55375000,1.07713100,0.08000000,1.77325000,10.96897791,0.03260191,0.10390768,0.30777002,0.32872860,0.02460951,0.00898460,0.07512697,0.02742919,0.21870031,0.07235221,0.23200785,0.07683842,13.01345370,5.15486382,7.33875861,4.78510158,0.91527778,2.11284047,0.05711984,4.79848758,0.18047106,1174.40305024,1.83419546,612.20746264
HfTaTiNb,BCC,ANNEAL,,,1,873.15000000,473.00000000,,,,,119.00000000,10.1016/j.actamat.2019.06.006,2019,Solid-solution strengthening in refractory high entropy alloys,S4,HfTaTiNb,1.65334808,1.65429126,2621.75000000,18.93113725,3.35790883,0.25000000,0.25000000,0.25000000,0.25000000,0.00000000,0.00000000,0.00000000,0.00000000,0.00000000,0.00000000,0.00000000,0.00000000,0.00000000,0.00000000,0.00000000,0.00011946,3.13549725,160.56968890,0.12195304,0.07551190,-0.02334124,0.06527024,0.02293761,0.01882909,-0.02350353,0.01088541,0.11159919,0.12424881,125.05281500,4.50000000,1.48500000,0.10071378,146.75000000,44.75000000,121.25000000,0.35750000,2.52450000,2.64975000,0.87650000,4.11875000,0.55375000,1.07713100,0.08000000,1.77325000,10.96897791,0.03260191,0.10390768,0.30777002,0.32872860,0.02460951,0.00898460,0.07512697,0.02742919,0.21870031,0.07235221,0.23200785,0.07683842,13.01345370,5.15486382,7.33875861,4.78510158,0.91527778,2.11284047,0.05711984,4.79848758,0.33304091,1174.40305024,1.83419546,352.95543993
HfTaTiNbMo,BCC,CAST,,,1,298.15000000,1369.00000000,,27.00000000,,,155.00000000,10.3390/e21010015,2018,"Effects of Mo, Nb, Ta, Ti, and Zr on Mechanical Properties of Equiatomic Hf-Mo-Nb-Ta-Ti-Zr Alloys",S4,HfTaTiNbMo,1.63287314,1.63059560,2676.60000000,18.22820008,3.31582240,0.20000000,0.20000000,0.20000000,0.20000000,0.20000000,0.00000000,0.00000000,0.00000000,0.00000000,0.00000000,0.00000000,0.00000000,0.00000000,0.00000000,0.00000000,0.00013869,3.09012376,180.71553924,0.07362192,0.03646900,-0.06645961,0.00244900,-0.03463636,-0.03470392,-0.07178927,0.07469424,0.23341703,0.24231096,119.23025200,4.80000000,1.62000000,0.15872279,171.80000000,61.00000000,162.80000000,0.34800000,2.61960000,2.81060000,1.10920000,3.49248000,0.72800000,1.04221020,0.15200000,1.70140000,10.86155658,0.03901897,0.12162619,0.56977532,0.55543202,0.02916676,0.00879751,0.08759775,0.02656454,0.35563650,0.10025706,0.35664531,0.09822612,17.51667723,6.68677555,10.29544918,3.86071429,0.72760000,2.06748466,0.08854565,151.58009512,0.11139132,1918.49505439,2.63543829,1359.84517675
HfTaTiNbMo,BCC,CAST,,,1,1073.15000000,822.00000000,,,,,155.00000000,10.3390/e21010015,2018,"Effects of Mo, Nb, Ta, Ti, and Zr on Mechanical Properties of Equiatomic Hf-Mo-Nb-Ta-Ti-Zr Alloys",S4,HfTaTiNbMo,1.63287314,1.63059560,2676.60000000,18.22820008,3.31582240,0.20000000,0.20000000,0.20000000,0.20000000,0.20000000,0.00000000,0.00000000,0.00000000,0.00000000,0.00000000,0.00000000,0.00000000,0.00000000,0.00000000,0.00000000,0.00013869,3.09012376,180.71553924,0.07362192,0.03646900,-0.06645961,0.00244900,-0.03463636,-0.03470392,-0.07178927,0.07469424,0.23341703,0.24231096,119.23025200,4.80000000,1.62000000,0.15872279,171.80000000,61.00000000,162.80000000,0.34800000,2.61960000,2.81060000,1.10920000,3.49248000,0.72800000,1.04221020,0.15200000,1.70140000,10.86155658,0.03901897,0.12162619,0.56977532,0.55543202,0.02916676,0.00879751,0.08759775,0.02656454,0.35563650,0.10025706,0.35664531,0.09822612,17.51667723,6.68677555,10.29544918,3.86071429,0.72760000,2.06748466,0.08854565,151.58009512,0.40093776,1918.49505439,2.63543829,686.06254831
HfTaTiNbMo,BCC,CAST,,,1,1273.15000000,778.00000000,,,,,155.00000000,10.3390/e21010015,2018,"Effects of Mo, Nb, Ta, Ti, and Zr on Mechanical Properties of Equiatomic Hf-Mo-Nb-Ta-Ti-Zr Alloys",S4,HfTaTiNbMo,1.63287314,1.63059560,2676.60000000,18.22820008,3.31582240,0.20000000,0.20000000,0.20000000,0.20000000,0.20000000,0.00000000,0.00000000,0.00000000,0.00000000,0.00000000,0.00000000,0.00000000,0.00000000,0.00000000,0.00000000,0.00013869,3.09012376,180.71553924,0.07362192,0.03646900,-0.06645961,0.00244900,-0.03463636,-0.03470392,-0.07178927,0.07469424,0.23341703,0.24231096,119.23025200,4.80000000,1.62000000,0.15872279,171.80000000,61.00000000,162.80000000,0.34800000,2.61960000,2.81060000,1.10920000,3.49248000,0.72800000,1.04221020,0.15200000,1.70140000,10.86155658,0.03901897,0.12162619,0.56977532,0.55543202,0.02916676,0.00879751,0.08759775,0.02656454,0.35563650,0.10025706,0.35664531,0.09822612,17.51667723,6.68677555,10.29544918,3.86071429,0.72760000,2.06748466,0.08854565,151.58009512,0.47565942,1918.49505439,2.63543829,566.41229065
HfTaTiNbMo,BCC,CAST,,,1,1473.15000000,699.00000000,,,,,155.00000000,10.3390/e21010015,2018,"Effects of Mo, Nb, Ta, Ti, and Zr on Mechanical Properties of Equiatomic Hf-Mo-Nb-Ta-Ti-Zr Alloys",S4,HfTaTiNbMo,1.63287314,1.63059560,2676.60000000,18.22820008,3.31582240,0.20000000,0.20000000,0.20000000,0.20000000,0.20000000,0.00000000,0.00000000,0.00000000,0.00000000,0.00000000,0.00000000,0.00000000,0.00000000,0.00000000,0.00000000,0.00013869,3.09012376,180.71553924,0.07362192,0.03646900,-0.06645961,0.00244900,-0.03463636,-0.03470392,-0.07178927,0.07469424,0.23341703,0.24231096,119.23025200,4.80000000,1.62000000,0.15872279,171.80000000,61.00000000,162.80000000,0.34800000,2.61960000,2.81060000,1.10920000,3.49248000,0.72800000,1.04221020,0.15200000,1.70140000,10.86155658,0.03901897,0.12162619,0.56977532,0.55543202,0.02916676,0.00879751,0.08759775,0.02656454,0.35563650,0.10025706,0.35664531,0.09822612,17.51667723,6.68677555,10.29544918,3.86071429,0.72760000,2.06748466,0.08854565,151.58009512,0.55038108,1918.49505439,2.63543829,467.62920348
HfTaTiNbMo,BCC,CAST,,,1,1673.15000000,367.00000000,,,,,155.00000000,10.3390/e21010015,2018,"Effects of Mo, Nb, Ta, Ti, and Zr on Mechanical Properties of Equiatomic Hf-Mo-Nb-Ta-Ti-Zr Alloys",S4,HfTaTiNbMo,1.63287314,1.63059560,2676.60000000,18.22820008,3.31582240,0.20000000,0.20000000,0.20000000,0.20000000,0.20000000,0.00000000,0.00000000,0.00000000,0.00000000,0.00000000,0.00000000,0.00000000,0.00000000,0.00000000,0.00000000,0.00013869,3.09012376,180.71553924,0.07362192,0.03646900,-0.06645961,0.00244900,-0.03463636,-0.03470392,-0.07178927,0.07469424,0.23341703,0.24231096,119.23025200,4.80000000,1.62000000,0.15872279,171.80000000,61.00000000,162.80000000,0.34800000,2.61960000,2.81060000,1.10920000,3.49248000,0.72800000,1.04221020,0.15200000,1.70140000,10.86155658,0.03901897,0.12162619,0.56977532,0.55543202,0.02916676,0.00879751,0.08759775,0.02656454,0.35563650,0.10025706,0.35664531,0.09822612,17.51667723,6.68677555,10.29544918,3.86071429,0.72760000,2.06748466,0.08854565,151.58009512,0.62510274,1918.49505439,2.63543829,386.07402338
HfZr2(Ti2V)2,BCC,CAST,,3.31534000,1,298.15000000,1160.00000000,,50.00000000,,,100.00000000,10.1007/s40195-019-00921-3,2019,A Novel Series of Refractory High-Entropy Alloys Ti2ZrHf0.5VNbx with High Specific Yield Strength and Good Ductility,S4,HfZr2(Ti2V)2,1.63701461,1.64122426,2099.11111111,18.36121387,3.32386820,0.11100000,0.22200000,0.44400000,0.22200000,0.00000000,0.00000000,0.00000000,0.00000000,0.00000000,0.00000000,0.00000000,0.00000000,0.00000000,0.00000000,0.00000000,0.00010968,3.10310100,129.57520271,0.26980979,0.20752275,0.02453994,0.07486214,0.03169002,0.01257510,-0.03059701,-0.00227026,0.03460376,0.00775991,72.69877778,4.22222222,1.48666667,0.03687402,115.55555556,40.66666667,103.55555556,0.34111111,2.20411111,2.51733333,0.57322222,4.91088889,0.43622222,0.98245467,-0.02222222,1.94411111,6.57468748,0.06225389,0.18699782,0.15465543,0.23077900,0.04831606,0.01587767,0.14222839,0.04711839,0.12733983,0.04678038,0.19522336,0.07199446,11.70612083,5.31103935,6.02132294,5.77075904,1.16310526,2.03541315,0.21367135,3.07532346,0.14203631,2222.77613730,2.33309458,1520.74708150
HfZr2(Ti2V)2,BCC,CAST,,3.31534000,1,873.15000000,405.00000000,,50.00000000,,,100.00000000,10.1007/s40195-019-00921-3,2019,A Novel Series of Refractory High-Entropy Alloys Ti2ZrHf0.5VNbx with High Specific Yield Strength and Good Ductility,S4,HfZr2(Ti2V)2,1.63701461,1.64122426,2099.11111111,18.36121387,3.32386820,0.11100000,0.22200000,0.44400000,0.22200000,0.00000000,0.00000000,0.00000000,0.00000000,0.00000000,0.00000000,0.00000000,0.00000000,0.00000000,0.00000000,0.00000000,0.00010968,3.10310100,129.57520271,0.26980979,0.20752275,0.02453994,0.07486214,0.03169002,0.01257510,-0.03059701,-0.00227026,0.03460376,0.00775991,72.69877778,4.22222222,1.48666667,0.03687402,115.55555556,40.66666667,103.55555556,0.34111111,2.20411111,2.51733333,0.57322222,4.91088889,0.43622222,0.98245467,-0.02222222,1.94411111,6.57468748,0.06225389,0.18699782,0.15465543,0.23077900,0.04831606,0.01587767,0.14222839,0.04711839,0.12733983,0.04678038,0.19522336,0.07199446,11.70612083,5.31103935,6.02132294,5.77075904,1.16310526,2.03541315,0.21367135,3.07532346,0.41596178,2222.77613730,2.33309458,863.85633275
HfZr2(Ti2V)2,BCC,CAST,,3.31534000,1,1073.15000000,85.00000000,,50.00000000,,,100.00000000,10.1007/s40195-019-00921-3,2019,A Novel Series of Refractory High-Entropy Alloys Ti2ZrHf0.5VNbx with High Specific Yield Strength and Good Ductility,S4,HfZr2(Ti2V)2,1.63701461,1.64122426,2099.11111111,18.36121387,3.32386820,0.11100000,0.22200000,0.44400000,0.22200000,0.00000000,0.00000000,0.00000000,0.00000000,0.00000000,0.00000000,0.00000000,0.00000000,0.00000000,0.00000000,0.00000000,0.00010968,3.10310100,129.57520271,0.26980979,0.20752275,0.02453994,0.07486214,0.03169002,0.01257510,-0.03059701,-0.00227026,0.03460376,0.00775991,72.69877778,4.22222222,1.48666667,0.03687402,115.55555556,40.66666667,103.55555556,0.34111111,2.20411111,2.51733333,0.57322222,4.91088889,0.43622222,0.98245467,-0.02222222,1.94411111,6.57468748,0.06225389,0.18699782,0.15465543,0.23077900,0.04831606,0.01587767,0.14222839,0.04711839,0.12733983,0.04678038,0.19522336,0.07199446,11.70612083,5.31103935,6.02132294,5.77075904,1.16310526,2.03541315,0.21367135,3.07532346,0.51124021,2222.77613730,2.33309458,695.70422190
HfZr2Ti4NbV2,BCC,CAST,,3.16050000,1,298.15000000,1065.00000000,,50.00000000,,,100.00000000,10.1007/s40195-019-00921-3,2019,A Novel Series of Refractory High-Entropy Alloys Ti2ZrHf0.5VNbx with High Specific Yield Strength and Good Ductility,S4,HfZr2Ti4NbV2,1.63584532,1.63966499,2164.20000000,18.32259403,3.32153616,0.10000000,0.20000000,0.40000000,0.10000000,0.20000000,0.00000000,0.00000000,0.00000000,0.00000000,0.00000000,0.00000000,0.00000000,0.00000000,0.00000000,0.00000000,0.00012674,3.09947496,134.26016355,0.23425392,0.17819559,0.02254235,0.06451750,0.02278746,0.00845917,-0.03327087,-0.00233956,0.05528094,0.04279618,74.71953800,4.30000000,1.49800000,0.05762050,121.00000000,40.40000000,103.70000000,0.34700000,2.24920000,2.53410000,0.63890000,4.64540000,0.46000000,0.93841480,0.01000000,1.89520000,6.77168289,0.05914802,0.17801382,0.14900908,0.21867116,0.04559515,0.01356318,0.13433282,0.04025457,0.12141053,0.04127667,0.18462261,0.06187667,11.62120017,5.16681494,6.13191229,5.50891304,1.08032558,2.06278714,0.17059163,4.25156480,0.13776453,2105.05701439,2.25825707,1425.59914066
HfZr2Ti4NbV2,BCC,CAST,,3.16050000,1,873.15000000,718.00000000,,50.00000000,,,100.00000000,10.1007/s40195-019-00921-3,2019,A Novel Series of Refractory High-Entropy Alloys Ti2ZrHf0.5VNbx with High Specific Yield Strength and Good Ductility,S4,HfZr2Ti4NbV2,1.63584532,1.63966499,2164.20000000,18.32259403,3.32153616,0.10000000,0.20000000,0.40000000,0.10000000,0.20000000,0.00000000,0.00000000,0.00000000,0.00000000,0.00000000,0.00000000,0.00000000,0.00000000,0.00000000,0.00000000,0.00012674,3.09947496,134.26016355,0.23425392,0.17819559,0.02254235,0.06451750,0.02278746,0.00845917,-0.03327087,-0.00233956,0.05528094,0.04279618,74.71953800,4.30000000,1.49800000,0.05762050,121.00000000,40.40000000,103.70000000,0.34700000,2.24920000,2.53410000,0.63890000,4.64540000,0.46000000,0.93841480,0.01000000,1.89520000,6.77168289,0.05914802,0.17801382,0.14900908,0.21867116,0.04559515,0.01356318,0.13433282,0.04025457,0.12141053,0.04127667,0.18462261,0.06187667,11.62120017,5.16681494,6.13191229,5.50891304,1.08032558,2.06278714,0.17059163,4.25156480,0.40345162,2105.05701439,2.25825707,792.87990439
HfZr2Ti4NbV2,BCC,CAST,,3.16050000,1,1073.15000000,135.00000000,,50.00000000,,,100.00000000,10.1007/s40195-019-00921-3,2019,A Novel Series of Refractory High-Entropy Alloys Ti2ZrHf0.5VNbx with High Specific Yield Strength and Good Ductility,S4,HfZr2Ti4NbV2,1.63584532,1.63966499,2164.20000000,18.32259403,3.32153616,0.10000000,0.20000000,0.40000000,0.10000000,0.20000000,0.00000000,0.00000000,0.00000000,0.00000000,0.00000000,0.00000000,0.00000000,0.00000000,0.00000000,0.00000000,0.00012674,3.09947496,134.26016355,0.23425392,0.17819559,0.02254235,0.06451750,0.02278746,0.00845917,-0.03327087,-0.00233956,0.05528094,0.04279618,74.71953800,4.30000000,1.49800000,0.05762050,121.00000000,40.40000000,103.70000000,0.34700000,2.24920000,2.53410000,0.63890000,4.64540000,0.46000000,0.93841480,0.01000000,1.89520000,6.77168289,0.05914802,0.17801382,0.14900908,0.21867116,0.04559515,0.01356318,0.13433282,0.04025457,0.12141053,0.04127667,0.18462261,0.06187667,11.62120017,5.16681494,6.13191229,5.50891304,1.08032558,2.06278714,0.17059163,4.25156480,0.49586452,2105.05701439,2.25825707,633.97897550
HfZrTaNbMo,BCC,CAST,,,1,298.15000000,1524.00000000,,16.00000000,,,141.00000000,10.3390/e21010015,2018,"Effects of Mo, Nb, Ta, Ti, and Zr on Mechanical Properties of Equiatomic Hf-Mo-Nb-Ta-Ti-Zr Alloys",S4,HfZrTaNbMo,1.66411807,1.65990718,2714.00000000,19.29290418,3.37916346,0.20000000,0.20000000,0.20000000,0.20000000,0.20000000,0.00000000,0.00000000,0.00000000,0.00000000,0.00000000,0.00000000,0.00000000,0.00000000,0.00000000,0.00000000,0.00013869,3.14287968,177.37065726,0.09007462,0.05799288,-0.03122316,0.02170854,-0.01462408,-0.01037321,-0.04670582,0.05648054,0.22109894,0.24546232,127.90165200,4.80000000,1.57800000,0.16461840,168.60000000,58.80000000,153.00000000,0.35200000,2.59960000,2.72960000,1.09900000,3.41088000,0.69900000,0.97663320,0.15600000,1.63060000,11.00849477,0.04997143,0.15073003,0.61369820,0.63630732,0.03887470,0.00963185,0.11594333,0.02845751,0.37653403,0.10563930,0.40869708,0.10844692,17.20747546,6.61927814,10.55284892,3.90500715,0.71060000,2.08641975,0.14488578,17.33909104,0.10985630,2491.82536818,3.12110858,1843.60011908
HfZrTaNbMo,BCC,CAST,,,1,1073.15000000,1005.00000000,,,,,141.00000000,10.3390/e21010015,2018,"Effects of Mo, Nb, Ta, Ti, and Zr on Mechanical Properties of Equiatomic Hf-Mo-Nb-Ta-Ti-Zr Alloys",S4,HfZrTaNbMo,1.66411807,1.65990718,2714.00000000,19.29290418,3.37916346,0.20000000,0.20000000,0.20000000,0.20000000,0.20000000,0.00000000,0.00000000,0.00000000,0.00000000,0.00000000,0.00000000,0.00000000,0.00000000,0.00000000,0.00000000,0.00013869,3.14287968,177.37065726,0.09007462,0.05799288,-0.03122316,0.02170854,-0.01462408,-0.01037321,-0.04670582,0.05648054,0.22109894,0.24546232,127.90165200,4.80000000,1.57800000,0.16461840,168.60000000,58.80000000,153.00000000,0.35200000,2.59960000,2.72960000,1.09900000,3.41088000,0.69900000,0.97663320,0.15600000,1.63060000,11.00849477,0.04997143,0.15073003,0.61369820,0.63630732,0.03887470,0.00963185,0.11594333,0.02845751,0.37653403,0.10563930,0.40869708,0.10844692,17.20747546,6.61927814,10.55284892,3.90500715,0.71060000,2.08641975,0.14488578,17.33909104,0.39541268,2491.82536818,3.12110858,1045.71854557
HfZrTaNbMo,BCC,CAST,,,1,1273.15000000,927.00000000,,,,,141.00000000,10.3390/e21010015,2018,"Effects of Mo, Nb, Ta, Ti, and Zr on Mechanical Properties of Equiatomic Hf-Mo-Nb-Ta-Ti-Zr Alloys",S4,HfZrTaNbMo,1.66411807,1.65990718,2714.00000000,19.29290418,3.37916346,0.20000000,0.20000000,0.20000000,0.20000000,0.20000000,0.00000000,0.00000000,0.00000000,0.00000000,0.00000000,0.00000000,0.00000000,0.00000000,0.00000000,0.00000000,0.00013869,3.14287968,177.37065726,0.09007462,0.05799288,-0.03122316,0.02170854,-0.01462408,-0.01037321,-0.04670582,0.05648054,0.22109894,0.24546232,127.90165200,4.80000000,1.57800000,0.16461840,168.60000000,58.80000000,153.00000000,0.35200000,2.59960000,2.72960000,1.09900000,3.41088000,0.69900000,0.97663320,0.15600000,1.63060000,11.00849477,0.04997143,0.15073003,0.61369820,0.63630732,0.03887470,0.00963185,0.11594333,0.02845751,0.37653403,0.10563930,0.40869708,0.10844692,17.20747546,6.61927814,10.55284892,3.90500715,0.71060000,2.08641975,0.14488578,17.33909104,0.46910464,2491.82536818,3.12110858,889.47798753
HfZrTaNbMo,BCC,CAST,,,1,1473.15000000,694.00000000,,,,,141.00000000,10.3390/e21010015,2018,"Effects of Mo, Nb, Ta, Ti, and Zr on Mechanical Properties of Equiatomic Hf-Mo-Nb-Ta-Ti-Zr Alloys",S4,HfZrTaNbMo,1.66411807,1.65990718,2714.00000000,19.29290418,3.37916346,0.20000000,0.20000000,0.20000000,0.20000000,0.20000000,0.00000000,0.00000000,0.00000000,0.00000000,0.00000000,0.00000000,0.00000000,0.00000000,0.00000000,0.00000000,0.00013869,3.14287968,177.37065726,0.09007462,0.05799288,-0.03122316,0.02170854,-0.01462408,-0.01037321,-0.04670582,0.05648054,0.22109894,0.24546232,127.90165200,4.80000000,1.57800000,0.16461840,168.60000000,58.80000000,153.00000000,0.35200000,2.59960000,2.72960000,1.09900000,3.41088000,0.69900000,0.97663320,0.15600000,1.63060000,11.00849477,0.04997143,0.15073003,0.61369820,0.63630732,0.03887470,0.00963185,0.11594333,0.02845751,0.37653403,0.10563930,0.40869708,0.10844692,17.20747546,6.61927814,10.55284892,3.90500715,0.71060000,2.08641975,0.14488578,17.33909104,0.54279661,2491.82536818,3.12110858,756.58129394
HfZrTaNbMo,BCC,CAST,,,1,1673.15000000,278.00000000,,,,,141.00000000,10.3390/e21010015,2018,"Effects of Mo, Nb, Ta, Ti, and Zr on Mechanical Properties of Equiatomic Hf-Mo-Nb-Ta-Ti-Zr Alloys",S4,HfZrTaNbMo,1.66411807,1.65990718,2714.00000000,19.29290418,3.37916346,0.20000000,0.20000000,0.20000000,0.20000000,0.20000000,0.00000000,0.00000000,0.00000000,0.00000000,0.00000000,0.00000000,0.00000000,0.00000000,0.00000000,0.00000000,0.00013869,3.14287968,177.37065726,0.09007462,0.05799288,-0.03122316,0.02170854,-0.01462408,-0.01037321,-0.04670582,0.05648054,0.22109894,0.24546232,127.90165200,4.80000000,1.57800000,0.16461840,168.60000000,58.80000000,153.00000000,0.35200000,2.59960000,2.72960000,1.09900000,3.41088000,0.69900000,0.97663320,0.15600000,1.63060000,11.00849477,0.04997143,0.15073003,0.61369820,0.63630732,0.03887470,0.00963185,0.11594333,0.02845751,0.37653403,0.10563930,0.40869708,0.10844692,17.20747546,6.61927814,10.55284892,3.90500715,0.71060000,2.08641975,0.14488578,17.33909104,0.61648858,2491.82536818,3.12110858,643.54066358
HfZrTaTiMo,BCC,CAST,,,1,298.15000000,1600.00000000,,4.00000000,,,143.00000000,10.3390/e21010015,2018,"Effects of Mo, Nb, Ta, Ti, and Zr on Mechanical Properties of Equiatomic Hf-Mo-Nb-Ta-Ti-Zr Alloys",S4,HfZrTaTiMo,1.66200028,1.65648758,2552.20000000,19.22602376,3.37525423,0.20000000,0.20000000,0.20000000,0.20000000,0.20000000,0.00000000,0.00000000,0.00000000,0.00000000,0.00000000,0.00000000,0.00000000,0.00000000,0.00000000,0.00000000,0.00013869,3.13830819,164.38295936,0.12991549,0.08081252,-0.04597909,0.05807388,0.01842665,0.00897092,-0.03067631,0.02092263,0.12908237,0.15984571,118.89377600,4.60000000,1.56600000,0.10815974,156.00000000,60.00000000,155.20000000,0.33600000,2.48860000,2.69580000,0.92600000,3.96548000,0.64320000,1.09743540,0.07600000,1.76980000,10.26878449,0.05071719,0.15323532,0.59113826,0.62090673,0.03939552,0.00956216,0.11764321,0.02823000,0.36955041,0.10295708,0.40604176,0.10669234,17.53833544,7.04747064,9.90978384,4.19123134,0.86206087,2.01204819,0.14664389,6.09510122,0.11682078,2476.39130743,3.13212107,1833.69199463
HfZrTaTiMo,BCC,CAST,,,1,1073.15000000,1045.00000000,,,,,143.00000000,10.3390/e21010015,2018,"Effects of Mo, Nb, Ta, Ti, and Zr on Mechanical Properties of Equiatomic Hf-Mo-Nb-Ta-Ti-Zr Alloys",S4,HfZrTaTiMo,1.66200028,1.65648758,2552.20000000,19.22602376,3.37525423,0.20000000,0.20000000,0.20000000,0.20000000,0.20000000,0.00000000,0.00000000,0.00000000,0.00000000,0.00000000,0.00000000,0.00000000,0.00000000,0.00000000,0.00000000,0.00013869,3.13830819,164.38295936,0.12991549,0.08081252,-0.04597909,0.05807388,0.01842665,0.00897092,-0.03067631,0.02092263,0.12908237,0.15984571,118.89377600,4.60000000,1.56600000,0.10815974,156.00000000,60.00000000,155.20000000,0.33600000,2.48860000,2.69580000,0.92600000,3.96548000,0.64320000,1.09743540,0.07600000,1.76980000,10.26878449,0.05071719,0.15323532,0.59113826,0.62090673,0.03939552,0.00956216,0.11764321,0.02823000,0.36955041,0.10295708,0.40604176,0.10669234,17.53833544,7.04747064,9.90978384,4.19123134,0.86206087,2.01204819,0.14664389,6.09510122,0.42048037,2476.39130743,3.13212107,1042.41911380
HfZrTaTiMo,BCC,CAST,,,1,1273.15000000,855.00000000,,,,,143.00000000,10.3390/e21010015,2018,"Effects of Mo, Nb, Ta, Ti, and Zr on Mechanical Properties of Equiatomic Hf-Mo-Nb-Ta-Ti-Zr Alloys",S4,HfZrTaTiMo,1.66200028,1.65648758,2552.20000000,19.22602376,3.37525423,0.20000000,0.20000000,0.20000000,0.20000000,0.20000000,0.00000000,0.00000000,0.00000000,0.00000000,0.00000000,0.00000000,0.00000000,0.00000000,0.00000000,0.00000000,0.00013869,3.13830819,164.38295936,0.12991549,0.08081252,-0.04597909,0.05807388,0.01842665,0.00897092,-0.03067631,0.02092263,0.12908237,0.15984571,118.89377600,4.60000000,1.56600000,0.10815974,156.00000000,60.00000000,155.20000000,0.33600000,2.48860000,2.69580000,0.92600000,3.96548000,0.64320000,1.09743540,0.07600000,1.76980000,10.26878449,0.05071719,0.15323532,0.59113826,0.62090673,0.03939552,0.00956216,0.11764321,0.02823000,0.36955041,0.10295708,0.40604176,0.10669234,17.53833544,7.04747064,9.90978384,4.19123134,0.86206087,2.01204819,0.14664389,6.09510122,0.49884413,2476.39130743,3.13212107,887.17615921
HfZrTaTiMo,BCC,CAST,,,1,1473.15000000,404.00000000,,,,,143.00000000,10.3390/e21010015,2018,"Effects of Mo, Nb, Ta, Ti, and Zr on Mechanical Properties of Equiatomic Hf-Mo-Nb-Ta-Ti-Zr Alloys",S4,HfZrTaTiMo,1.66200028,1.65648758,2552.20000000,19.22602376,3.37525423,0.20000000,0.20000000,0.20000000,0.20000000,0.20000000,0.00000000,0.00000000,0.00000000,0.00000000,0.00000000,0.00000000,0.00000000,0.00000000,0.00000000,0.00000000,0.00013869,3.13830819,164.38295936,0.12991549,0.08081252,-0.04597909,0.05807388,0.01842665,0.00897092,-0.03067631,0.02092263,0.12908237,0.15984571,118.89377600,4.60000000,1.56600000,0.10815974,156.00000000,60.00000000,155.20000000,0.33600000,2.48860000,2.69580000,0.92600000,3.96548000,0.64320000,1.09743540,0.07600000,1.76980000,10.26878449,0.05071719,0.15323532,0.59113826,0.62090673,0.03939552,0.00956216,0.11764321,0.02823000,0.36955041,0.10295708,0.40604176,0.10669234,17.53833544,7.04747064,9.90978384,4.19123134,0.86206087,2.01204819,0.14664389,6.09510122,0.57720790,2476.39130743,3.13212107,755.05286410
HfZrTaTiNb,BCC,CAST,,,1,298.15000000,956.83333333,,,,,107.00000000,10.1016/j.matchar.2015.11.018,2016,Mechanical behavior and microstructure of Ti20Hf20Zr20Ta20Nb20 high-entropy alloy loaded under quasi-static and dynamic compression conditions,S4,HfZrTaTiNb,1.67686993,1.67773632,2523.00000000,19.75393464,3.40586845,0.20000000,0.20000000,0.20000000,0.20000000,0.20000000,0.00000000,0.00000000,0.00000000,0.00000000,0.00000000,0.00000000,0.00000000,0.00000000,0.00000000,0.00000000,0.00013869,3.17523461,147.40813347,0.13576187,0.08665891,-0.00835625,0.07318701,0.03022910,0.02408404,-0.01887386,-0.01449557,0.06438016,0.08982691,118.28705200,4.40000000,1.45400000,0.07887573,135.60000000,42.40000000,110.40000000,0.35400000,2.41960000,2.54200000,0.76400000,4.21920000,0.49300000,1.02534120,0.04800000,1.77800000,9.94335602,0.04023782,0.12419667,0.31096320,0.37803765,0.03151117,0.00769545,0.09503376,0.02299041,0.20925790,0.06205392,0.26052880,0.07254599,12.50617086,5.16869353,7.03384188,5.15618661,0.95890909,2.09597523,0.08124698,4.78112767,0.11817281,1396.47226281,2.03149849,912.78026358
HfZrTaTiNb,BCC,OTHER,,,1,673.15000000,790.00000000,,50.00000000,,,107.00000000,10.1007/s10853-012-6260-2,2012,Microstructure and elevated temperature properties of a refractory TaNbHfZrTi alloy,S4,HfZrTaTiNb,1.67686993,1.67773632,2523.00000000,19.75393464,3.40586845,0.20000000,0.20000000,0.20000000,0.20000000,0.20000000,0.00000000,0.00000000,0.00000000,0.00000000,0.00000000,0.00000000,0.00000000,0.00000000,0.00000000,0.00000000,0.00013869,3.17523461,147.40813347,0.13576187,0.08665891,-0.00835625,0.07318701,0.03022910,0.02408404,-0.01887386,-0.01449557,0.06438016,0.08982691,118.28705200,4.40000000,1.45400000,0.07887573,135.60000000,42.40000000,110.40000000,0.35400000,2.41960000,2.54200000,0.76400000,4.21920000,0.49300000,1.02534120,0.04800000,1.77800000,9.94335602,0.04023782,0.12419667,0.31096320,0.37803765,0.03151117,0.00769545,0.09503376,0.02299041,0.20925790,0.06205392,0.26052880,0.07254599,12.50617086,5.16869353,7.03384188,5.15618661,0.95890909,2.09597523,0.08124698,4.78112767,0.26680539,1396.47226281,2.03149849,604.80689457
HfZrTaTiNb,BCC,OTHER,,,1,873.15000000,675.00000000,,50.00000000,,,107.00000000,10.1007/s10853-012-6260-2,2012,Microstructure and elevated temperature properties of a refractory TaNbHfZrTi alloy,S4,HfZrTaTiNb,1.67686993,1.67773632,2523.00000000,19.75393464,3.40586845,0.20000000,0.20000000,0.20000000,0.20000000,0.20000000,0.00000000,0.00000000,0.00000000,0.00000000,0.00000000,0.00000000,0.00000000,0.00000000,0.00000000,0.00000000,0.00013869,3.17523461,147.40813347,0.13576187,0.08665891,-0.00835625,0.07318701,0.03022910,0.02408404,-0.01887386,-0.01449557,0.06438016,0.08982691,118.28705200,4.40000000,1.45400000,0.07887573,135.60000000,42.40000000,110.40000000,0.35400000,2.41960000,2.54200000,0.76400000,4.21920000,0.49300000,1.02534120,0.04800000,1.77800000,9.94335602,0.04023782,0.12419667,0.31096320,0.37803765,0.03151117,0.00769545,0.09503376,0.02299041,0.20925790,0.06205392,0.26052880,0.07254599,12.50617086,5.16869353,7.03384188,5.15618661,0.95890909,2.09597523,0.08124698,4.78112767,0.34607610,1396.47226281,2.03149849,471.67418998
HfZrTaTiNb,BCC,OTHER,,,1,1073.15000000,535.00000000,,50.00000000,,,107.00000000,10.1007/s10853-012-6260-2,2012,Microstructure and elevated temperature properties of a refractory TaNbHfZrTi alloy,S4,HfZrTaTiNb,1.67686993,1.67773632,2523.00000000,19.75393464,3.40586845,0.20000000,0.20000000,0.20000000,0.20000000,0.20000000,0.00000000,0.00000000,0.00000000,0.00000000,0.00000000,0.00000000,0.00000000,0.00000000,0.00000000,0.00000000,0.00013869,3.17523461,147.40813347,0.13576187,0.08665891,-0.00835625,0.07318701,0.03022910,0.02408404,-0.01887386,-0.01449557,0.06438016,0.08982691,118.28705200,4.40000000,1.45400000,0.07887573,135.60000000,42.40000000,110.40000000,0.35400000,2.41960000,2.54200000,0.76400000,4.21920000,0.49300000,1.02534120,0.04800000,1.77800000,9.94335602,0.04023782,0.12419667,0.31096320,0.37803765,0.03151117,0.00769545,0.09503376,0.02299041,0.20925790,0.06205392,0.26052880,0.07254599,12.50617086,5.16869353,7.03384188,5.15618661,0.95890909,2.09597523,0.08124698,4.78112767,0.42534681,1396.47226281,2.03149849,367.84723106
HfZrTaTiNb,BCC,OTHER,,,1,1273.15000000,295.00000000,,,,,107.00000000,10.1016/j.actamat.2019.06.032,2019,High temperature strength of refractory complex concentrated alloys,S4,HfZrTaTiNb,1.67686993,1.67773632,2523.00000000,19.75393464,3.40586845,0.20000000,0.20000000,0.20000000,0.20000000,0.20000000,0.00000000,0.00000000,0.00000000,0.00000000,0.00000000,0.00000000,0.00000000,0.00000000,0.00000000,0.00000000,0.00013869,3.17523461,147.40813347,0.13576187,0.08665891,-0.00835625,0.07318701,0.03022910,0.02408404,-0.01887386,-0.01449557,0.06438016,0.08982691,118.28705200,4.40000000,1.45400000,0.07887573,135.60000000,42.40000000,110.40000000,0.35400000,2.41960000,2.54200000,0.76400000,4.21920000,0.49300000,1.02534120,0.04800000,1.77800000,9.94335602,0.04023782,0.12419667,0.31096320,0.37803765,0.03151117,0.00769545,0.09503376,0.02299041,0.20925790,0.06205392,0.26052880,0.07254599,12.50617086,5.16869353,7.03384188,5.15618661,0.95890909,2.09597523,0.08124698,4.78112767,0.50461752,1396.47226281,2.03149849,286.87511056
HfZrTaTiNb,BCC,OTHER,,,1,1473.15000000,92.00000000,,,,,107.00000000,10.1016/j.actamat.2019.06.032,2019,High temperature strength of refractory complex concentrated alloys,S4,HfZrTaTiNb,1.67686993,1.67773632,2523.00000000,19.75393464,3.40586845,0.20000000,0.20000000,0.20000000,0.20000000,0.20000000,0.00000000,0.00000000,0.00000000,0.00000000,0.00000000,0.00000000,0.00000000,0.00000000,0.00000000,0.00000000,0.00013869,3.17523461,147.40813347,0.13576187,0.08665891,-0.00835625,0.07318701,0.03022910,0.02408404,-0.01887386,-0.01449557,0.06438016,0.08982691,118.28705200,4.40000000,1.45400000,0.07887573,135.60000000,42.40000000,110.40000000,0.35400000,2.41960000,2.54200000,0.76400000,4.21920000,0.49300000,1.02534120,0.04800000,1.77800000,9.94335602,0.04023782,0.12419667,0.31096320,0.37803765,0.03151117,0.00769545,0.09503376,0.02299041,0.20925790,0.06205392,0.26052880,0.07254599,12.50617086,5.16869353,7.03384188,5.15618661,0.95890909,2.09597523,0.08124698,4.78112767,0.58388823,1396.47226281,2.03149849,223.72692278
HfZrTaTiNbMo,BCC,CAST,,,1,298.15000000,1512.00000000,,12.00000000,,,137.00000000,10.3390/e21010015,2018,"Effects of Mo, Nb, Ta, Ti, and Zr on Mechanical Properties of Equiatomic Hf-Mo-Nb-Ta-Ti-Zr Alloys",S4,HfZrTaTiNbMo,1.65588717,1.65183047,2585.16666667,19.01403737,3.36280316,0.16700000,0.16700000,0.16700000,0.16700000,0.16700000,0.16700000,0.00000000,0.00000000,0.00000000,0.00000000,0.00000000,0.00000000,0.00000000,0.00000000,0.00000000,0.00015454,3.13022485,166.38993465,0.10607677,0.06515763,-0.03824285,0.03222071,-0.00668414,-0.00869843,-0.04760328,0.03662565,0.16748190,0.19294543,114.56254333,4.66666667,1.57166667,0.13085625,158.33333333,56.33333333,146.83333333,0.34666667,2.51633333,2.69400000,0.97666667,3.68056667,0.64833333,1.00487217,0.11333333,1.71733333,10.00501392,0.04713014,0.14403688,0.59289823,0.61250352,0.03619492,0.00777022,0.10813385,0.02306140,0.34470306,0.08843871,0.37475504,0.09026853,16.40580434,6.51972619,9.55306930,4.15526992,0.78869286,2.06122449,0.11810094,12.39907220,0.11533106,2210.90007601,2.83599480,1597.82581121
HfZrTaTiNbMo,BCC,CAST,,,1,1073.15000000,1007.00000000,,,,,137.00000000,10.3390/e21010015,2018,"Effects of Mo, Nb, Ta, Ti, and Zr on Mechanical Properties of Equiatomic Hf-Mo-Nb-Ta-Ti-Zr Alloys",S4,HfZrTaTiNbMo,1.65588717,1.65183047,2585.16666667,19.01403737,3.36280316,0.16700000,0.16700000,0.16700000,0.16700000,0.16700000,0.16700000,0.00000000,0.00000000,0.00000000,0.00000000,0.00000000,0.00000000,0.00000000,0.00000000,0.00000000,0.00015454,3.13022485,166.38993465,0.10607677,0.06515763,-0.03824285,0.03222071,-0.00668414,-0.00869843,-0.04760328,0.03662565,0.16748190,0.19294543,114.56254333,4.66666667,1.57166667,0.13085625,158.33333333,56.33333333,146.83333333,0.34666667,2.51633333,2.69400000,0.97666667,3.68056667,0.64833333,1.00487217,0.11333333,1.71733333,10.00501392,0.04713014,0.14403688,0.59289823,0.61250352,0.03619492,0.00777022,0.10813385,0.02306140,0.34470306,0.08843871,0.37475504,0.09026853,16.40580434,6.51972619,9.55306930,4.15526992,0.78869286,2.06122449,0.11810094,12.39907220,0.41511830,2210.90007601,2.83599480,850.26575268
HfZrTaTiNbMo,BCC,CAST,,,1,1273.15000000,814.00000000,,,,,137.00000000,10.3390/e21010015,2018,"Effects of Mo, Nb, Ta, Ti, and Zr on Mechanical Properties of Equiatomic Hf-Mo-Nb-Ta-Ti-Zr Alloys",S4,HfZrTaTiNbMo,1.65588717,1.65183047,2585.16666667,19.01403737,3.36280316,0.16700000,0.16700000,0.16700000,0.16700000,0.16700000,0.16700000,0.00000000,0.00000000,0.00000000,0.00000000,0.00000000,0.00000000,0.00000000,0.00000000,0.00000000,0.00015454,3.13022485,166.38993465,0.10607677,0.06515763,-0.03824285,0.03222071,-0.00668414,-0.00869843,-0.04760328,0.03662565,0.16748190,0.19294543,114.56254333,4.66666667,1.57166667,0.13085625,158.33333333,56.33333333,146.83333333,0.34666667,2.51633333,2.69400000,0.97666667,3.68056667,0.64833333,1.00487217,0.11333333,1.71733333,10.00501392,0.04713014,0.14403688,0.59289823,0.61250352,0.03619492,0.00777022,0.10813385,0.02306140,0.34470306,0.08843871,0.37475504,0.09026853,16.40580434,6.51972619,9.55306930,4.15526992,0.78869286,2.06122449,0.11810094,12.39907220,0.49248275,2210.90007601,2.83599480,711.55683493
HfZrTaTiNbMo,BCC,CAST,,,1,1473.15000000,556.00000000,,,,,137.00000000,10.3390/e21010015,2018,"Effects of Mo, Nb, Ta, Ti, and Zr on Mechanical Properties of Equiatomic Hf-Mo-Nb-Ta-Ti-Zr Alloys",S4,HfZrTaTiNbMo,1.65588717,1.65183047,2585.16666667,19.01403737,3.36280316,0.16700000,0.16700000,0.16700000,0.16700000,0.16700000,0.16700000,0.00000000,0.00000000,0.00000000,0.00000000,0.00000000,0.00000000,0.00000000,0.00000000,0.00000000,0.00015454,3.13022485,166.38993465,0.10607677,0.06515763,-0.03824285,0.03222071,-0.00668414,-0.00869843,-0.04760328,0.03662565,0.16748190,0.19294543,114.56254333,4.66666667,1.57166667,0.13085625,158.33333333,56.33333333,146.83333333,0.34666667,2.51633333,2.69400000,0.97666667,3.68056667,0.64833333,1.00487217,0.11333333,1.71733333,10.00501392,0.04713014,0.14403688,0.59289823,0.61250352,0.03619492,0.00777022,0.10813385,0.02306140,0.34470306,0.08843871,0.37475504,0.09026853,16.40580434,6.51972619,9.55306930,4.15526992,0.78869286,2.06122449,0.11810094,12.39907220,0.56984721,2210.90007601,2.83599480,595.47632930
