Repository: TaoLiang120/myml

myml
======

A custom machine learning models for high entropy alloys with Ti, V, Cr, Zr, Nb, Mo, Hf, Ta and W

# myml

# myml

File: examples/Select_dataset/EXTERNAL_DATABASE/MPEA_dataset_EXT.csv (part 3 of 11)
Composition,Crystal,Processing,GrainSize,Vicker,Tension0_Compression1,temperature,Yield_EXP,UTS_EXP,Elongation_EXP,Elongation_plastic_EXP,Youngs_EXP,Youngs_ROM_ORG,DOI,YEAR,TITLE,SOURCE,ReducedFormula,radius,radius_TC,Tm_ROM,volume,LattPara,CONC0,CONC1,CONC2,CONC3,CONC4,CONC5,CONC6,CONC7,CONC8,CONC9,CONC10,CONC11,CONC12,CONC13,CONC14,Sconf,sws,Bulk,Eform,Eform_str,Eform_BOKAS,Hmix_TC,Gmix_TC,Hmix_str_TC,Gmix_str_TC,bcc2hcp_Gmix_TC,bcc2hcp_Gmix_TC2CPA,bcc2hcp,amass,VEC,E_negativity,bcc2hcp_Gmix_TC_diff,Exp_Bulk_ROM,Exp_Shear_ROM,Exp_Youngs_ROM,Exp_Poisson_ROM,Exp_Surf_ROM,Cal_Surf_ROM,E_GBR_ROM,DOS_EF_ROM,E_USF_ROM,Exp_Az_ROM,b2h_ROM,D_Surf_GBR_ROM,density,radius_TC_DELTA,volume_DELTA,Exp_Shear_ROM_DELTA,Exp_Youngs_ROM_DELTA,radius_TC_DISTORT,radius_TC_DISTORT_Max,volume_DISTORT,volume_DISTORT_Max,Exp_Shear_DISTORT,Exp_Shear_DISTORT_Max,Exp_Youngs_DISTORT,Exp_Youngs_DISTORT_Max,ShearBurger,ShearBurger_Surf,ShearBurger_D_Surf_GBR,Surf_USF,DOS_VEC,Exp_Poisson_Comp,ElasticEnergy,SH_ratio,temp_ratio,sigma_y0,delta_Eb0,Yield_MC
HfZrTaTiNbMoW,BCC+Laves,CAST,31.70000000,,1,298.15000000,1637.00000000,,15.50000000,,,,10.1016/j.jallcom.2019.06.138,2019,Microstructures and mechanical properties of HfNbTaTiZrW and HfNbTaTiZrMoW refractory high-entropy alloys,S4,HfZrTaTiNbMoW,1.64230627,1.63878613,2743.71428571,18.53811028,3.33450842,0.14300000,0.14300000,0.14300000,0.14300000,0.14300000,0.14300000,0.14300000,0.00000000,0.00000000,0.00000000,0.00000000,0.00000000,0.00000000,0.00000000,0.00000000,0.00016777,3.10227676,185.39729546,0.09614350,0.06106995,-0.03093854,0.03084431,-0.00556987,-0.00422923,-0.04064341,0.04911770,0.22254045,0.26533228,124.45932286,4.85714286,1.68428571,0.17342275,180.00000000,71.28571429,184.57142857,0.33714286,2.68185714,2.88128571,1.21000000,3.25212857,0.81085714,1.00417614,0.17428571,1.67128571,11.14836981,0.04864664,0.14972722,0.67241562,0.67405041,0.03708607,0.00729019,0.11010796,0.02154664,0.42396782,0.08145977,0.44246922,0.08151957,20.58566762,7.67590014,12.31726415,3.55338266,0.66955588,2.01724138,0.12689689,14.92348892,0.10866656,2862.54500193,3.53921284,2177.74756298
HfZrTaTiNbMoW,BCC+Laves,CAST,,,1,1073.15000000,1065.00000000,,35.00000000,,,,10.1016/j.jallcom.2019.06.138,2019,Microstructures and mechanical properties of HfNbTaTiZrW and HfNbTaTiZrMoW refractory high-entropy alloys,S4,HfZrTaTiNbMoW,1.64230627,1.63878613,2743.71428571,18.53811028,3.33450842,0.14300000,0.14300000,0.14300000,0.14300000,0.14300000,0.14300000,0.14300000,0.00000000,0.00000000,0.00000000,0.00000000,0.00000000,0.00000000,0.00000000,0.00000000,0.00016777,3.10227676,185.39729546,0.09614350,0.06106995,-0.03093854,0.03084431,-0.00556987,-0.00422923,-0.04064341,0.04911770,0.22254045,0.26533228,124.45932286,4.85714286,1.68428571,0.17342275,180.00000000,71.28571429,184.57142857,0.33714286,2.68185714,2.88128571,1.21000000,3.25212857,0.81085714,1.00417614,0.17428571,1.67128571,11.14836981,0.04864664,0.14972722,0.67241562,0.67405041,0.03708607,0.00729019,0.11010796,0.02154664,0.42396782,0.08145977,0.44246922,0.08151957,20.58566762,7.67590014,12.31726415,3.55338266,0.66955588,2.01724138,0.12689689,14.92348892,0.39113038,2862.54500193,3.53921284,1331.06265829
HfZrTaTiNbMoW,BCC+Laves,CAST,,,1,1273.15000000,736.00000000,,35.00000000,,,,10.1016/j.jallcom.2019.06.138,2019,Microstructures and mechanical properties of HfNbTaTiZrW and HfNbTaTiZrMoW refractory high-entropy alloys,S4,HfZrTaTiNbMoW,1.64230627,1.63878613,2743.71428571,18.53811028,3.33450842,0.14300000,0.14300000,0.14300000,0.14300000,0.14300000,0.14300000,0.14300000,0.00000000,0.00000000,0.00000000,0.00000000,0.00000000,0.00000000,0.00000000,0.00000000,0.00016777,3.10227676,185.39729546,0.09614350,0.06106995,-0.03093854,0.03084431,-0.00556987,-0.00422923,-0.04064341,0.04911770,0.22254045,0.26533228,124.45932286,4.85714286,1.68428571,0.17342275,180.00000000,71.28571429,184.57142857,0.33714286,2.68185714,2.88128571,1.21000000,3.25212857,0.81085714,1.00417614,0.17428571,1.67128571,11.14836981,0.04864664,0.14972722,0.67241562,0.67405041,0.03708607,0.00729019,0.11010796,0.02154664,0.42396782,0.08145977,0.44246922,0.08151957,20.58566762,7.67590014,12.31726415,3.55338266,0.66955588,2.01724138,0.12689689,14.92348892,0.46402426,2862.54500193,3.53921284,1154.04133065
HfZrTaTiNbMoW,BCC+Laves,CAST,,,1,1473.15000000,703.00000000,,35.00000000,,,,10.1016/j.jallcom.2019.06.138,2019,Microstructures and mechanical properties of HfNbTaTiZrW and HfNbTaTiZrMoW refractory high-entropy alloys,S4,HfZrTaTiNbMoW,1.64230627,1.63878613,2743.71428571,18.53811028,3.33450842,0.14300000,0.14300000,0.14300000,0.14300000,0.14300000,0.14300000,0.14300000,0.00000000,0.00000000,0.00000000,0.00000000,0.00000000,0.00000000,0.00000000,0.00000000,0.00016777,3.10227676,185.39729546,0.09614350,0.06106995,-0.03093854,0.03084431,-0.00556987,-0.00422923,-0.04064341,0.04911770,0.22254045,0.26533228,124.45932286,4.85714286,1.68428571,0.17342275,180.00000000,71.28571429,184.57142857,0.33714286,2.68185714,2.88128571,1.21000000,3.25212857,0.81085714,1.00417614,0.17428571,1.67128571,11.14836981,0.04864664,0.14972722,0.67241562,0.67405041,0.03708607,0.00729019,0.11010796,0.02154664,0.42396782,0.08145977,0.44246922,0.08151957,20.58566762,7.67590014,12.31726415,3.55338266,0.66955588,2.01724138,0.12689689,14.92348892,0.53691815,2862.54500193,3.53921284,1000.56250888
HfZrTaTiNbW,BCC+Laves,CAST,29.40000000,,1,298.15000000,1550.00000000,,26.30000000,,,,10.1016/j.jallcom.2019.06.138,2019,Microstructures and mechanical properties of HfNbTaTiZrW and HfNbTaTiZrMoW refractory high-entropy alloys,S4,HfZrTaTiNbW,1.65752842,1.65737471,2718.33333333,19.06288455,3.36568038,0.16700000,0.16700000,0.16700000,0.16700000,0.16700000,0.16700000,0.00000000,0.00000000,0.00000000,0.00000000,0.00000000,0.00000000,0.00000000,0.00000000,0.00000000,0.00015454,3.13241999,172.74702127,0.12597958,0.08506045,-0.01228181,0.05824343,0.01939425,0.01732429,-0.02152488,0.01297537,0.15017544,0.19521166,129.21254333,4.66666667,1.60500000,0.13720006,164.66666667,62.16666667,160.50000000,0.34166667,2.62883333,2.78583333,1.07166667,3.62958333,0.70850000,1.02111767,0.13000000,1.71416667,11.25551707,0.04577256,0.14038830,0.73687535,0.73724789,0.03528633,0.00763477,0.10508842,0.02261139,0.38316388,0.10222571,0.40702110,0.10237562,18.12012062,6.89283736,10.57080444,3.93201600,0.77776786,2.03797468,0.11358380,7.21259465,0.10968118,2322.39183651,3.06125116,1710.39321100
HfZrTaTiNbW,BCC+Laves,CAST,,,1,1073.15000000,577.00000000,,35.00000000,,,,10.1016/j.jallcom.2019.06.138,2019,Microstructures and mechanical properties of HfNbTaTiZrW and HfNbTaTiZrMoW refractory high-entropy alloys,S4,HfZrTaTiNbW,1.65752842,1.65737471,2718.33333333,19.06288455,3.36568038,0.16700000,0.16700000,0.16700000,0.16700000,0.16700000,0.16700000,0.00000000,0.00000000,0.00000000,0.00000000,0.00000000,0.00000000,0.00000000,0.00000000,0.00000000,0.00015454,3.13241999,172.74702127,0.12597958,0.08506045,-0.01228181,0.05824343,0.01939425,0.01732429,-0.02152488,0.01297537,0.15017544,0.19521166,129.21254333,4.66666667,1.60500000,0.13720006,164.66666667,62.16666667,160.50000000,0.34166667,2.62883333,2.78583333,1.07166667,3.62958333,0.70850000,1.02111767,0.13000000,1.71416667,11.25551707,0.04577256,0.14038830,0.73687535,0.73724789,0.03528633,0.00763477,0.10508842,0.02261139,0.38316388,0.10222571,0.40702110,0.10237562,18.12012062,6.89283736,10.57080444,3.93201600,0.77776786,2.03797468,0.11358380,7.21259465,0.39478234,2322.39183651,3.06125116,958.20650921
HfZrTaTiNbW,BCC+Laves,CAST,,,1,1273.15000000,409.00000000,,35.00000000,,,,10.1016/j.jallcom.2019.06.138,2019,Microstructures and mechanical properties of HfNbTaTiZrW and HfNbTaTiZrMoW refractory high-entropy alloys,S4,HfZrTaTiNbW,1.65752842,1.65737471,2718.33333333,19.06288455,3.36568038,0.16700000,0.16700000,0.16700000,0.16700000,0.16700000,0.16700000,0.00000000,0.00000000,0.00000000,0.00000000,0.00000000,0.00000000,0.00000000,0.00000000,0.00000000,0.00015454,3.13241999,172.74702127,0.12597958,0.08506045,-0.01228181,0.05824343,0.01939425,0.01732429,-0.02152488,0.01297537,0.15017544,0.19521166,129.21254333,4.66666667,1.60500000,0.13720006,164.66666667,62.16666667,160.50000000,0.34166667,2.62883333,2.78583333,1.07166667,3.62958333,0.70850000,1.02111767,0.13000000,1.71416667,11.25551707,0.04577256,0.14038830,0.73687535,0.73724789,0.03528633,0.00763477,0.10508842,0.02261139,0.38316388,0.10222571,0.40702110,0.10237562,18.12012062,6.89283736,10.57080444,3.93201600,0.77776786,2.03797468,0.11358380,7.21259465,0.46835684,2322.39183651,3.06125116,812.46622568
HfZrTaTiNbW,BCC+Laves,CAST,,,1,1473.15000000,345.00000000,,35.00000000,,,,10.1016/j.jallcom.2019.06.138,2019,Microstructures and mechanical properties of HfNbTaTiZrW and HfNbTaTiZrMoW refractory high-entropy alloys,S4,HfZrTaTiNbW,1.65752842,1.65737471,2718.33333333,19.06288455,3.36568038,0.16700000,0.16700000,0.16700000,0.16700000,0.16700000,0.16700000,0.00000000,0.00000000,0.00000000,0.00000000,0.00000000,0.00000000,0.00000000,0.00000000,0.00000000,0.00015454,3.13241999,172.74702127,0.12597958,0.08506045,-0.01228181,0.05824343,0.01939425,0.01732429,-0.02152488,0.01297537,0.15017544,0.19521166,129.21254333,4.66666667,1.60500000,0.13720006,164.66666667,62.16666667,160.50000000,0.34166667,2.62883333,2.78583333,1.07166667,3.62958333,0.70850000,1.02111767,0.13000000,1.71416667,11.25551707,0.04577256,0.14038830,0.73687535,0.73724789,0.03528633,0.00763477,0.10508842,0.02261139,0.38316388,0.10222571,0.40702110,0.10237562,18.12012062,6.89283736,10.57080444,3.93201600,0.77776786,2.03797468,0.11358380,7.21259465,0.54193133,2322.39183651,3.06125116,688.89259415
HfZrTiNb,BCC,CAST,,3.43980000,1,298.15000000,1000.00000000,,52.00000000,,,89.00000000,10.1007/s12598-019-01310-6,2019,Microstructure and mechanical properties of NbZrTi and NbHfZrTi alloys,S4,HfZrTiNb,1.68988009,1.69023213,2331.25000000,20.20453195,3.43157053,0.25000000,0.25000000,0.25000000,0.25000000,0.00000000,0.00000000,0.00000000,0.00000000,0.00000000,0.00000000,0.00000000,0.00000000,0.00000000,0.00000000,0.00000000,0.00011946,3.19748986,135.02439155,0.14722703,0.08584833,-0.02609310,0.07140231,0.02440272,0.01002361,-0.03697598,-0.02310184,0.02705218,0.03799173,102.62184500,4.25000000,1.44250000,0.05015401,119.50000000,36.25000000,91.50000000,0.35750000,2.23700000,2.40650000,0.58000000,4.46400000,0.43475000,0.88744575,-0.01500000,1.82650000,8.43413247,0.04139591,0.12540829,0.14646042,0.21617531,0.03284524,0.00892254,0.09872548,0.02657059,0.11215883,0.03488936,0.17125063,0.04996848,10.77287381,4.81576835,5.89809680,5.53536515,1.05035294,2.11284047,0.08708217,3.90036175,0.12789276,1222.46646515,1.79756698,763.06276220
HfZrTiNb,BCC,CAST,,,1,1073.15000000,303.00000000,,51.00000000,,,89.00000000,10.1007/s12598-019-01310-6,2019,Microstructure and mechanical properties of NbZrTi and NbHfZrTi alloys,S4,HfZrTiNb,1.68988009,1.69023213,2331.25000000,20.20453195,3.43157053,0.25000000,0.25000000,0.25000000,0.25000000,0.00000000,0.00000000,0.00000000,0.00000000,0.00000000,0.00000000,0.00000000,0.00000000,0.00000000,0.00000000,0.00000000,0.00011946,3.19748986,135.02439155,0.14722703,0.08584833,-0.02609310,0.07140231,0.02440272,0.01002361,-0.03697598,-0.02310184,0.02705218,0.03799173,102.62184500,4.25000000,1.44250000,0.05015401,119.50000000,36.25000000,91.50000000,0.35750000,2.23700000,2.40650000,0.58000000,4.46400000,0.43475000,0.88744575,-0.01500000,1.82650000,8.43413247,0.04139591,0.12540829,0.14646042,0.21617531,0.03284524,0.00892254,0.09872548,0.02657059,0.11215883,0.03488936,0.17125063,0.04996848,10.77287381,4.81576835,5.89809680,5.53536515,1.05035294,2.11284047,0.08708217,3.90036175,0.46033244,1222.46646515,1.79756698,270.69163679
HfZrTiNb,BCC,CAST,,,1,1273.15000000,154.00000000,,51.00000000,,,89.00000000,10.1007/s12598-019-01310-6,2019,Microstructure and mechanical properties of NbZrTi and NbHfZrTi alloys,S4,HfZrTiNb,1.68988009,1.69023213,2331.25000000,20.20453195,3.43157053,0.25000000,0.25000000,0.25000000,0.25000000,0.00000000,0.00000000,0.00000000,0.00000000,0.00000000,0.00000000,0.00000000,0.00000000,0.00000000,0.00000000,0.00000000,0.00011946,3.19748986,135.02439155,0.14722703,0.08584833,-0.02609310,0.07140231,0.02440272,0.01002361,-0.03697598,-0.02310184,0.02705218,0.03799173,102.62184500,4.25000000,1.44250000,0.05015401,119.50000000,36.25000000,91.50000000,0.35750000,2.23700000,2.40650000,0.58000000,4.46400000,0.43475000,0.88744575,-0.01500000,1.82650000,8.43413247,0.04139591,0.12540829,0.14646042,0.21617531,0.03284524,0.00892254,0.09872548,0.02657059,0.11215883,0.03488936,0.17125063,0.04996848,10.77287381,4.81576835,5.89809680,5.53536515,1.05035294,2.11284047,0.08708217,3.90036175,0.54612332,1222.46646515,1.79756698,204.38481765
HfZrTiNbMo,BCC,CAST,,,1,298.15000000,1587.80000000,,20.00000000,,,128.00000000,10.3390/e21010015,2018,"Effects of Mo, Nb, Ta, Ti, and Zr on Mechanical Properties of Equiatomic Hf-Mo-Nb-Ta-Ti-Zr Alloys",S4,HfZrTiNbMo,1.66209875,1.65594704,2444.20000000,19.21743866,3.37475176,0.20000000,0.20000000,0.20000000,0.20000000,0.20000000,0.00000000,0.00000000,0.00000000,0.00000000,0.00000000,0.00000000,0.00000000,0.00000000,0.00000000,0.00000000,0.00013869,3.13673492,160.27930136,0.11843962,0.06933665,-0.04881942,0.03372155,-0.00794206,-0.01538141,-0.05704502,0.02478212,0.14305710,0.17020638,101.28547600,4.60000000,1.58600000,0.11827498,150.00000000,54.20000000,139.00000000,0.34800000,2.38960000,2.61600000,0.87200000,3.76868000,0.63280000,0.89046200,0.07600000,1.74400000,8.75187415,0.05080946,0.15325583,0.66813109,0.69520380,0.03945128,0.00955252,0.11757636,0.02824133,0.35011912,0.11211238,0.37554795,0.11532477,15.84060452,6.62897745,9.08291543,4.13400759,0.81927826,2.06748466,0.14017362,10.05255028,0.12198265,2319.97533145,2.88005403,1683.23278725
HfZrTiNbMo,BCC,CAST,,,1,1073.15000000,827.00000000,,,,,128.00000000,10.3390/e21010015,2018,"Effects of Mo, Nb, Ta, Ti, and Zr on Mechanical Properties of Equiatomic Hf-Mo-Nb-Ta-Ti-Zr Alloys",S4,HfZrTiNbMo,1.66209875,1.65594704,2444.20000000,19.21743866,3.37475176,0.20000000,0.20000000,0.20000000,0.20000000,0.20000000,0.00000000,0.00000000,0.00000000,0.00000000,0.00000000,0.00000000,0.00000000,0.00000000,0.00000000,0.00000000,0.00013869,3.13673492,160.27930136,0.11843962,0.06933665,-0.04881942,0.03372155,-0.00794206,-0.01538141,-0.05704502,0.02478212,0.14305710,0.17020638,101.28547600,4.60000000,1.58600000,0.11827498,150.00000000,54.20000000,139.00000000,0.34800000,2.38960000,2.61600000,0.87200000,3.76868000,0.63280000,0.89046200,0.07600000,1.74400000,8.75187415,0.05080946,0.15325583,0.66813109,0.69520380,0.03945128,0.00955252,0.11757636,0.02824133,0.35011912,0.11211238,0.37554795,0.11532477,15.84060452,6.62897745,9.08291543,4.13400759,0.81927826,2.06748466,0.14017362,10.05255028,0.43905982,2319.97533145,2.88005403,905.35280903
HfZrTiNbMo,BCC,CAST,,,1,1273.15000000,663.66666667,,,,,128.00000000,10.3390/e21010015,2018,"Effects of Mo, Nb, Ta, Ti, and Zr on Mechanical Properties of Equiatomic Hf-Mo-Nb-Ta-Ti-Zr Alloys",S4,HfZrTiNbMo,1.66209875,1.65594704,2444.20000000,19.21743866,3.37475176,0.20000000,0.20000000,0.20000000,0.20000000,0.20000000,0.00000000,0.00000000,0.00000000,0.00000000,0.00000000,0.00000000,0.00000000,0.00000000,0.00000000,0.00000000,0.00013869,3.13673492,160.27930136,0.11843962,0.06933665,-0.04881942,0.03372155,-0.00794206,-0.01538141,-0.05704502,0.02478212,0.14305710,0.17020638,101.28547600,4.60000000,1.58600000,0.11827498,150.00000000,54.20000000,139.00000000,0.34800000,2.38960000,2.61600000,0.87200000,3.76868000,0.63280000,0.89046200,0.07600000,1.74400000,8.75187415,0.05080946,0.15325583,0.66813109,0.69520380,0.03945128,0.00955252,0.11757636,0.02824133,0.35011912,0.11211238,0.37554795,0.11532477,15.84060452,6.62897745,9.08291543,4.13400759,0.81927826,2.06748466,0.14017362,10.05255028,0.52088618,2319.97533145,2.88005403,759.72425324
HfZrTiNbMo,BCC,CAST,,,1,1473.15000000,225.00000000,,,,,128.00000000,10.3390/e21010015,2018,"Effects of Mo, Nb, Ta, Ti, and Zr on Mechanical Properties of Equiatomic Hf-Mo-Nb-Ta-Ti-Zr Alloys",S4,HfZrTiNbMo,1.66209875,1.65594704,2444.20000000,19.21743866,3.37475176,0.20000000,0.20000000,0.20000000,0.20000000,0.20000000,0.00000000,0.00000000,0.00000000,0.00000000,0.00000000,0.00000000,0.00000000,0.00000000,0.00000000,0.00000000,0.00013869,3.13673492,160.27930136,0.11843962,0.06933665,-0.04881942,0.03372155,-0.00794206,-0.01538141,-0.05704502,0.02478212,0.14305710,0.17020638,101.28547600,4.60000000,1.58600000,0.11827498,150.00000000,54.20000000,139.00000000,0.34800000,2.38960000,2.61600000,0.87200000,3.76868000,0.63280000,0.89046200,0.07600000,1.74400000,8.75187415,0.05080946,0.15325583,0.66813109,0.69520380,0.03945128,0.00955252,0.11757636,0.02824133,0.35011912,0.11211238,0.37554795,0.11532477,15.84060452,6.62897745,9.08291543,4.13400759,0.81927826,2.06748466,0.14017362,10.05255028,0.60271254,2319.97533145,2.88005403,637.52046186
Mn219Al122Cr175Fe350Ni131,B2+BCC,CAST,175.00000000,,1,298.15000000,942.00000000,,,,,,10.1016/j.jallcom.2018.08.093,2019,Effect of Al on structure and mechanical properties of Fe-Mn-Cr-Ni-Al non-equiatomic high entropy alloys with high Fe content,S4,Mn219Al122Cr175Fe350Ni131,1.43531246,1.43062254,1693.32401204,12.22501397,2.90241685,0.22000000,0.12200000,0.17600000,0.35100000,0.13100000,0.00000000,0.00000000,0.00000000,0.00000000,0.00000000,0.00000000,0.00000000,0.00000000,0.00000000,0.00000000,0.00013178,2.65959916,202.86190393,-0.03613328,-0.01255451,-0.06941099,-0.10990403,-0.11291229,-0.08632526,-0.08933352,0.01957988,0.08457056,0.14905052,51.81252002,7.08024072,1.72224674,0.06499067,147.42427282,79.71213641,201.38114343,0.27494483,2.05832497,2.61470311,1.33223370,2.18858716,0.90518054,1.25934868,0.06657152,1.28246941,7.03776475,0.03095532,0.13272185,0.30089154,0.28111847,0.02185086,0.00637890,0.08420329,0.02458365,0.27540377,0.07703570,0.26037941,0.07336262,20.03617736,9.73421476,15.62312304,2.88859845,0.30911197,1.75841080,0.07195068,2.03041482,0.17607380,2269.58507157,2.19759990,1523.60314324
Mn219Al122Cr175Fe350Ni131,B2+BCC,CAST,,,1,673.15000000,833.00000000,,,,,,10.1016/j.jallcom.2018.08.093,2019,Effect of Al on structure and mechanical properties of Fe-Mn-Cr-Ni-Al non-equiatomic high entropy alloys with high Fe content,S4,Mn219Al122Cr175Fe350Ni131,1.43531246,1.43062254,1693.32401204,12.22501397,2.90241685,0.22000000,0.12200000,0.17600000,0.35100000,0.13100000,0.00000000,0.00000000,0.00000000,0.00000000,0.00000000,0.00000000,0.00000000,0.00000000,0.00000000,0.00000000,0.00013178,2.65959916,202.86190393,-0.03613328,-0.01255451,-0.06941099,-0.10990403,-0.11291229,-0.08632526,-0.08933352,0.01957988,0.08457056,0.14905052,51.81252002,7.08024072,1.72224674,0.06499067,147.42427282,79.71213641,201.38114343,0.27494483,2.05832497,2.61470311,1.33223370,2.18858716,0.90518054,1.25934868,0.06657152,1.28246941,7.03776475,0.03095532,0.13272185,0.30089154,0.28111847,0.02185086,0.00637890,0.08420329,0.02458365,0.27540377,0.07703570,0.26037941,0.07336262,20.03617736,9.73421476,15.62312304,2.88859845,0.30911197,1.75841080,0.07195068,2.03041482,0.39753172,2269.58507157,2.19759990,1047.12604533
Mn219Al122Cr175Fe350Ni131,B2+BCC,CAST,,,1,873.15000000,326.00000000,,,,,,10.1016/j.jallcom.2018.08.093,2019,Effect of Al on structure and mechanical properties of Fe-Mn-Cr-Ni-Al non-equiatomic high entropy alloys with high Fe content,S4,Mn219Al122Cr175Fe350Ni131,1.43531246,1.43062254,1693.32401204,12.22501397,2.90241685,0.22000000,0.12200000,0.17600000,0.35100000,0.13100000,0.00000000,0.00000000,0.00000000,0.00000000,0.00000000,0.00000000,0.00000000,0.00000000,0.00000000,0.00000000,0.00013178,2.65959916,202.86190393,-0.03613328,-0.01255451,-0.06941099,-0.10990403,-0.11291229,-0.08632526,-0.08933352,0.01957988,0.08457056,0.14905052,51.81252002,7.08024072,1.72224674,0.06499067,147.42427282,79.71213641,201.38114343,0.27494483,2.05832497,2.61470311,1.33223370,2.18858716,0.90518054,1.25934868,0.06657152,1.28246941,7.03776475,0.03095532,0.13272185,0.30089154,0.28111847,0.02185086,0.00637890,0.08420329,0.02458365,0.27540377,0.07703570,0.26037941,0.07336262,20.03617736,9.73421476,15.62312304,2.88859845,0.30911197,1.75841080,0.07195068,2.03041482,0.51564260,2269.58507157,2.19759990,832.11892177
Mn227Al90Cr181Fe363Ni136,B2+BCC,CAST,175.00000000,,1,298.15000000,994.00000000,,,,,,10.1016/j.jallcom.2018.08.093,2019,Effect of Al on structure and mechanical properties of Fe-Mn-Cr-Ni-Al non-equiatomic high entropy alloys with high Fe content,S4,Mn227Al90Cr181Fe363Ni136,1.42991259,1.42868805,1720.95566700,12.11642381,2.89379759,0.22800000,0.09000000,0.18200000,0.36400000,0.13600000,0.00000000,0.00000000,0.00000000,0.00000000,0.00000000,0.00000000,0.00000000,0.00000000,0.00000000,0.00000000,0.00012952,2.64995041,207.49088998,-0.03430164,-0.00950953,-0.05594491,-0.08775422,-0.09230622,-0.06296211,-0.06751411,0.01253520,0.08070429,0.12565713,52.72277451,7.23069208,1.72643932,0.06816909,150.04212638,81.66198596,206.15646941,0.27223671,2.09122467,2.66603912,1.36487462,2.24192830,0.93244634,1.26499832,0.07120400,1.30116449,7.22558800,0.02744044,0.11833454,0.27009768,0.25044102,0.01888161,0.00573227,0.07367520,0.02228280,0.24263836,0.07046613,0.22831181,0.06674488,20.46532848,9.78628874,15.72847137,2.85918771,0.31005722,1.74814631,0.06979220,2.54011237,0.17324676,1979.75151037,2.05898684,1300.14756125
Mn227Al90Cr181Fe363Ni136,B2+BCC,CAST,,,1,673.15000000,943.00000000,,,,,,10.1016/j.jallcom.2018.08.093,2019,Effect of Al on structure and mechanical properties of Fe-Mn-Cr-Ni-Al non-equiatomic high entropy alloys with high Fe content,S4,Mn227Al90Cr181Fe363Ni136,1.42991259,1.42868805,1720.95566700,12.11642381,2.89379759,0.22800000,0.09000000,0.18200000,0.36400000,0.13600000,0.00000000,0.00000000,0.00000000,0.00000000,0.00000000,0.00000000,0.00000000,0.00000000,0.00000000,0.00000000,0.00012952,2.64995041,207.49088998,-0.03430164,-0.00950953,-0.05594491,-0.08775422,-0.09230622,-0.06296211,-0.06751411,0.01253520,0.08070429,0.12565713,52.72277451,7.23069208,1.72643932,0.06816909,150.04212638,81.66198596,206.15646941,0.27223671,2.09122467,2.66603912,1.36487462,2.24192830,0.93244634,1.26499832,0.07120400,1.30116449,7.22558800,0.02744044,0.11833454,0.27009768,0.25044102,0.01888161,0.00573227,0.07367520,0.02228280,0.24263836,0.07046613,0.22831181,0.06674488,20.46532848,9.78628874,15.72847137,2.85918771,0.31005722,1.74814631,0.06979220,2.54011237,0.39114895,1979.75151037,2.05898684,867.05541705
Mn227Al90Cr181Fe363Ni136,B2+BCC,CAST,,,1,873.15000000,359.00000000,,,,,,10.1016/j.jallcom.2018.08.093,2019,Effect of Al on structure and mechanical properties of Fe-Mn-Cr-Ni-Al non-equiatomic high entropy alloys with high Fe content,S4,Mn227Al90Cr181Fe363Ni136,1.42991259,1.42868805,1720.95566700,12.11642381,2.89379759,0.22800000,0.09000000,0.18200000,0.36400000,0.13600000,0.00000000,0.00000000,0.00000000,0.00000000,0.00000000,0.00000000,0.00000000,0.00000000,0.00000000,0.00000000,0.00012952,2.64995041,207.49088998,-0.03430164,-0.00950953,-0.05594491,-0.08775422,-0.09230622,-0.06296211,-0.06751411,0.01253520,0.08070429,0.12565713,52.72277451,7.23069208,1.72643932,0.06816909,150.04212638,81.66198596,206.15646941,0.27223671,2.09122467,2.66603912,1.36487462,2.24192830,0.93244634,1.26499832,0.07120400,1.30116449,7.22558800,0.02744044,0.11833454,0.27009768,0.25044102,0.01888161,0.00573227,0.07367520,0.02228280,0.24263836,0.07046613,0.22831181,0.06674488,20.46532848,9.78628874,15.72847137,2.85918771,0.31005722,1.74814631,0.06979220,2.54011237,0.50736345,1979.75151037,2.05898684,678.44358803
Mn235Al56Cr188Fe377Ni141,FCC+BCC,CAST,,,1,298.15000000,550.00000000,,,,,,10.1016/j.jallcom.2018.08.093,2019,Effect of Al on structure and mechanical properties of Fe-Mn-Cr-Ni-Al non-equiatomic high entropy alloys with high Fe content,S4,Mn235Al56Cr188Fe377Ni141,1.42419088,1.42562275,1750.71807422,12.00190546,2.88465181,0.23600000,0.05600000,0.18900000,0.37800000,0.14100000,0.00000000,0.00000000,0.00000000,0.00000000,0.00000000,0.00000000,0.00000000,0.00000000,0.00000000,0.00000000,0.00012590,2.64168474,212.38950898,-0.02291095,0.00322240,-0.03825198,-0.06059805,-0.06644382,-0.03446470,-0.04031047,0.00616047,0.07801743,0.10448845,53.68706914,7.38916750,1.73090271,0.07185697,152.84052156,83.75727182,211.28284855,0.26932798,2.12652859,2.72092277,1.40011133,2.29650058,0.96194784,1.27056407,0.07647343,1.32081143,7.42794857,0.02268992,0.09843380,0.23409436,0.21405898,0.01507317,0.00478911,0.06035998,0.01896117,0.20166798,0.06110495,0.18799638,0.05725274,20.92408876,9.83955208,15.84184405,2.82855540,0.31079287,1.73720624,0.06749178,3.63735209,0.17030155,1575.27010890,1.84248001,992.94242846
Mn235Al56Cr188Fe377Ni141,FCC+BCC,CAST,,,1,673.15000000,469.00000000,,,,,,10.1016/j.jallcom.2018.08.093,2019,Effect of Al on structure and mechanical properties of Fe-Mn-Cr-Ni-Al non-equiatomic high entropy alloys with high Fe content,S4,Mn235Al56Cr188Fe377Ni141,1.42419088,1.42562275,1750.71807422,12.00190546,2.88465181,0.23600000,0.05600000,0.18900000,0.37800000,0.14100000,0.00000000,0.00000000,0.00000000,0.00000000,0.00000000,0.00000000,0.00000000,0.00000000,0.00000000,0.00000000,0.00012590,2.64168474,212.38950898,-0.02291095,0.00322240,-0.03825198,-0.06059805,-0.06644382,-0.03446470,-0.04031047,0.00616047,0.07801743,0.10448845,53.68706914,7.38916750,1.73090271,0.07185697,152.84052156,83.75727182,211.28284855,0.26932798,2.12652859,2.72092277,1.40011133,2.29650058,0.96194784,1.27056407,0.07647343,1.32081143,7.42794857,0.02268992,0.09843380,0.23409436,0.21405898,0.01507317,0.00478911,0.06035998,0.01896117,0.20166798,0.06110495,0.18799638,0.05725274,20.92408876,9.83955208,15.84184405,2.82855540,0.31079287,1.73720624,0.06749178,3.63735209,0.38449937,1575.27010890,1.84248001,626.11909988
Mn235Al56Cr188Fe377Ni141,FCC+BCC,CAST,,,1,873.15000000,272.00000000,,,,,,10.1016/j.jallcom.2018.08.093,2019,Effect of Al on structure and mechanical properties of Fe-Mn-Cr-Ni-Al non-equiatomic high entropy alloys with high Fe content,S4,Mn235Al56Cr188Fe377Ni141,1.42419088,1.42562275,1750.71807422,12.00190546,2.88465181,0.23600000,0.05600000,0.18900000,0.37800000,0.14100000,0.00000000,0.00000000,0.00000000,0.00000000,0.00000000,0.00000000,0.00000000,0.00000000,0.00000000,0.00000000,0.00012590,2.64168474,212.38950898,-0.02291095,0.00322240,-0.03825198,-0.06059805,-0.06644382,-0.03446470,-0.04031047,0.00616047,0.07801743,0.10448845,53.68706914,7.38916750,1.73090271,0.07185697,152.84052156,83.75727182,211.28284855,0.26932798,2.12652859,2.72092277,1.40011133,2.29650058,0.96194784,1.27056407,0.07647343,1.32081143,7.42794857,0.02268992,0.09843380,0.23409436,0.21405898,0.01507317,0.00478911,0.06035998,0.01896117,0.20166798,0.06110495,0.18799638,0.05725274,20.92408876,9.83955208,15.84184405,2.82855540,0.31079287,1.73720624,0.06749178,3.63735209,0.49873821,1575.27010890,1.84248001,475.99819458
Mn245Al19Cr196(Fe8Ni3)49,FCC+BCC,CAST,,,1,298.15000000,354.00000000,,,,,,10.1016/j.jallcom.2018.08.093,2019,Effect of Al on structure and mechanical properties of Fe-Mn-Cr-Ni-Al non-equiatomic high entropy alloys with high Fe content,S4,Mn245Al19Cr196(Fe8Ni3)49,1.41796215,1.42200624,1782.87895896,11.87806624,2.87469592,0.24500000,0.01900000,0.19600000,0.39200000,0.14700000,0.00000000,0.00000000,0.00000000,0.00000000,0.00000000,0.00000000,0.00000000,0.00000000,0.00000000,0.00000000,0.00011963,2.63407689,217.80807027,0.00322733,0.02558709,-0.00843329,-0.02345681,-0.03089014,-0.00109705,-0.00853039,0.00481199,0.07728031,0.07961528,54.73761327,7.56156156,1.73556557,0.07575879,155.85185185,86.03603604,216.85285285,0.26612613,2.16432833,2.78122422,1.43782683,2.35773251,0.99393794,1.27632545,0.08202498,1.34339740,7.65225630,0.01519461,0.06642263,0.18859787,0.16692607,0.00958688,0.00316724,0.04192315,0.01344499,0.14595649,0.04602103,0.13251228,0.04169296,21.41918478,9.89645817,15.94404219,2.79818701,0.31180497,1.72526393,0.06498828,9.09275341,0.16722952,948.95918359,1.43441068,534.43858429
Mn245Al19Cr196(Fe8Ni3)49,FCC+BCC,CAST,,,1,673.15000000,260.00000000,,,,,,10.1016/j.jallcom.2018.08.093,2019,Effect of Al on structure and mechanical properties of Fe-Mn-Cr-Ni-Al non-equiatomic high entropy alloys with high Fe content,S4,Mn245Al19Cr196(Fe8Ni3)49,1.41796215,1.42200624,1782.87895896,11.87806624,2.87469592,0.24500000,0.01900000,0.19600000,0.39200000,0.14700000,0.00000000,0.00000000,0.00000000,0.00000000,0.00000000,0.00000000,0.00000000,0.00000000,0.00000000,0.00000000,0.00011963,2.63407689,217.80807027,0.00322733,0.02558709,-0.00843329,-0.02345681,-0.03089014,-0.00109705,-0.00853039,0.00481199,0.07728031,0.07961528,54.73761327,7.56156156,1.73556557,0.07575879,155.85185185,86.03603604,216.85285285,0.26612613,2.16432833,2.78122422,1.43782683,2.35773251,0.99393794,1.27632545,0.08202498,1.34339740,7.65225630,0.01519461,0.06642263,0.18859787,0.16692607,0.00958688,0.00316724,0.04192315,0.01344499,0.14595649,0.04602103,0.13251228,0.04169296,21.41918478,9.89645817,15.94404219,2.79818701,0.31180497,1.72526393,0.06498828,9.09275341,0.37756349,948.95918359,1.43441068,290.10591233
Mn245Al19Cr196(Fe8Ni3)49,FCC+BCC,CAST,,,1,873.15000000,155.00000000,,,,,,10.1016/j.jallcom.2018.08.093,2019,Effect of Al on structure and mechanical properties of Fe-Mn-Cr-Ni-Al non-equiatomic high entropy alloys with high Fe content,S4,Mn245Al19Cr196(Fe8Ni3)49,1.41796215,1.42200624,1782.87895896,11.87806624,2.87469592,0.24500000,0.01900000,0.19600000,0.39200000,0.14700000,0.00000000,0.00000000,0.00000000,0.00000000,0.00000000,0.00000000,0.00000000,0.00000000,0.00000000,0.00000000,0.00011963,2.63407689,217.80807027,0.00322733,0.02558709,-0.00843329,-0.02345681,-0.03089014,-0.00109705,-0.00853039,0.00481199,0.07728031,0.07961528,54.73761327,7.56156156,1.73556557,0.07575879,155.85185185,86.03603604,216.85285285,0.26612613,2.16432833,2.78122422,1.43782683,2.35773251,0.99393794,1.27632545,0.08202498,1.34339740,7.65225630,0.01519461,0.06642263,0.18859787,0.16692607,0.00958688,0.00316724,0.04192315,0.01344499,0.14595649,0.04602103,0.13251228,0.04169296,21.41918478,9.89645817,15.94404219,2.79818701,0.31180497,1.72526393,0.06498828,9.09275341,0.48974160,948.95918359,1.43441068,204.00294742
Mn5Cr4Fe8Ni3,FCC+BCC,CAST,75.00000000,,1,298.15000000,219.00000000,,,,,,10.1016/j.jallcom.2018.08.093,2019,Effect of Al on structure and mechanical properties of Fe-Mn-Cr-Ni-Al non-equiatomic high entropy alloys with high Fe content,S4,Mn5Cr4Fe8Ni3,1.41477156,1.42212002,1799.35000000,11.81497725,2.86959734,0.25000000,0.20000000,0.40000000,0.15000000,0.00000000,0.00000000,0.00000000,0.00000000,0.00000000,0.00000000,0.00000000,0.00000000,0.00000000,0.00000000,0.00000000,0.00011371,2.63207923,220.56205892,0.02677081,0.05446115,0.01478646,0.00042877,-0.01015276,0.02811910,0.01753758,-0.00641721,0.07131972,0.06272158,55.27574125,7.65000000,1.73800000,0.07773693,157.40000000,87.20000000,219.70000000,0.26450000,2.18380000,2.81190000,1.45725000,2.38886600,1.01030000,1.27935625,0.08486765,1.35465000,7.76874881,0.00956822,0.03828984,0.16102486,0.13726938,0.00537751,0.00161873,0.02925380,0.00883228,0.10935252,0.03595219,0.09509039,0.03100804,21.67045742,9.92327934,15.99708959,2.78323270,0.31227007,1.71923861,0.01207492,477.19129426,0.16569872,459.28375412,0.99929906,216.19980097
Mn5Cr4Fe8Ni3,FCC+BCC,CAST,,,1,673.15000000,132.00000000,,,,,,10.1016/j.jallcom.2018.08.093,2019,Effect of Al on structure and mechanical properties of Fe-Mn-Cr-Ni-Al non-equiatomic high entropy alloys with high Fe content,S4,Mn5Cr4Fe8Ni3,1.41477156,1.42212002,1799.35000000,11.81497725,2.86959734,0.25000000,0.20000000,0.40000000,0.15000000,0.00000000,0.00000000,0.00000000,0.00000000,0.00000000,0.00000000,0.00000000,0.00000000,0.00000000,0.00000000,0.00000000,0.00011371,2.63207923,220.56205892,0.02677081,0.05446115,0.01478646,0.00042877,-0.01015276,0.02811910,0.01753758,-0.00641721,0.07131972,0.06272158,55.27574125,7.65000000,1.73800000,0.07773693,157.40000000,87.20000000,219.70000000,0.26450000,2.18380000,2.81190000,1.45725000,2.38886600,1.01030000,1.27935625,0.08486765,1.35465000,7.76874881,0.00956822,0.03828984,0.16102486,0.13726938,0.00537751,0.00161873,0.02925380,0.00883228,0.10935252,0.03595219,0.09509039,0.03100804,21.67045742,9.92327934,15.99708959,2.78323270,0.31227007,1.71923861,0.01207492,477.19129426,0.37410732,459.28375412,0.99929906,83.80791394
Mn5Cr4Fe8Ni3,FCC+BCC,CAST,,,1,873.15000000,115.00000000,,,,,,10.1016/j.jallcom.2018.08.093,2019,Effect of Al on structure and mechanical properties of Fe-Mn-Cr-Ni-Al non-equiatomic high entropy alloys with high Fe content,S4,Mn5Cr4Fe8Ni3,1.41477156,1.42212002,1799.35000000,11.81497725,2.86959734,0.25000000,0.20000000,0.40000000,0.15000000,0.00000000,0.00000000,0.00000000,0.00000000,0.00000000,0.00000000,0.00000000,0.00000000,0.00000000,0.00000000,0.00000000,0.00011371,2.63207923,220.56205892,0.02677081,0.05446115,0.01478646,0.00042877,-0.01015276,0.02811910,0.01753758,-0.00641721,0.07131972,0.06272158,55.27574125,7.65000000,1.73800000,0.07773693,157.40000000,87.20000000,219.70000000,0.26450000,2.18380000,2.81190000,1.45725000,2.38886600,1.01030000,1.27935625,0.08486765,1.35465000,7.76874881,0.00956822,0.03828984,0.16102486,0.13726938,0.00537751,0.00161873,0.02925380,0.00883228,0.10935252,0.03595219,0.09509039,0.03100804,21.67045742,9.92327934,15.99708959,2.78323270,0.31227007,1.71923861,0.01207492,477.19129426,0.48525857,459.28375412,0.99929906,50.55695311
Ta232Ti69V232(CrW)232,BCC+Laves,POWDER,,7.64400000,1,298.15000000,2050.00000000,,1.50000000,,,,10.1016/j.matchemphys.2017.06.054,2018,The effect of Ti on the sintering and mechanical properties of refractory high-entropy alloy TixWTaVCr fabricated via spark plasma sintering for fusion plasma-facing materials,S4,Ta232Ti69V232(CrW)232,1.53361695,1.53577897,2774.98996991,14.99529823,3.10690782,0.23300000,0.06900000,0.23300000,0.23300000,0.23300000,0.00000000,0.00000000,0.00000000,0.00000000,0.00000000,0.00000000,0.00000000,0.00000000,0.00000000,0.00000000,0.00013289,2.91580294,222.24909079,0.20243364,0.19654365,0.00552790,0.00445846,-0.02325901,-0.00143153,-0.02914900,0.10127896,0.39814752,0.41455133,112.15158913,5.39618857,1.77037111,0.29686855,201.01003009,93.79739218,241.65697091,0.30138415,2.87884052,3.34393982,1.70534102,2.47190391,1.13823771,1.02983593,0.34910732,1.63859880,12.41937435,0.05084028,0.14427341,0.47724509,0.44983917,0.03983938,0.01167351,0.11115747,0.03196889,0.35576669,0.09741085,0.33141146,0.09344073,25.23769941,8.76661948,15.40200046,2.93782202,0.45808331,1.86280365,0.16385442,82.71296900,0.10744183,3223.54390963,3.48482594,2444.38306073
Ta232Ti69V232(CrW)232,BCC+Laves,POWDER,,,1,1473.15000000,586.00000000,,1.50000000,,,,10.1016/j.matchemphys.2017.06.054,2018,The effect of Ti on the sintering and mechanical properties of refractory high-entropy alloy TixWTaVCr fabricated via spark plasma sintering for fusion plasma-facing materials,S4,Ta232Ti69V232(CrW)232,1.53361695,1.53577897,2774.98996991,14.99529823,3.10690782,0.23300000,0.06900000,0.23300000,0.23300000,0.23300000,0.00000000,0.00000000,0.00000000,0.00000000,0.00000000,0.00000000,0.00000000,0.00000000,0.00000000,0.00000000,0.00013289,2.91580294,222.24909079,0.20243364,0.19654365,0.00552790,0.00445846,-0.02325901,-0.00143153,-0.02914900,0.10127896,0.39814752,0.41455133,112.15158913,5.39618857,1.77037111,0.29686855,201.01003009,93.79739218,241.65697091,0.30138415,2.87884052,3.34393982,1.70534102,2.47190391,1.13823771,1.02983593,0.34910732,1.63859880,12.41937435,0.05084028,0.14427341,0.47724509,0.44983917,0.03983938,0.01167351,0.11115747,0.03196889,0.35576669,0.09741085,0.33141146,0.09344073,25.23769941,8.76661948,15.40200046,2.93782202,0.45808331,1.86280365,0.16385442,82.71296900,0.53086678,3223.54390963,3.48482594,1108.41111591
Ta239Ti40V239(CrW)239,BCC+Laves,POWDER,,7.00700000,1,298.15000000,2034.00000000,,1.50000000,,,,10.1016/j.matchemphys.2017.06.054,2018,The effect of Ti on the sintering and mechanical properties of refractory high-entropy alloy TixWTaVCr fabricated via spark plasma sintering for fusion plasma-facing materials,S4,Ta239Ti40V239(CrW)239,1.53108560,1.53257780,2801.01606426,14.91677109,3.10147492,0.24000000,0.04000000,0.24000000,0.24000000,0.24000000,0.00000000,0.00000000,0.00000000,0.00000000,0.00000000,0.00000000,0.00000000,0.00000000,0.00000000,0.00000000,0.00012916,2.91159272,225.70563390,0.18448069,0.18106277,0.00638962,0.00138172,-0.02275655,-0.00203619,-0.02617447,0.14033885,0.41004520,0.42447303,114.15770052,5.43975904,1.77756024,0.30731728,203.94377510,95.35140562,245.57831325,0.30080321,2.90314558,3.36977711,1.74716867,2.39210532,1.16143173,1.02620874,0.36312249,1.62260843,12.70807534,0.05072286,0.14436193,0.46743998,0.44003863,0.03968330,0.01183188,0.11067756,0.03239029,0.35213420,0.09830792,0.32679405,0.09413685,25.61096867,8.82179965,15.78382568,2.90139922,0.43974472,1.86042504,0.16606092,261.82342482,0.10644352,3274.04946214,3.52244969,2488.32616745
Ta239Ti40V239(CrW)239,BCC+Laves,POWDER,,,1,1473.15000000,750.00000000,,1.50000000,,,,10.1016/j.matchemphys.2017.06.054,2018,The effect of Ti on the sintering and mechanical properties of refractory high-entropy alloy TixWTaVCr fabricated via spark plasma sintering for fusion plasma-facing materials,S4,Ta239Ti40V239(CrW)239,1.53108560,1.53257780,2801.01606426,14.91677109,3.10147492,0.24000000,0.04000000,0.24000000,0.24000000,0.24000000,0.00000000,0.00000000,0.00000000,0.00000000,0.00000000,0.00000000,0.00000000,0.00000000,0.00000000,0.00000000,0.00012916,2.91159272,225.70563390,0.18448069,0.18106277,0.00638962,0.00138172,-0.02275655,-0.00203619,-0.02617447,0.14033885,0.41004520,0.42447303,114.15770052,5.43975904,1.77756024,0.30731728,203.94377510,95.35140562,245.57831325,0.30080321,2.90314558,3.36977711,1.74716867,2.39210532,1.16143173,1.02620874,0.36312249,1.62260843,12.70807534,0.05072286,0.14436193,0.46743998,0.44003863,0.03968330,0.01183188,0.11067756,0.03239029,0.35213420,0.09830792,0.32679405,0.09413685,25.61096867,8.82179965,15.78382568,2.90139922,0.43974472,1.86042504,0.16606092,261.82342482,0.52593415,3274.04946214,3.52244969,1138.68772962
TaNbMoW,BCC,POWDER,,4.94410000,1,298.15000000,1066.75000000,,7.50000000,3.80000000,,250.00000000,10.1007/s10853-019-03567-9,2019,Correction to: Effect of Si additions on microstructure and mechanical properties of refractory NbTaWMo high-entropy alloys,S4,TaNbMoW,1.59048630,1.58486405,3157.75000000,16.83280329,3.22895616,0.25000000,0.25000000,0.25000000,0.25000000,0.00000000,0.00000000,0.00000000,0.00000000,0.00000000,0.00000000,0.00000000,0.00000000,0.00000000,0.00000000,0.00000000,0.00011946,3.02207957,233.52707828,-0.04563347,-0.04563347,-0.06274716,-0.10485312,-0.13074463,-0.10485312,-0.13074463,0.16622545,0.48064596,0.51998611,138.40856500,5.50000000,1.90500000,0.31442051,238.00000000,98.00000000,257.75000000,0.33250000,3.12000000,3.30700000,1.84500000,1.79122500,1.15275000,1.00537650,0.39500000,1.46200000,13.65387465,0.02292950,0.06567358,0.49239320,0.46330988,0.01799885,0.00477458,0.05204603,0.01396394,0.39784172,0.12147923,0.37777802,0.11728030,27.40430897,8.78343236,18.74439738,2.86879202,0.32567727,1.99625468,0.04412727,3.59769772,0.09441849,1293.32170950,2.53271648,906.60187910
TaNbMoW,BCC,CAST,,,1,873.15000000,561.00000000,,40.00000000,,,250.00000000,10.1016/j.intermet.2011.01.004,2011,Mechanical properties of Nb25Mo25Ta25W25 and V20Nb20Mo20Ta20W20 refractory high entropy alloys,S4,TaNbMoW,1.59048630,1.58486405,3157.75000000,16.83280329,3.22895616,0.25000000,0.25000000,0.25000000,0.25000000,0.00000000,0.00000000,0.00000000,0.00000000,0.00000000,0.00000000,0.00000000,0.00000000,0.00000000,0.00000000,0.00000000,0.00011946,3.02207957,233.52707828,-0.04563347,-0.04563347,-0.06274716,-0.10485312,-0.13074463,-0.10485312,-0.13074463,0.16622545,0.48064596,0.51998611,138.40856500,5.50000000,1.90500000,0.31442051,238.00000000,98.00000000,257.75000000,0.33250000,3.12000000,3.30700000,1.84500000,1.79122500,1.15275000,1.00537650,0.39500000,1.46200000,13.65387465,0.02292950,0.06567358,0.49239320,0.46330988,0.01799885,0.00477458,0.05204603,0.01396394,0.39784172,0.12147923,0.37777802,0.11728030,27.40430897,8.78343236,18.74439738,2.86879202,0.32567727,1.99625468,0.04412727,3.59769772,0.27651017,1293.32170950,2.53271648,541.50598118
