Repository: TaoLiang120/myml

myml
======

A custom machine learning models for high entropy alloys with Ti, V, Cr, Zr, Nb, Mo, Hf, Ta and W

# myml

# myml

File: examples/Select_dataset/EXTERNAL_DATABASE/MPEA_dataset_EXT.csv (part 5 of 11)
Composition,Crystal,Processing,GrainSize,Vicker,Tension0_Compression1,temperature,Yield_EXP,UTS_EXP,Elongation_EXP,Elongation_plastic_EXP,Youngs_EXP,Youngs_ROM_ORG,DOI,YEAR,TITLE,SOURCE,ReducedFormula,radius,radius_TC,Tm_ROM,volume,LattPara,CONC0,CONC1,CONC2,CONC3,CONC4,CONC5,CONC6,CONC7,CONC8,CONC9,CONC10,CONC11,CONC12,CONC13,CONC14,Sconf,sws,Bulk,Eform,Eform_str,Eform_BOKAS,Hmix_TC,Gmix_TC,Hmix_str_TC,Gmix_str_TC,bcc2hcp_Gmix_TC,bcc2hcp_Gmix_TC2CPA,bcc2hcp,amass,VEC,E_negativity,bcc2hcp_Gmix_TC_diff,Exp_Bulk_ROM,Exp_Shear_ROM,Exp_Youngs_ROM,Exp_Poisson_ROM,Exp_Surf_ROM,Cal_Surf_ROM,E_GBR_ROM,DOS_EF_ROM,E_USF_ROM,Exp_Az_ROM,b2h_ROM,D_Surf_GBR_ROM,density,radius_TC_DELTA,volume_DELTA,Exp_Shear_ROM_DELTA,Exp_Youngs_ROM_DELTA,radius_TC_DISTORT,radius_TC_DISTORT_Max,volume_DISTORT,volume_DISTORT_Max,Exp_Shear_DISTORT,Exp_Shear_DISTORT_Max,Exp_Youngs_DISTORT,Exp_Youngs_DISTORT_Max,ShearBurger,ShearBurger_Surf,ShearBurger_D_Surf_GBR,Surf_USF,DOS_VEC,Exp_Poisson_Comp,ElasticEnergy,SH_ratio,temp_ratio,sigma_y0,delta_Eb0,Yield_MC
TaTiNbMo,BCC,ANNEAL,,,1,1273.15000000,539.00000000,,,,,179.00000000,10.1016/j.actamat.2019.06.006,2019,Solid-solution strengthening in refractory high entropy alloys,S4,TaTiNbMo,1.60396426,1.59798441,2719.25000000,17.29146783,3.25802155,0.25000000,0.25000000,0.25000000,0.25000000,0.00000000,0.00000000,0.00000000,0.00000000,0.00000000,0.00000000,0.00000000,0.00000000,0.00000000,0.00000000,0.00000000,0.00011946,3.04043892,186.53829362,0.01777363,-0.00350289,-0.07461517,-0.05492505,-0.08783266,-0.07620157,-0.10910919,0.11970877,0.31743524,0.32783529,104.41531500,5.00000000,1.70000000,0.19772647,187.25000000,68.75000000,184.00000000,0.34250000,2.72625000,2.93475000,1.28375000,2.87810000,0.80500000,1.04189325,0.23500000,1.65100000,10.02724753,0.02021336,0.05655207,0.50589909,0.48529596,0.01536148,0.00558394,0.04482692,0.01628648,0.33507150,0.11019478,0.32846658,0.10641115,19.39801481,7.11527366,11.74925185,3.64565217,0.57562000,2.04182510,0.03135429,5.91434977,0.46819895,766.00876461,1.67706111,112.62349252
TaTiNbMoW,BCC,CAST,,,1,298.15000000,1380.33333333,2005.00000000,,,,222.00000000,10.1016/j.intermet.2017.01.007,2017,Effect of Ti additions on mechanical properties of NbMoTaW and VNbMoTaW refractory high entropy alloys,S4,TaTiNbMoW,1.59533558,1.58948722,2914.40000000,16.99611887,3.23936525,0.20000000,0.20000000,0.20000000,0.20000000,0.20000000,0.00000000,0.00000000,0.00000000,0.00000000,0.00000000,0.00000000,0.00000000,0.00000000,0.00000000,0.00000000,0.00013869,3.02319166,209.11892695,0.00330158,-0.01371964,-0.06734975,-0.05114828,-0.08094582,-0.06816950,-0.09796703,0.13367923,0.37762475,0.40098930,120.30025200,5.20000000,1.83200000,0.24394552,211.80000000,87.20000000,229.40000000,0.33000000,2.91600000,3.14880000,1.54900000,2.43878000,1.00120000,1.03351460,0.29600000,1.59980000,11.75347184,0.02153606,0.06083809,0.55347986,0.52714654,0.01680559,0.00400501,0.04850360,0.01169274,0.40271903,0.09506712,0.38951733,0.09108152,24.46284903,8.38918005,15.29119204,3.14502597,0.46899615,1.98507463,0.03404528,7.90251261,0.10230236,1031.47336291,2.15427339,687.91140836
TaTiNbMoW,BCC,CAST,,,1,873.15000000,689.00000000,1681.00000000,,,,222.00000000,10.1016/j.intermet.2017.01.007,2017,Effect of Ti additions on mechanical properties of NbMoTaW and VNbMoTaW refractory high entropy alloys,S4,TaTiNbMoW,1.59533558,1.58948722,2914.40000000,16.99611887,3.23936525,0.20000000,0.20000000,0.20000000,0.20000000,0.20000000,0.00000000,0.00000000,0.00000000,0.00000000,0.00000000,0.00000000,0.00000000,0.00000000,0.00000000,0.00000000,0.00013869,3.02319166,209.11892695,0.00330158,-0.01371964,-0.06734975,-0.05114828,-0.08094582,-0.06816950,-0.09796703,0.13367923,0.37762475,0.40098930,120.30025200,5.20000000,1.83200000,0.24394552,211.80000000,87.20000000,229.40000000,0.33000000,2.91600000,3.14880000,1.54900000,2.43878000,1.00120000,1.03351460,0.29600000,1.59980000,11.75347184,0.02153606,0.06083809,0.55347986,0.52714654,0.01680559,0.00400501,0.04850360,0.01169274,0.40271903,0.09506712,0.38951733,0.09108152,24.46284903,8.38918005,15.29119204,3.14502597,0.46899615,1.98507463,0.03404528,7.90251261,0.29959855,1031.47336291,2.15427339,370.62351328
TaTiNbMoW,BCC,CAST,,,1,1073.15000000,674.00000000,1618.00000000,,,,222.00000000,10.1016/j.intermet.2017.01.007,2017,Effect of Ti additions on mechanical properties of NbMoTaW and VNbMoTaW refractory high entropy alloys,S4,TaTiNbMoW,1.59533558,1.58948722,2914.40000000,16.99611887,3.23936525,0.20000000,0.20000000,0.20000000,0.20000000,0.20000000,0.00000000,0.00000000,0.00000000,0.00000000,0.00000000,0.00000000,0.00000000,0.00000000,0.00000000,0.00000000,0.00013869,3.02319166,209.11892695,0.00330158,-0.01371964,-0.06734975,-0.05114828,-0.08094582,-0.06816950,-0.09796703,0.13367923,0.37762475,0.40098930,120.30025200,5.20000000,1.83200000,0.24394552,211.80000000,87.20000000,229.40000000,0.33000000,2.91600000,3.14880000,1.54900000,2.43878000,1.00120000,1.03351460,0.29600000,1.59980000,11.75347184,0.02153606,0.06083809,0.55347986,0.52714654,0.01680559,0.00400501,0.04850360,0.01169274,0.40271903,0.09506712,0.38951733,0.09108152,24.46284903,8.38918005,15.29119204,3.14502597,0.46899615,1.98507463,0.03404528,7.90251261,0.36822330,1031.47336291,2.15427339,293.16489498
TaTiNbMoW,BCC,CAST,,,1,1273.15000000,620.00000000,,,,,222.00000000,10.1016/j.actamat.2019.06.032,2019,High temperature strength of refractory complex concentrated alloys,S4,TaTiNbMoW,1.59533558,1.58948722,2914.40000000,16.99611887,3.23936525,0.20000000,0.20000000,0.20000000,0.20000000,0.20000000,0.00000000,0.00000000,0.00000000,0.00000000,0.00000000,0.00000000,0.00000000,0.00000000,0.00000000,0.00000000,0.00013869,3.02319166,209.11892695,0.00330158,-0.01371964,-0.06734975,-0.05114828,-0.08094582,-0.06816950,-0.09796703,0.13367923,0.37762475,0.40098930,120.30025200,5.20000000,1.83200000,0.24394552,211.80000000,87.20000000,229.40000000,0.33000000,2.91600000,3.14880000,1.54900000,2.43878000,1.00120000,1.03351460,0.29600000,1.59980000,11.75347184,0.02153606,0.06083809,0.55347986,0.52714654,0.01680559,0.00400501,0.04850360,0.01169274,0.40271903,0.09506712,0.38951733,0.09108152,24.46284903,8.38918005,15.29119204,3.14502597,0.46899615,1.98507463,0.03404528,7.90251261,0.43684806,1031.47336291,2.15427339,231.89477346
TaTiNbMoW,BCC,CAST,,,1,1473.15000000,586.00000000,,,,,222.00000000,10.1016/j.actamat.2019.06.032,2019,High temperature strength of refractory complex concentrated alloys,S4,TaTiNbMoW,1.59533558,1.58948722,2914.40000000,16.99611887,3.23936525,0.20000000,0.20000000,0.20000000,0.20000000,0.20000000,0.00000000,0.00000000,0.00000000,0.00000000,0.00000000,0.00000000,0.00000000,0.00000000,0.00000000,0.00000000,0.00013869,3.02319166,209.11892695,0.00330158,-0.01371964,-0.06734975,-0.05114828,-0.08094582,-0.06816950,-0.09796703,0.13367923,0.37762475,0.40098930,120.30025200,5.20000000,1.83200000,0.24394552,211.80000000,87.20000000,229.40000000,0.33000000,2.91600000,3.14880000,1.54900000,2.43878000,1.00120000,1.03351460,0.29600000,1.59980000,11.75347184,0.02153606,0.06083809,0.55347986,0.52714654,0.01680559,0.00400501,0.04850360,0.01169274,0.40271903,0.09506712,0.38951733,0.09108152,24.46284903,8.38918005,15.29119204,3.14502597,0.46899615,1.98507463,0.03404528,7.90251261,0.50547282,1031.47336291,2.15427339,183.42982696
TaTiNbVMoW,BCC,CAST,,,1,298.15000000,1515.00000000,2135.00000000,,,,209.00000000,10.1016/j.intermet.2017.01.007,2017,Effect of Ti additions on mechanical properties of NbMoTaW and VNbMoTaW refractory high entropy alloys,S4,TaTiNbVMoW,1.57809444,1.57685744,2792.50000000,16.43784471,3.20350168,0.16700000,0.16700000,0.16700000,0.16700000,0.16700000,0.16700000,0.00000000,0.00000000,0.00000000,0.00000000,0.00000000,0.00000000,0.00000000,0.00000000,0.00000000,0.00015454,2.99494033,205.37270518,0.05841832,0.04423397,-0.04862385,-0.04100229,-0.07120036,-0.05518664,-0.08538471,0.11210672,0.35688871,0.37825369,108.74046000,5.16666667,1.79833333,0.24478199,203.16666667,80.50000000,212.50000000,0.33666667,2.86700000,3.12866667,1.51250000,2.77315000,0.95316667,0.99276067,0.29166667,1.61616667,10.98488935,0.03177623,0.09119156,0.57808483,0.54908291,0.02484887,0.00613609,0.07213496,0.01786447,0.38627632,0.08360784,0.37379232,0.08010063,22.33322639,7.78975458,13.81864065,3.28239203,0.53673871,2.01507538,0.05778002,10.52496702,0.10676813,1666.46214232,2.54451107,1169.70954401
TaTiNbVMoW,BCC,CAST,,,1,873.15000000,973.00000000,1590.00000000,,,,209.00000000,10.1016/j.intermet.2017.01.007,2017,Effect of Ti additions on mechanical properties of NbMoTaW and VNbMoTaW refractory high entropy alloys,S4,TaTiNbVMoW,1.57809444,1.57685744,2792.50000000,16.43784471,3.20350168,0.16700000,0.16700000,0.16700000,0.16700000,0.16700000,0.16700000,0.00000000,0.00000000,0.00000000,0.00000000,0.00000000,0.00000000,0.00000000,0.00000000,0.00000000,0.00015454,2.99494033,205.37270518,0.05841832,0.04423397,-0.04862385,-0.04100229,-0.07120036,-0.05518664,-0.08538471,0.11210672,0.35688871,0.37825369,108.74046000,5.16666667,1.79833333,0.24478199,203.16666667,80.50000000,212.50000000,0.33666667,2.86700000,3.12866667,1.51250000,2.77315000,0.95316667,0.99276067,0.29166667,1.61616667,10.98488935,0.03177623,0.09119156,0.57808483,0.54908291,0.02484887,0.00613609,0.07213496,0.01786447,0.38627632,0.08360784,0.37379232,0.08010063,22.33322639,7.78975458,13.81864065,3.28239203,0.53673871,2.01507538,0.05778002,10.52496702,0.31267681,1666.46214232,2.54451107,700.55908305
TaTiNbVMoW,BCC,CAST,,,1,1073.15000000,791.30000000,1180.00000000,,,,209.00000000,10.1016/j.intermet.2017.01.007,2017,Effect of Ti additions on mechanical properties of NbMoTaW and VNbMoTaW refractory high entropy alloys,S4,TaTiNbVMoW,1.57809444,1.57685744,2792.50000000,16.43784471,3.20350168,0.16700000,0.16700000,0.16700000,0.16700000,0.16700000,0.16700000,0.00000000,0.00000000,0.00000000,0.00000000,0.00000000,0.00000000,0.00000000,0.00000000,0.00000000,0.00015454,2.99494033,205.37270518,0.05841832,0.04423397,-0.04862385,-0.04100229,-0.07120036,-0.05518664,-0.08538471,0.11210672,0.35688871,0.37825369,108.74046000,5.16666667,1.79833333,0.24478199,203.16666667,80.50000000,212.50000000,0.33666667,2.86700000,3.12866667,1.51250000,2.77315000,0.95316667,0.99276067,0.29166667,1.61616667,10.98488935,0.03177623,0.09119156,0.57808483,0.54908291,0.02484887,0.00613609,0.07213496,0.01786447,0.38627632,0.08360784,0.37379232,0.08010063,22.33322639,7.78975458,13.81864065,3.28239203,0.53673871,2.01507538,0.05778002,10.52496702,0.38429722,1666.46214232,2.54451107,574.43314676
TaTiNbVMoW,BCC,CAST,,,1,1273.15000000,752.90000000,,,,,209.00000000,10.1016/j.actamat.2019.06.032,2019,High temperature strength of refractory complex concentrated alloys,S4,TaTiNbVMoW,1.57809444,1.57685744,2792.50000000,16.43784471,3.20350168,0.16700000,0.16700000,0.16700000,0.16700000,0.16700000,0.16700000,0.00000000,0.00000000,0.00000000,0.00000000,0.00000000,0.00000000,0.00000000,0.00000000,0.00000000,0.00015454,2.99494033,205.37270518,0.05841832,0.04423397,-0.04862385,-0.04100229,-0.07120036,-0.05518664,-0.08538471,0.11210672,0.35688871,0.37825369,108.74046000,5.16666667,1.79833333,0.24478199,203.16666667,80.50000000,212.50000000,0.33666667,2.86700000,3.12866667,1.51250000,2.77315000,0.95316667,0.99276067,0.29166667,1.61616667,10.98488935,0.03177623,0.09119156,0.57808483,0.54908291,0.02484887,0.00613609,0.07213496,0.01786447,0.38627632,0.08360784,0.37379232,0.08010063,22.33322639,7.78975458,13.81864065,3.28239203,0.53673871,2.01507538,0.05778002,10.52496702,0.45591764,1666.46214232,2.54451107,471.01443415
TaTiNbVMoW,BCC,CAST,,,1,1473.15000000,659.00000000,,,,,209.00000000,10.1016/j.actamat.2019.06.032,2019,High temperature strength of refractory complex concentrated alloys,S4,TaTiNbVMoW,1.57809444,1.57685744,2792.50000000,16.43784471,3.20350168,0.16700000,0.16700000,0.16700000,0.16700000,0.16700000,0.16700000,0.00000000,0.00000000,0.00000000,0.00000000,0.00000000,0.00000000,0.00000000,0.00000000,0.00000000,0.00015454,2.99494033,205.37270518,0.05841832,0.04423397,-0.04862385,-0.04100229,-0.07120036,-0.05518664,-0.08538471,0.11210672,0.35688871,0.37825369,108.74046000,5.16666667,1.79833333,0.24478199,203.16666667,80.50000000,212.50000000,0.33666667,2.86700000,3.12866667,1.51250000,2.77315000,0.95316667,0.99276067,0.29166667,1.61616667,10.98488935,0.03177623,0.09119156,0.57808483,0.54908291,0.02484887,0.00613609,0.07213496,0.01786447,0.38627632,0.08360784,0.37379232,0.08010063,22.33322639,7.78975458,13.81864065,3.28239203,0.53673871,2.01507538,0.05778002,10.52496702,0.52753805,1666.46214232,2.54451107,386.21482488
TaTiNbW,BCC,ANNEAL,,,1,293.15000000,1054.00000000,,,,,198.00000000,10.1016/j.actamat.2019.06.006,2019,Solid-solution strengthening in refractory high entropy alloys,S4,TaTiNbW,1.60642613,1.60277497,2919.00000000,17.36027592,3.26233739,0.25000000,0.25000000,0.25000000,0.25000000,0.00000000,0.00000000,0.00000000,0.00000000,0.00000000,0.00000000,0.00000000,0.00000000,0.00000000,0.00000000,0.00000000,0.00011946,3.04604225,196.07392354,0.04619993,0.02492340,-0.04591763,-0.03035959,-0.06108131,-0.05163611,-0.08235783,0.11139222,0.31863441,0.33294408,126.39031500,5.00000000,1.75000000,0.20724218,196.75000000,77.50000000,204.50000000,0.33500000,2.89500000,3.07250000,1.42625000,2.80162500,0.89525000,1.06626150,0.26000000,1.64625000,12.08945065,0.01764414,0.04895096,0.63753558,0.60246503,0.01356147,0.00491972,0.03860653,0.01398923,0.38913111,0.13174888,0.37771729,0.12633288,21.89581965,7.56332285,13.30042196,3.43200223,0.56032500,2.00751880,0.02534096,11.48593904,0.10042823,696.41445539,1.70453204,428.30303521
TaTiNbW,BCC,ANNEAL,,,1,373.15000000,968.00000000,,,,,198.00000000,10.1016/j.actamat.2019.06.006,2019,Solid-solution strengthening in refractory high entropy alloys,S4,TaTiNbW,1.60642613,1.60277497,2919.00000000,17.36027592,3.26233739,0.25000000,0.25000000,0.25000000,0.25000000,0.00000000,0.00000000,0.00000000,0.00000000,0.00000000,0.00000000,0.00000000,0.00000000,0.00000000,0.00000000,0.00000000,0.00011946,3.04604225,196.07392354,0.04619993,0.02492340,-0.04591763,-0.03035959,-0.06108131,-0.05163611,-0.08235783,0.11139222,0.31863441,0.33294408,126.39031500,5.00000000,1.75000000,0.20724218,196.75000000,77.50000000,204.50000000,0.33500000,2.89500000,3.07250000,1.42625000,2.80162500,0.89525000,1.06626150,0.26000000,1.64625000,12.08945065,0.01764414,0.04895096,0.63753558,0.60246503,0.01356147,0.00491972,0.03860653,0.01398923,0.38913111,0.13174888,0.37771729,0.12633288,21.89581965,7.56332285,13.30042196,3.43200223,0.56032500,2.00751880,0.02534096,11.48593904,0.12783487,696.41445539,1.70453204,381.51081731
TaTiNbW,BCC,ANNEAL,,,1,473.15000000,869.00000000,,,,,198.00000000,10.1016/j.actamat.2019.06.006,2019,Solid-solution strengthening in refractory high entropy alloys,S4,TaTiNbW,1.60642613,1.60277497,2919.00000000,17.36027592,3.26233739,0.25000000,0.25000000,0.25000000,0.25000000,0.00000000,0.00000000,0.00000000,0.00000000,0.00000000,0.00000000,0.00000000,0.00000000,0.00000000,0.00000000,0.00000000,0.00011946,3.04604225,196.07392354,0.04619993,0.02492340,-0.04591763,-0.03035959,-0.06108131,-0.05163611,-0.08235783,0.11139222,0.31863441,0.33294408,126.39031500,5.00000000,1.75000000,0.20724218,196.75000000,77.50000000,204.50000000,0.33500000,2.89500000,3.07250000,1.42625000,2.80162500,0.89525000,1.06626150,0.26000000,1.64625000,12.08945065,0.01764414,0.04895096,0.63753558,0.60246503,0.01356147,0.00491972,0.03860653,0.01398923,0.38913111,0.13174888,0.37771729,0.12633288,21.89581965,7.56332285,13.30042196,3.43200223,0.56032500,2.00751880,0.02534096,11.48593904,0.16209318,696.41445539,1.70453204,345.48378274
TaTiNbW,BCC,ANNEAL,,,1,573.15000000,754.00000000,,,,,198.00000000,10.1016/j.actamat.2019.06.006,2019,Solid-solution strengthening in refractory high entropy alloys,S4,TaTiNbW,1.60642613,1.60277497,2919.00000000,17.36027592,3.26233739,0.25000000,0.25000000,0.25000000,0.25000000,0.00000000,0.00000000,0.00000000,0.00000000,0.00000000,0.00000000,0.00000000,0.00000000,0.00000000,0.00000000,0.00000000,0.00011946,3.04604225,196.07392354,0.04619993,0.02492340,-0.04591763,-0.03035959,-0.06108131,-0.05163611,-0.08235783,0.11139222,0.31863441,0.33294408,126.39031500,5.00000000,1.75000000,0.20724218,196.75000000,77.50000000,204.50000000,0.33500000,2.89500000,3.07250000,1.42625000,2.80162500,0.89525000,1.06626150,0.26000000,1.64625000,12.08945065,0.01764414,0.04895096,0.63753558,0.60246503,0.01356147,0.00491972,0.03860653,0.01398923,0.38913111,0.13174888,0.37771729,0.12633288,21.89581965,7.56332285,13.30042196,3.43200223,0.56032500,2.00751880,0.02534096,11.48593904,0.19635149,696.41445539,1.70453204,297.90954012
TaTiNbW,BCC,ANNEAL,,,1,673.15000000,627.00000000,,,,,198.00000000,10.1016/j.actamat.2019.06.006,2019,Solid-solution strengthening in refractory high entropy alloys,S4,TaTiNbW,1.60642613,1.60277497,2919.00000000,17.36027592,3.26233739,0.25000000,0.25000000,0.25000000,0.25000000,0.00000000,0.00000000,0.00000000,0.00000000,0.00000000,0.00000000,0.00000000,0.00000000,0.00000000,0.00000000,0.00000000,0.00011946,3.04604225,196.07392354,0.04619993,0.02492340,-0.04591763,-0.03035959,-0.06108131,-0.05163611,-0.08235783,0.11139222,0.31863441,0.33294408,126.39031500,5.00000000,1.75000000,0.20724218,196.75000000,77.50000000,204.50000000,0.33500000,2.89500000,3.07250000,1.42625000,2.80162500,0.89525000,1.06626150,0.26000000,1.64625000,12.08945065,0.01764414,0.04895096,0.63753558,0.60246503,0.01356147,0.00491972,0.03860653,0.01398923,0.38913111,0.13174888,0.37771729,0.12633288,21.89581965,7.56332285,13.30042196,3.43200223,0.56032500,2.00751880,0.02534096,11.48593904,0.23060980,696.41445539,1.70453204,256.88642573
TaTiNbW,BCC,ANNEAL,,,1,873.15000000,596.00000000,,,,,198.00000000,10.1016/j.actamat.2019.06.006,2019,Solid-solution strengthening in refractory high entropy alloys,S4,TaTiNbW,1.60642613,1.60277497,2919.00000000,17.36027592,3.26233739,0.25000000,0.25000000,0.25000000,0.25000000,0.00000000,0.00000000,0.00000000,0.00000000,0.00000000,0.00000000,0.00000000,0.00000000,0.00000000,0.00000000,0.00000000,0.00011946,3.04604225,196.07392354,0.04619993,0.02492340,-0.04591763,-0.03035959,-0.06108131,-0.05163611,-0.08235783,0.11139222,0.31863441,0.33294408,126.39031500,5.00000000,1.75000000,0.20724218,196.75000000,77.50000000,204.50000000,0.33500000,2.89500000,3.07250000,1.42625000,2.80162500,0.89525000,1.06626150,0.26000000,1.64625000,12.08945065,0.01764414,0.04895096,0.63753558,0.60246503,0.01356147,0.00491972,0.03860653,0.01398923,0.38913111,0.13174888,0.37771729,0.12633288,21.89581965,7.56332285,13.30042196,3.43200223,0.56032500,2.00751880,0.02534096,11.48593904,0.29912641,696.41445539,1.70453204,191.00935853
TaTiNbW,BCC,ANNEAL,,,1,1073.15000000,564.00000000,,,,,198.00000000,10.1016/j.actamat.2019.06.006,2019,Solid-solution strengthening in refractory high entropy alloys,S4,TaTiNbW,1.60642613,1.60277497,2919.00000000,17.36027592,3.26233739,0.25000000,0.25000000,0.25000000,0.25000000,0.00000000,0.00000000,0.00000000,0.00000000,0.00000000,0.00000000,0.00000000,0.00000000,0.00000000,0.00000000,0.00000000,0.00011946,3.04604225,196.07392354,0.04619993,0.02492340,-0.04591763,-0.03035959,-0.06108131,-0.05163611,-0.08235783,0.11139222,0.31863441,0.33294408,126.39031500,5.00000000,1.75000000,0.20724218,196.75000000,77.50000000,204.50000000,0.33500000,2.89500000,3.07250000,1.42625000,2.80162500,0.89525000,1.06626150,0.26000000,1.64625000,12.08945065,0.01764414,0.04895096,0.63753558,0.60246503,0.01356147,0.00491972,0.03860653,0.01398923,0.38913111,0.13174888,0.37771729,0.12633288,21.89581965,7.56332285,13.30042196,3.43200223,0.56032500,2.00751880,0.02534096,11.48593904,0.36764303,696.41445539,1.70453204,142.02609166
TaTiNbW,BCC,ANNEAL,,,1,1273.15000000,459.00000000,,,,,198.00000000,10.1016/j.actamat.2019.06.006,2019,Solid-solution strengthening in refractory high entropy alloys,S4,TaTiNbW,1.60642613,1.60277497,2919.00000000,17.36027592,3.26233739,0.25000000,0.25000000,0.25000000,0.25000000,0.00000000,0.00000000,0.00000000,0.00000000,0.00000000,0.00000000,0.00000000,0.00000000,0.00000000,0.00000000,0.00000000,0.00011946,3.04604225,196.07392354,0.04619993,0.02492340,-0.04591763,-0.03035959,-0.06108131,-0.05163611,-0.08235783,0.11139222,0.31863441,0.33294408,126.39031500,5.00000000,1.75000000,0.20724218,196.75000000,77.50000000,204.50000000,0.33500000,2.89500000,3.07250000,1.42625000,2.80162500,0.89525000,1.06626150,0.26000000,1.64625000,12.08945065,0.01764414,0.04895096,0.63753558,0.60246503,0.01356147,0.00491972,0.03860653,0.01398923,0.38913111,0.13174888,0.37771729,0.12633288,21.89581965,7.56332285,13.30042196,3.43200223,0.56032500,2.00751880,0.02534096,11.48593904,0.43615964,696.41445539,1.70453204,105.60430581
TaVCrW,BCC+Laves,POWDER,,7.00700000,1,298.15000000,2327.00000000,,1.50000000,,,,10.1016/j.matchemphys.2017.06.054,2018,The effect of Ti on the sintering and mechanical properties of refractory high-entropy alloy TixWTaVCr fabricated via spark plasma sintering for fusion plasma-facing materials,S4,TaVCrW,1.52758572,1.53046979,2837.00000000,14.80865093,3.09396334,0.25000000,0.25000000,0.25000000,0.25000000,0.00000000,0.00000000,0.00000000,0.00000000,0.00000000,0.00000000,0.00000000,0.00000000,0.00000000,0.00000000,0.00000000,0.00011946,2.91440544,230.48468462,0.23437398,0.23437398,0.01154058,-0.00555089,-0.03366238,-0.00555089,-0.03366238,0.10942223,0.43118603,0.44794583,116.93137000,5.50000000,1.78750000,0.32176380,208.00000000,97.50000000,251.00000000,0.30000000,2.93675000,3.40550000,1.80500000,2.28177500,1.19350000,1.02119375,0.38250000,1.60050000,13.11187909,0.05050188,0.14417574,0.45346210,0.42602479,0.03937955,0.01202401,0.10976261,0.03289744,0.34607754,0.10016604,0.31932172,0.09478510,26.12464582,8.89576771,16.32280276,2.85337243,0.41486818,1.85714286,0.18293185,61.05558658,0.10509341,3334.20995348,3.56843739,2540.93852086
TaVCrW,BCC+Laves,POWDER,,,1,1473.15000000,979.00000000,,1.50000000,,,,10.1016/j.matchemphys.2017.06.054,2018,The effect of Ti on the sintering and mechanical properties of refractory high-entropy alloy TixWTaVCr fabricated via spark plasma sintering for fusion plasma-facing materials,S4,TaVCrW,1.52758572,1.53046979,2837.00000000,14.80865093,3.09396334,0.25000000,0.25000000,0.25000000,0.25000000,0.00000000,0.00000000,0.00000000,0.00000000,0.00000000,0.00000000,0.00000000,0.00000000,0.00000000,0.00000000,0.00000000,0.00011946,2.91440544,230.48468462,0.23437398,0.23437398,0.01154058,-0.00555089,-0.03366238,-0.00555089,-0.03366238,0.10942223,0.43118603,0.44794583,116.93137000,5.50000000,1.78750000,0.32176380,208.00000000,97.50000000,251.00000000,0.30000000,2.93675000,3.40550000,1.80500000,2.28177500,1.19350000,1.02119375,0.38250000,1.60050000,13.11187909,0.05050188,0.14417574,0.45346210,0.42602479,0.03937955,0.01202401,0.10976261,0.03289744,0.34607754,0.10016604,0.31932172,0.09478510,26.12464582,8.89576771,16.32280276,2.85337243,0.41486818,1.85714286,0.18293185,61.05558658,0.51926331,3334.20995348,3.56843739,1175.50241559
Ti181Nb181Al181V181Cr272,BCC+Laves,ANNEAL,,,1,298.15000000,1700.00000000,1700.00000000,,,,,10.1016/j.jallcom.2015.08.224,2015,"Structure and mechanical properties of the AlCrxNbTiV (x = 0, 0.5, 1, 1.5) high entropy alloys",S4,Ti181Nb181Al181V181Cr272,1.53879745,1.52817806,2014.14148594,14.94431806,3.10338292,0.18200000,0.18200000,0.18200000,0.18200000,0.27300000,0.00000000,0.00000000,0.00000000,0.00000000,0.00000000,0.00000000,0.00000000,0.00000000,0.00000000,0.00000000,0.00013743,2.88825322,165.25187590,0.04958815,0.03309872,-0.07063790,-0.09058748,-0.10544265,-0.10707690,-0.12193207,0.04104594,0.23249249,0.25455628,53.94276201,4.72791165,1.61275100,0.19144655,137.46686747,59.57329317,152.33634538,0.31903614,2.17951506,2.67051004,1.09688855,2.47601114,0.77411647,0.85000786,0.18837143,1.57362149,5.99385830,0.05324582,0.15791515,0.58177353,0.52384549,0.04180720,0.01375487,0.12091834,0.03971790,0.37260822,0.13274506,0.34646376,0.12229267,16.01096860,7.34611515,10.17459964,3.44975228,0.52370081,1.93701345,0.13297963,3.05555481,0.14802833,2432.94243860,2.40453791,1679.83256720
Ti181Nb181Al181V181Cr272,BCC+Laves,ANNEAL,,,1,873.15000000,1370.00000000,1480.00000000,,,,,10.1016/j.jallcom.2015.08.224,2015,"Structure and mechanical properties of the AlCrxNbTiV (x = 0, 0.5, 1, 1.5) high entropy alloys",S4,Ti181Nb181Al181V181Cr272,1.53879745,1.52817806,2014.14148594,14.94431806,3.10338292,0.18200000,0.18200000,0.18200000,0.18200000,0.27300000,0.00000000,0.00000000,0.00000000,0.00000000,0.00000000,0.00000000,0.00000000,0.00000000,0.00000000,0.00000000,0.00013743,2.88825322,165.25187590,0.04958815,0.03309872,-0.07063790,-0.09058748,-0.10544265,-0.10707690,-0.12193207,0.04104594,0.23249249,0.25455628,53.94276201,4.72791165,1.61275100,0.19144655,137.46686747,59.57329317,152.33634538,0.31903614,2.17951506,2.67051004,1.09688855,2.47601114,0.77411647,0.85000786,0.18837143,1.57362149,5.99385830,0.05324582,0.15791515,0.58177353,0.52384549,0.04180720,0.01375487,0.12091834,0.03971790,0.37260822,0.13274506,0.34646376,0.12229267,16.01096860,7.34611515,10.17459964,3.44975228,0.52370081,1.93701345,0.13297963,3.05555481,0.43350976,2432.94243860,2.40453791,972.46279055
Ti181Nb181Al181V181Cr272,BCC+Laves,ANNEAL,,,1,1073.15000000,970.00000000,1045.00000000,,,,,10.1016/j.jallcom.2015.08.224,2015,"Structure and mechanical properties of the AlCrxNbTiV (x = 0, 0.5, 1, 1.5) high entropy alloys",S4,Ti181Nb181Al181V181Cr272,1.53879745,1.52817806,2014.14148594,14.94431806,3.10338292,0.18200000,0.18200000,0.18200000,0.18200000,0.27300000,0.00000000,0.00000000,0.00000000,0.00000000,0.00000000,0.00000000,0.00000000,0.00000000,0.00000000,0.00000000,0.00013743,2.88825322,165.25187590,0.04958815,0.03309872,-0.07063790,-0.09058748,-0.10544265,-0.10707690,-0.12193207,0.04104594,0.23249249,0.25455628,53.94276201,4.72791165,1.61275100,0.19144655,137.46686747,59.57329317,152.33634538,0.31903614,2.17951506,2.67051004,1.09688855,2.47601114,0.77411647,0.85000786,0.18837143,1.57362149,5.99385830,0.05324582,0.15791515,0.58177353,0.52384549,0.04180720,0.01375487,0.12091834,0.03971790,0.37260822,0.13274506,0.34646376,0.12229267,16.01096860,7.34611515,10.17459964,3.44975228,0.52370081,1.93701345,0.13297963,3.05555481,0.53280765,2432.94243860,2.40453791,788.22377115
Ti181Nb181Al181V181Cr272,BCC+Laves,ANNEAL,,,1,1273.15000000,75.00000000,105.00000000,,,,,10.1016/j.jallcom.2015.08.224,2015,"Structure and mechanical properties of the AlCrxNbTiV (x = 0, 0.5, 1, 1.5) high entropy alloys",S4,Ti181Nb181Al181V181Cr272,1.53879745,1.52817806,2014.14148594,14.94431806,3.10338292,0.18200000,0.18200000,0.18200000,0.18200000,0.27300000,0.00000000,0.00000000,0.00000000,0.00000000,0.00000000,0.00000000,0.00000000,0.00000000,0.00000000,0.00000000,0.00013743,2.88825322,165.25187590,0.04958815,0.03309872,-0.07063790,-0.09058748,-0.10544265,-0.10707690,-0.12193207,0.04104594,0.23249249,0.25455628,53.94276201,4.72791165,1.61275100,0.19144655,137.46686747,59.57329317,152.33634538,0.31903614,2.17951506,2.67051004,1.09688855,2.47601114,0.77411647,0.85000786,0.18837143,1.57362149,5.99385830,0.05324582,0.15791515,0.58177353,0.52384549,0.04180720,0.01375487,0.12091834,0.03971790,0.37260822,0.13274506,0.34646376,0.12229267,16.01096860,7.34611515,10.17459964,3.44975228,0.52370081,1.93701345,0.13297963,3.05555481,0.63210554,2432.94243860,2.40453791,638.88996006
Ti2Nb2Al2V2Cr,BCC,ANNEAL,,,1,298.15000000,1300.00000000,1430.00000000,,,,119.00000000,10.1016/j.jallcom.2015.08.224,2015,"Structure and mechanical properties of the AlCrxNbTiV (x = 0, 0.5, 1, 1.5) high entropy alloys",S4,Ti2Nb2Al2V2Cr,1.56241661,1.55123443,1977.18222222,15.66217227,3.15229847,0.22200000,0.22200000,0.22200000,0.22200000,0.11100000,0.00000000,0.00000000,0.00000000,0.00000000,0.00000000,0.00000000,0.00000000,0.00000000,0.00000000,0.00000000,0.00013620,2.94029642,148.83761203,0.03082329,0.01015693,-0.08630668,-0.08385512,-0.09214449,-0.10452148,-0.11281085,0.00359600,0.14511392,0.09180211,54.37654858,4.44444444,1.60222222,0.14151792,132.00000000,47.22222222,124.11111111,0.34333333,2.15266667,2.48455556,0.94466667,2.85826667,0.60144444,0.87923211,0.13675622,1.53988889,5.76512908,0.04518903,0.13059389,0.53225381,0.47088208,0.03541306,0.00818862,0.10144327,0.02354252,0.28180274,0.07295773,0.26668412,0.07132512,12.89152761,5.98863159,8.37172584,4.13098097,0.64311000,2.04568528,0.09934387,3.21135107,0.15079541,1610.02885750,1.82518059,1011.09707835
Ti2Nb2Al2V2Cr,BCC,ANNEAL,,,1,873.15000000,1005.00000000,1045.00000000,,,,119.00000000,10.1016/j.jallcom.2015.08.224,2015,"Structure and mechanical properties of the AlCrxNbTiV (x = 0, 0.5, 1, 1.5) high entropy alloys",S4,Ti2Nb2Al2V2Cr,1.56241661,1.55123443,1977.18222222,15.66217227,3.15229847,0.22200000,0.22200000,0.22200000,0.22200000,0.11100000,0.00000000,0.00000000,0.00000000,0.00000000,0.00000000,0.00000000,0.00000000,0.00000000,0.00000000,0.00000000,0.00013620,2.94029642,148.83761203,0.03082329,0.01015693,-0.08630668,-0.08385512,-0.09214449,-0.10452148,-0.11281085,0.00359600,0.14511392,0.09180211,54.37654858,4.44444444,1.60222222,0.14151792,132.00000000,47.22222222,124.11111111,0.34333333,2.15266667,2.48455556,0.94466667,2.85826667,0.60144444,0.87923211,0.13675622,1.53988889,5.76512908,0.04518903,0.13059389,0.53225381,0.47088208,0.03541306,0.00818862,0.10144327,0.02354252,0.28180274,0.07295773,0.26668412,0.07132512,12.89152761,5.98863159,8.37172584,4.13098097,0.64311000,2.04568528,0.09934387,3.21135107,0.44161332,1610.02885750,1.82518059,481.01391987
Ti2Nb2Al2V2Cr,BCC,ANNEAL,,,1,1073.15000000,640.00000000,685.00000000,,,,119.00000000,10.1016/j.jallcom.2015.08.224,2015,"Structure and mechanical properties of the AlCrxNbTiV (x = 0, 0.5, 1, 1.5) high entropy alloys",S4,Ti2Nb2Al2V2Cr,1.56241661,1.55123443,1977.18222222,15.66217227,3.15229847,0.22200000,0.22200000,0.22200000,0.22200000,0.11100000,0.00000000,0.00000000,0.00000000,0.00000000,0.00000000,0.00000000,0.00000000,0.00000000,0.00000000,0.00000000,0.00013620,2.94029642,148.83761203,0.03082329,0.01015693,-0.08630668,-0.08385512,-0.09214449,-0.10452148,-0.11281085,0.00359600,0.14511392,0.09180211,54.37654858,4.44444444,1.60222222,0.14151792,132.00000000,47.22222222,124.11111111,0.34333333,2.15266667,2.48455556,0.94466667,2.85826667,0.60144444,0.87923211,0.13675622,1.53988889,5.76512908,0.04518903,0.13059389,0.53225381,0.47088208,0.03541306,0.00818862,0.10144327,0.02354252,0.28180274,0.07295773,0.26668412,0.07132512,12.89152761,5.98863159,8.37172584,4.13098097,0.64311000,2.04568528,0.09934387,3.21135107,0.54276737,1610.02885750,1.82518059,364.73513670
Ti2Nb2Al2V2Cr,BCC,ANNEAL,,,1,1273.15000000,40.00000000,80.00000000,,,,119.00000000,10.1016/j.jallcom.2015.08.224,2015,"Structure and mechanical properties of the AlCrxNbTiV (x = 0, 0.5, 1, 1.5) high entropy alloys",S4,Ti2Nb2Al2V2Cr,1.56241661,1.55123443,1977.18222222,15.66217227,3.15229847,0.22200000,0.22200000,0.22200000,0.22200000,0.11100000,0.00000000,0.00000000,0.00000000,0.00000000,0.00000000,0.00000000,0.00000000,0.00000000,0.00000000,0.00000000,0.00013620,2.94029642,148.83761203,0.03082329,0.01015693,-0.08630668,-0.08385512,-0.09214449,-0.10452148,-0.11281085,0.00359600,0.14511392,0.09180211,54.37654858,4.44444444,1.60222222,0.14151792,132.00000000,47.22222222,124.11111111,0.34333333,2.15266667,2.48455556,0.94466667,2.85826667,0.60144444,0.87923211,0.13675622,1.53988889,5.76512908,0.04518903,0.13059389,0.53225381,0.47088208,0.03541306,0.00818862,0.10144327,0.02354252,0.28180274,0.07295773,0.26668412,0.07132512,12.89152761,5.98863159,8.37172584,4.13098097,0.64311000,2.04568528,0.09934387,3.21135107,0.64392143,1610.02885750,1.82518059,276.56521870
Ti4Nb2AlVCr2,BCC,CAST,,,1,298.15000000,1290.00000000,,,,,134.00000000,10.1016/j.matlet.2016.11.030,2017,Precipitation-strengthened refractory Al 0.5 CrNbTi 2 V 0.5 high entropy alloy,S4,Ti4Nb2AlVCr2,1.56496005,1.55930869,2074.03200000,15.85932138,3.16546998,0.40000000,0.20000000,0.10000000,0.10000000,0.20000000,0.00000000,0.00000000,0.00000000,0.00000000,0.00000000,0.00000000,0.00000000,0.00000000,0.00000000,0.00000000,0.00012674,2.94166562,153.90219012,0.07710010,0.04260666,-0.04803026,-0.04344530,-0.06407186,-0.07793874,-0.09856530,0.02459090,0.16364748,0.17535887,55.91959986,4.60000000,1.59200000,0.13905658,132.80000000,55.50000000,143.00000000,0.32200000,2.20920000,2.66710000,0.92460000,3.13461000,0.68890000,0.90150930,0.12454030,1.74250000,5.85502628,0.05181172,0.14246509,0.54545811,0.48625290,0.04105432,0.01456415,0.11439510,0.03974476,0.31308272,0.09825209,0.28948072,0.09101914,15.21464465,6.88694760,8.73150338,3.87153433,0.68143696,1.94985251,0.12280198,6.05064464,0.14375381,1993.32572647,2.22937965,1344.38777252
Ti4Nb2AlVCr2,BCC+Laves,ANNEAL,,,1,873.15000000,930.00000000,,,,,,10.1016/j.matlet.2016.11.030,2017,Precipitation-strengthened refractory Al 0.5 CrNbTi 2 V 0.5 high entropy alloy,S4,Ti4Nb2AlVCr2,1.56496005,1.55930869,2074.03200000,15.85932138,3.16546998,0.40000000,0.20000000,0.10000000,0.10000000,0.20000000,0.00000000,0.00000000,0.00000000,0.00000000,0.00000000,0.00000000,0.00000000,0.00000000,0.00000000,0.00000000,0.00012674,2.94166562,153.90219012,0.07710010,0.04260666,-0.04803026,-0.04344530,-0.06407186,-0.07793874,-0.09856530,0.02459090,0.16364748,0.17535887,55.91959986,4.60000000,1.59200000,0.13905658,132.80000000,55.50000000,143.00000000,0.32200000,2.20920000,2.66710000,0.92460000,3.13461000,0.68890000,0.90150930,0.12454030,1.74250000,5.85502628,0.05181172,0.14246509,0.54545811,0.48625290,0.04105432,0.01456415,0.11439510,0.03974476,0.31308272,0.09825209,0.28948072,0.09101914,15.21464465,6.88694760,8.73150338,3.87153433,0.68143696,1.94985251,0.12280198,6.05064464,0.42099158,1993.32572647,2.22937965,741.35968643
Ti4Nb2AlVCr2,BCC+Laves,ANNEAL,,,1,1073.15000000,445.00000000,,,,,,10.1016/j.matlet.2016.11.030,2017,Precipitation-strengthened refractory Al 0.5 CrNbTi 2 V 0.5 high entropy alloy,S4,Ti4Nb2AlVCr2,1.56496005,1.55930869,2074.03200000,15.85932138,3.16546998,0.40000000,0.20000000,0.10000000,0.10000000,0.20000000,0.00000000,0.00000000,0.00000000,0.00000000,0.00000000,0.00000000,0.00000000,0.00000000,0.00000000,0.00000000,0.00012674,2.94166562,153.90219012,0.07710010,0.04260666,-0.04803026,-0.04344530,-0.06407186,-0.07793874,-0.09856530,0.02459090,0.16364748,0.17535887,55.91959986,4.60000000,1.59200000,0.13905658,132.80000000,55.50000000,143.00000000,0.32200000,2.20920000,2.66710000,0.92460000,3.13461000,0.68890000,0.90150930,0.12454030,1.74250000,5.85502628,0.05181172,0.14246509,0.54545811,0.48625290,0.04105432,0.01456415,0.11439510,0.03974476,0.31308272,0.09825209,0.28948072,0.09101914,15.21464465,6.88694760,8.73150338,3.87153433,0.68143696,1.94985251,0.12280198,6.05064464,0.51742210,1993.32572647,2.22937965,591.06908090
Ti4Nb2AlVCr2,BCC+Laves,ANNEAL,,,1,1273.15000000,90.00000000,,,,,,10.1016/j.matlet.2016.11.030,2017,Precipitation-strengthened refractory Al 0.5 CrNbTi 2 V 0.5 high entropy alloy,S4,Ti4Nb2AlVCr2,1.56496005,1.55930869,2074.03200000,15.85932138,3.16546998,0.40000000,0.20000000,0.10000000,0.10000000,0.20000000,0.00000000,0.00000000,0.00000000,0.00000000,0.00000000,0.00000000,0.00000000,0.00000000,0.00000000,0.00000000,0.00012674,2.94166562,153.90219012,0.07710010,0.04260666,-0.04803026,-0.04344530,-0.06407186,-0.07793874,-0.09856530,0.02459090,0.16364748,0.17535887,55.91959986,4.60000000,1.59200000,0.13905658,132.80000000,55.50000000,143.00000000,0.32200000,2.20920000,2.66710000,0.92460000,3.13461000,0.68890000,0.90150930,0.12454030,1.74250000,5.85502628,0.05181172,0.14246509,0.54545811,0.48625290,0.04105432,0.01456415,0.11439510,0.03974476,0.31308272,0.09825209,0.28948072,0.09101914,15.21464465,6.88694760,8.73150338,3.87153433,0.68143696,1.94985251,0.12280198,6.05064464,0.61385263,1993.32572647,2.22937965,471.24582681
TiAlCrMo,BCC,ANNEAL,,,1,296.15000000,1100.00000000,,,,,189.00000000,10.1016/j.actamat.2019.06.032,2019,High temperature strength of refractory complex concentrated alloys,S4,TiAlCrMo,1.54525995,1.52676264,1987.58000000,15.07649796,3.11250571,0.25000000,0.25000000,0.25000000,0.25000000,0.00000000,0.00000000,0.00000000,0.00000000,0.00000000,0.00000000,0.00000000,0.00000000,0.00000000,0.00000000,0.00000000,0.00011946,2.89560770,171.86451940,0.01521787,-0.00831366,-0.11363108,-0.08339058,-0.09487283,-0.10692211,-0.11840436,0.03754827,0.22305814,0.22442916,55.69615965,4.75000000,1.74250000,0.18550987,154.25000000,77.75000000,198.50000000,0.29750000,2.14000000,2.66850000,1.15525000,1.88222500,0.87975000,0.97186375,0.17385075,1.51325000,6.13442938,0.04647373,0.13581424,0.55814416,0.54508839,0.03599121,0.01244875,0.10400968,0.03650129,0.45628640,0.13321341,0.44133500,0.12897310,20.95758256,9.79326288,13.84938547,3.03324808,0.39625789,1.84697509,0.12065952,2.84731774,0.14900029,2437.32725929,2.77377609,1754.46708258
TiAlCrMo,BCC,ANNEAL,,,1,673.15000000,1070.00000000,,,,,189.00000000,10.1007/s11661-017-4386-1,2017,Contribution of Lattice Distortion to Solid Solution Strengthening in a Series of Refractory High Entropy Alloys,S4,TiAlCrMo,1.54525995,1.52676264,1987.58000000,15.07649796,3.11250571,0.25000000,0.25000000,0.25000000,0.25000000,0.00000000,0.00000000,0.00000000,0.00000000,0.00000000,0.00000000,0.00000000,0.00000000,0.00000000,0.00000000,0.00000000,0.00011946,2.89560770,171.86451940,0.01521787,-0.00831366,-0.11363108,-0.08339058,-0.09487283,-0.10692211,-0.11840436,0.03754827,0.22305814,0.22442916,55.69615965,4.75000000,1.74250000,0.18550987,154.25000000,77.75000000,198.50000000,0.29750000,2.14000000,2.66850000,1.15525000,1.88222500,0.87975000,0.97186375,0.17385075,1.51325000,6.13442938,0.04647373,0.13581424,0.55814416,0.54508839,0.03599121,0.01244875,0.10400968,0.03650129,0.45628640,0.13321341,0.44133500,0.12897310,20.95758256,9.79326288,13.84938547,3.03324808,0.39625789,1.84697509,0.12065952,2.84731774,0.33867819,2437.32725929,2.77377609,1256.82942444
TiAlCrMo,BCC,ANNEAL,,,1,873.15000000,1020.00000000,,,,,189.00000000,10.1007/s11661-017-4386-1,2017,Contribution of Lattice Distortion to Solid Solution Strengthening in a Series of Refractory High Entropy Alloys,S4,TiAlCrMo,1.54525995,1.52676264,1987.58000000,15.07649796,3.11250571,0.25000000,0.25000000,0.25000000,0.25000000,0.00000000,0.00000000,0.00000000,0.00000000,0.00000000,0.00000000,0.00000000,0.00000000,0.00000000,0.00000000,0.00000000,0.00011946,2.89560770,171.86451940,0.01521787,-0.00831366,-0.11363108,-0.08339058,-0.09487283,-0.10692211,-0.11840436,0.03754827,0.22305814,0.22442916,55.69615965,4.75000000,1.74250000,0.18550987,154.25000000,77.75000000,198.50000000,0.29750000,2.14000000,2.66850000,1.15525000,1.88222500,0.87975000,0.97186375,0.17385075,1.51325000,6.13442938,0.04647373,0.13581424,0.55814416,0.54508839,0.03599121,0.01244875,0.10400968,0.03650129,0.45628640,0.13321341,0.44133500,0.12897310,20.95758256,9.79326288,13.84938547,3.03324808,0.39625789,1.84697509,0.12065952,2.84731774,0.43930307,2437.32725929,2.77377609,1100.70320741
TiAlCrMo,BCC,ANNEAL,,,1,1073.15000000,875.00000000,,,,,189.00000000,10.1007/s11661-017-4386-1,2017,Contribution of Lattice Distortion to Solid Solution Strengthening in a Series of Refractory High Entropy Alloys,S4,TiAlCrMo,1.54525995,1.52676264,1987.58000000,15.07649796,3.11250571,0.25000000,0.25000000,0.25000000,0.25000000,0.00000000,0.00000000,0.00000000,0.00000000,0.00000000,0.00000000,0.00000000,0.00000000,0.00000000,0.00000000,0.00000000,0.00011946,2.89560770,171.86451940,0.01521787,-0.00831366,-0.11363108,-0.08339058,-0.09487283,-0.10692211,-0.11840436,0.03754827,0.22305814,0.22442916,55.69615965,4.75000000,1.74250000,0.18550987,154.25000000,77.75000000,198.50000000,0.29750000,2.14000000,2.66850000,1.15525000,1.88222500,0.87975000,0.97186375,0.17385075,1.51325000,6.13442938,0.04647373,0.13581424,0.55814416,0.54508839,0.03599121,0.01244875,0.10400968,0.03650129,0.45628640,0.13321341,0.44133500,0.12897310,20.95758256,9.79326288,13.84938547,3.03324808,0.39625789,1.84697509,0.12065952,2.84731774,0.53992795,2437.32725929,2.77377609,917.46648454
TiAlCrMo,BCC,ANNEAL,,,1,1273.15000000,375.00000000,,,,,189.00000000,10.1016/j.actamat.2019.06.032,2019,High temperature strength of refractory complex concentrated alloys,S4,TiAlCrMo,1.54525995,1.52676264,1987.58000000,15.07649796,3.11250571,0.25000000,0.25000000,0.25000000,0.25000000,0.00000000,0.00000000,0.00000000,0.00000000,0.00000000,0.00000000,0.00000000,0.00000000,0.00000000,0.00000000,0.00000000,0.00011946,2.89560770,171.86451940,0.01521787,-0.00831366,-0.11363108,-0.08339058,-0.09487283,-0.10692211,-0.11840436,0.03754827,0.22305814,0.22442916,55.69615965,4.75000000,1.74250000,0.18550987,154.25000000,77.75000000,198.50000000,0.29750000,2.14000000,2.66850000,1.15525000,1.88222500,0.87975000,0.97186375,0.17385075,1.51325000,6.13442938,0.04647373,0.13581424,0.55814416,0.54508839,0.03599121,0.01244875,0.10400968,0.03650129,0.45628640,0.13321341,0.44133500,0.12897310,20.95758256,9.79326288,13.84938547,3.03324808,0.39625789,1.84697509,0.12065952,2.84731774,0.64055283,2437.32725929,2.77377609,764.73362173
