Repository: TaoLiang120/myml

myml
======

A custom machine learning models for high entropy alloys with Ti, V, Cr, Zr, Nb, Mo, Hf, Ta and W

# myml

# myml

File: examples/Select_dataset/EXTERNAL_DATABASE/MPEA_dataset_EXT.csv (part 6 of 11)
Composition,Crystal,Processing,GrainSize,Vicker,Tension0_Compression1,temperature,Yield_EXP,UTS_EXP,Elongation_EXP,Elongation_plastic_EXP,Youngs_EXP,Youngs_ROM_ORG,DOI,YEAR,TITLE,SOURCE,ReducedFormula,radius,radius_TC,Tm_ROM,volume,LattPara,CONC0,CONC1,CONC2,CONC3,CONC4,CONC5,CONC6,CONC7,CONC8,CONC9,CONC10,CONC11,CONC12,CONC13,CONC14,Sconf,sws,Bulk,Eform,Eform_str,Eform_BOKAS,Hmix_TC,Gmix_TC,Hmix_str_TC,Gmix_str_TC,bcc2hcp_Gmix_TC,bcc2hcp_Gmix_TC2CPA,bcc2hcp,amass,VEC,E_negativity,bcc2hcp_Gmix_TC_diff,Exp_Bulk_ROM,Exp_Shear_ROM,Exp_Youngs_ROM,Exp_Poisson_ROM,Exp_Surf_ROM,Cal_Surf_ROM,E_GBR_ROM,DOS_EF_ROM,E_USF_ROM,Exp_Az_ROM,b2h_ROM,D_Surf_GBR_ROM,density,radius_TC_DELTA,volume_DELTA,Exp_Shear_ROM_DELTA,Exp_Youngs_ROM_DELTA,radius_TC_DISTORT,radius_TC_DISTORT_Max,volume_DISTORT,volume_DISTORT_Max,Exp_Shear_DISTORT,Exp_Shear_DISTORT_Max,Exp_Youngs_DISTORT,Exp_Youngs_DISTORT_Max,ShearBurger,ShearBurger_Surf,ShearBurger_D_Surf_GBR,Surf_USF,DOS_VEC,Exp_Poisson_Comp,ElasticEnergy,SH_ratio,temp_ratio,sigma_y0,delta_Eb0,Yield_MC
TiAlCrMo,BCC,ANNEAL,,,1,1473.15000000,100.00000000,,,,,189.00000000,10.1016/j.actamat.2019.06.032,2019,High temperature strength of refractory complex concentrated alloys,S4,TiAlCrMo,1.54525995,1.52676264,1987.58000000,15.07649796,3.11250571,0.25000000,0.25000000,0.25000000,0.25000000,0.00000000,0.00000000,0.00000000,0.00000000,0.00000000,0.00000000,0.00000000,0.00000000,0.00000000,0.00000000,0.00000000,0.00011946,2.89560770,171.86451940,0.01521787,-0.00831366,-0.11363108,-0.08339058,-0.09487283,-0.10692211,-0.11840436,0.03754827,0.22305814,0.22442916,55.69615965,4.75000000,1.74250000,0.18550987,154.25000000,77.75000000,198.50000000,0.29750000,2.14000000,2.66850000,1.15525000,1.88222500,0.87975000,0.97186375,0.17385075,1.51325000,6.13442938,0.04647373,0.13581424,0.55814416,0.54508839,0.03599121,0.01244875,0.10400968,0.03650129,0.45628640,0.13321341,0.44133500,0.12897310,20.95758256,9.79326288,13.84938547,3.03324808,0.39625789,1.84697509,0.12065952,2.84731774,0.74117771,2437.32725929,2.77377609,637.42656768
TiNbAlCrMo,BCC+Laves,ANNEAL,,,1,296.15000000,1010.00000000,,,,,,10.1016/j.actamat.2019.06.032,2019,High temperature strength of refractory complex concentrated alloys,S4,TiNbAlCrMo,1.56127229,1.54714321,2140.06400000,15.62963613,3.15011412,0.20000000,0.20000000,0.20000000,0.20000000,0.20000000,0.00000000,0.00000000,0.00000000,0.00000000,0.00000000,0.00000000,0.00000000,0.00000000,0.00000000,0.00000000,0.00013869,2.94298531,172.77657775,0.04308037,0.02470615,-0.08780053,-0.09708113,-0.10928079,-0.11545536,-0.12765502,0.05051154,0.24778720,0.27098220,63.13820372,4.80000000,1.71400000,0.19727567,157.40000000,69.80000000,179.80000000,0.31800000,2.24300000,2.67180000,1.17020000,1.95698000,0.83860000,0.88590220,0.19908060,1.50160000,6.70799528,0.04744352,0.13255570,0.60092730,0.57704337,0.03686430,0.01119408,0.10324590,0.03218369,0.43661882,0.09835856,0.41840031,0.09670394,19.04199040,8.48951868,12.68113373,3.18602433,0.40770417,1.93255132,0.11847444,3.05730660,0.13838371,2250.26151517,2.61792307,1595.03125418
TiNbAlCrMo,BCC,CAST,,,1,673.15000000,1080.00000000,1100.00000000,2.00000000,,,170.00000000,10.1016/j.jallcom.2015.11.050,2016,Microstructure and mechanical properties at elevated temperatures of a new Al-containing refractory high-entropy alloy Nb-Mo-Cr-Ti-Al,S4,TiNbAlCrMo,1.56127229,1.54714321,2140.06400000,15.62963613,3.15011412,0.20000000,0.20000000,0.20000000,0.20000000,0.20000000,0.00000000,0.00000000,0.00000000,0.00000000,0.00000000,0.00000000,0.00000000,0.00000000,0.00000000,0.00000000,0.00013869,2.94298531,172.77657775,0.04308037,0.02470615,-0.08780053,-0.09708113,-0.10928079,-0.11545536,-0.12765502,0.05051154,0.24778720,0.27098220,63.13820372,4.80000000,1.71400000,0.19727567,157.40000000,69.80000000,179.80000000,0.31800000,2.24300000,2.67180000,1.17020000,1.95698000,0.83860000,0.88590220,0.19908060,1.50160000,6.70799528,0.04744352,0.13255570,0.60092730,0.57704337,0.03686430,0.01119408,0.10324590,0.03218369,0.43661882,0.09835856,0.41840031,0.09670394,19.04199040,8.48951868,12.68113373,3.18602433,0.40770417,1.93255132,0.11847444,3.05730660,0.31454667,2250.26151517,2.61792307,1175.50333287
TiNbAlCrMo,BCC,ANNEAL,,,1,873.15000000,995.00000000,,,,,170.00000000,10.1007/s11661-017-4386-1,2017,Contribution of Lattice Distortion to Solid Solution Strengthening in a Series of Refractory High Entropy Alloys,S4,TiNbAlCrMo,1.56127229,1.54714321,2140.06400000,15.62963613,3.15011412,0.20000000,0.20000000,0.20000000,0.20000000,0.20000000,0.00000000,0.00000000,0.00000000,0.00000000,0.00000000,0.00000000,0.00000000,0.00000000,0.00000000,0.00000000,0.00013869,2.94298531,172.77657775,0.04308037,0.02470615,-0.08780053,-0.09708113,-0.10928079,-0.11545536,-0.12765502,0.05051154,0.24778720,0.27098220,63.13820372,4.80000000,1.71400000,0.19727567,157.40000000,69.80000000,179.80000000,0.31800000,2.24300000,2.67180000,1.17020000,1.95698000,0.83860000,0.88590220,0.19908060,1.50160000,6.70799528,0.04744352,0.13255570,0.60092730,0.57704337,0.03686430,0.01119408,0.10324590,0.03218369,0.43661882,0.09835856,0.41840031,0.09670394,19.04199040,8.48951868,12.68113373,3.18602433,0.40770417,1.93255132,0.11847444,3.05730660,0.40800182,2250.26151517,2.61792307,969.25034386
TiNbAlCrMo,BCC,ANNEAL,,,1,1073.15000000,867.50000000,,,,,170.00000000,10.1007/s11661-017-4386-1,2017,Contribution of Lattice Distortion to Solid Solution Strengthening in a Series of Refractory High Entropy Alloys,S4,TiNbAlCrMo,1.56127229,1.54714321,2140.06400000,15.62963613,3.15011412,0.20000000,0.20000000,0.20000000,0.20000000,0.20000000,0.00000000,0.00000000,0.00000000,0.00000000,0.00000000,0.00000000,0.00000000,0.00000000,0.00000000,0.00000000,0.00013869,2.94298531,172.77657775,0.04308037,0.02470615,-0.08780053,-0.09708113,-0.10928079,-0.11545536,-0.12765502,0.05051154,0.24778720,0.27098220,63.13820372,4.80000000,1.71400000,0.19727567,157.40000000,69.80000000,179.80000000,0.31800000,2.24300000,2.67180000,1.17020000,1.95698000,0.83860000,0.88590220,0.19908060,1.50160000,6.70799528,0.04744352,0.13255570,0.60092730,0.57704337,0.03686430,0.01119408,0.10324590,0.03218369,0.43661882,0.09835856,0.41840031,0.09670394,19.04199040,8.48951868,12.68113373,3.18602433,0.40770417,1.93255132,0.11847444,3.05730660,0.50145697,2250.26151517,2.61792307,799.18635941
TiNbAlCrMo,BCC+Laves,ANNEAL,,,1,1273.15000000,564.66666667,,,,,,10.1016/j.actamat.2019.06.032,2019,High temperature strength of refractory complex concentrated alloys,S4,TiNbAlCrMo,1.56127229,1.54714321,2140.06400000,15.62963613,3.15011412,0.20000000,0.20000000,0.20000000,0.20000000,0.20000000,0.00000000,0.00000000,0.00000000,0.00000000,0.00000000,0.00000000,0.00000000,0.00000000,0.00000000,0.00000000,0.00013869,2.94298531,172.77657775,0.04308037,0.02470615,-0.08780053,-0.09708113,-0.10928079,-0.11545536,-0.12765502,0.05051154,0.24778720,0.27098220,63.13820372,4.80000000,1.71400000,0.19727567,157.40000000,69.80000000,179.80000000,0.31800000,2.24300000,2.67180000,1.17020000,1.95698000,0.83860000,0.88590220,0.19908060,1.50160000,6.70799528,0.04744352,0.13255570,0.60092730,0.57704337,0.03686430,0.01119408,0.10324590,0.03218369,0.43661882,0.09835856,0.41840031,0.09670394,19.04199040,8.48951868,12.68113373,3.18602433,0.40770417,1.93255132,0.11847444,3.05730660,0.59491211,2250.26151517,2.61792307,658.96168220
TiNbAlCrMo,BCC+Laves,ANNEAL,,,1,1473.15000000,120.00000000,,,,,,10.1016/j.actamat.2019.06.032,2019,High temperature strength of refractory complex concentrated alloys,S4,TiNbAlCrMo,1.56127229,1.54714321,2140.06400000,15.62963613,3.15011412,0.20000000,0.20000000,0.20000000,0.20000000,0.20000000,0.00000000,0.00000000,0.00000000,0.00000000,0.00000000,0.00000000,0.00000000,0.00000000,0.00000000,0.00000000,0.00013869,2.94298531,172.77657775,0.04308037,0.02470615,-0.08780053,-0.09708113,-0.10928079,-0.11545536,-0.12765502,0.05051154,0.24778720,0.27098220,63.13820372,4.80000000,1.71400000,0.19727567,157.40000000,69.80000000,179.80000000,0.31800000,2.24300000,2.67180000,1.17020000,1.95698000,0.83860000,0.88590220,0.19908060,1.50160000,6.70799528,0.04744352,0.13255570,0.60092730,0.57704337,0.03686430,0.01119408,0.10324590,0.03218369,0.43661882,0.09835856,0.41840031,0.09670394,19.04199040,8.48951868,12.68113373,3.18602433,0.40770417,1.93255132,0.11847444,3.05730660,0.68836726,2250.26151517,2.61792307,543.34072835
TiNbAlMo,BCC,ANNEAL,,,1,296.15000000,1100.00000000,,,,,151.00000000,10.1016/j.actamat.2019.06.032,2019,High temperature strength of refractory complex concentrated alloys,S4,TiNbAlMo,1.59338937,1.57515535,2130.08000000,16.64146982,3.21667531,0.25000000,0.25000000,0.25000000,0.25000000,0.00000000,0.00000000,0.00000000,0.00000000,0.00000000,0.00000000,0.00000000,0.00000000,0.00000000,0.00000000,0.00000000,0.00011946,3.00521418,156.24257701,-0.06575873,-0.08703525,-0.17340954,-0.17455911,-0.17921353,-0.19583564,-0.20049005,0.04761495,0.19033292,0.23606099,65.92372965,4.50000000,1.72750000,0.14271797,156.25000000,58.50000000,155.00000000,0.34500000,2.22875000,2.46350000,1.01775000,2.25607500,0.66100000,0.92766250,0.14385075,1.44575000,6.57808501,0.02392649,0.05873719,0.67532186,0.65732090,0.01839661,0.00489639,0.04294227,0.01368613,0.39822674,0.13731034,0.39054432,0.13465217,16.29647683,7.31193576,11.27198813,3.72692890,0.50135000,2.05343511,0.02183930,1.45774542,0.13903234,690.80122118,1.41387159,387.49685768
TiNbAlMo,BCC,ANNEAL,,,1,873.15000000,520.00000000,,,,,151.00000000,10.1007/s11661-017-4386-1,2017,Contribution of Lattice Distortion to Solid Solution Strengthening in a Series of Refractory High Entropy Alloys,S4,TiNbAlMo,1.59338937,1.57515535,2130.08000000,16.64146982,3.21667531,0.25000000,0.25000000,0.25000000,0.25000000,0.00000000,0.00000000,0.00000000,0.00000000,0.00000000,0.00000000,0.00000000,0.00000000,0.00000000,0.00000000,0.00000000,0.00011946,3.00521418,156.24257701,-0.06575873,-0.08703525,-0.17340954,-0.17455911,-0.17921353,-0.19583564,-0.20049005,0.04761495,0.19033292,0.23606099,65.92372965,4.50000000,1.72750000,0.14271797,156.25000000,58.50000000,155.00000000,0.34500000,2.22875000,2.46350000,1.01775000,2.25607500,0.66100000,0.92766250,0.14385075,1.44575000,6.57808501,0.02392649,0.05873719,0.67532186,0.65732090,0.01839661,0.00489639,0.04294227,0.01368613,0.39822674,0.13731034,0.39054432,0.13465217,16.29647683,7.31193576,11.27198813,3.72692890,0.50135000,2.05343511,0.02183930,1.45774542,0.40991418,690.80122118,1.41387159,145.22578193
TiNbAlMo,BCC,ANNEAL,,,1,1073.15000000,500.00000000,,,,,151.00000000,10.1007/s11661-017-4386-1,2017,Contribution of Lattice Distortion to Solid Solution Strengthening in a Series of Refractory High Entropy Alloys,S4,TiNbAlMo,1.59338937,1.57515535,2130.08000000,16.64146982,3.21667531,0.25000000,0.25000000,0.25000000,0.25000000,0.00000000,0.00000000,0.00000000,0.00000000,0.00000000,0.00000000,0.00000000,0.00000000,0.00000000,0.00000000,0.00000000,0.00011946,3.00521418,156.24257701,-0.06575873,-0.08703525,-0.17340954,-0.17455911,-0.17921353,-0.19583564,-0.20049005,0.04761495,0.19033292,0.23606099,65.92372965,4.50000000,1.72750000,0.14271797,156.25000000,58.50000000,155.00000000,0.34500000,2.22875000,2.46350000,1.01775000,2.25607500,0.66100000,0.92766250,0.14385075,1.44575000,6.57808501,0.02392649,0.05873719,0.67532186,0.65732090,0.01839661,0.00489639,0.04294227,0.01368613,0.39822674,0.13731034,0.39054432,0.13465217,16.29647683,7.31193576,11.27198813,3.72692890,0.50135000,2.05343511,0.02183930,1.45774542,0.50380737,690.80122118,1.41387159,101.60197237
TiNbAlMo,BCC,ANNEAL,,,1,1273.15000000,540.00000000,,,,,151.00000000,10.1016/j.actamat.2019.06.032,2019,High temperature strength of refractory complex concentrated alloys,S4,TiNbAlMo,1.59338937,1.57515535,2130.08000000,16.64146982,3.21667531,0.25000000,0.25000000,0.25000000,0.25000000,0.00000000,0.00000000,0.00000000,0.00000000,0.00000000,0.00000000,0.00000000,0.00000000,0.00000000,0.00000000,0.00000000,0.00011946,3.00521418,156.24257701,-0.06575873,-0.08703525,-0.17340954,-0.17455911,-0.17921353,-0.19583564,-0.20049005,0.04761495,0.19033292,0.23606099,65.92372965,4.50000000,1.72750000,0.14271797,156.25000000,58.50000000,155.00000000,0.34500000,2.22875000,2.46350000,1.01775000,2.25607500,0.66100000,0.92766250,0.14385075,1.44575000,6.57808501,0.02392649,0.05873719,0.67532186,0.65732090,0.01839661,0.00489639,0.04294227,0.01368613,0.39822674,0.13731034,0.39054432,0.13465217,16.29647683,7.31193576,11.27198813,3.72692890,0.50135000,2.05343511,0.02183930,1.45774542,0.59770056,690.80122118,1.41387159,71.08214982
TiNbAlMo,BCC,ANNEAL,,,1,1473.15000000,200.00000000,,,,,151.00000000,10.1016/j.actamat.2019.06.032,2019,High temperature strength of refractory complex concentrated alloys,S4,TiNbAlMo,1.59338937,1.57515535,2130.08000000,16.64146982,3.21667531,0.25000000,0.25000000,0.25000000,0.25000000,0.00000000,0.00000000,0.00000000,0.00000000,0.00000000,0.00000000,0.00000000,0.00000000,0.00000000,0.00000000,0.00000000,0.00011946,3.00521418,156.24257701,-0.06575873,-0.08703525,-0.17340954,-0.17455911,-0.17921353,-0.19583564,-0.20049005,0.04761495,0.19033292,0.23606099,65.92372965,4.50000000,1.72750000,0.14271797,156.25000000,58.50000000,155.00000000,0.34500000,2.22875000,2.46350000,1.01775000,2.25607500,0.66100000,0.92766250,0.14385075,1.44575000,6.57808501,0.02392649,0.05873719,0.67532186,0.65732090,0.01839661,0.00489639,0.04294227,0.01368613,0.39822674,0.13731034,0.39054432,0.13465217,16.29647683,7.31193576,11.27198813,3.72692890,0.50135000,2.05343511,0.02183930,1.45774542,0.69159374,690.80122118,1.41387159,49.73005844
TiNbAlV,BCC,ANNEAL,,,1,298.15000000,1010.00000000,1280.00000000,,,,104.00000000,10.1016/j.jallcom.2015.08.224,2015,"Structure and mechanical properties of the AlCrxNbTiV (x = 0, 0.5, 1, 1.5) high entropy alloys",S4,TiNbAlV,1.57861819,1.56647202,1951.83000000,16.16764769,3.18585210,0.25000000,0.25000000,0.25000000,0.25000000,0.00000000,0.00000000,0.00000000,0.00000000,0.00000000,0.00000000,0.00000000,0.00000000,0.00000000,0.00000000,0.00000000,0.00011946,2.97383197,137.57824095,-0.01367697,-0.03495349,-0.12932554,-0.16034970,-0.16897133,-0.18162622,-0.19024785,0.03573901,0.14300836,0.17393051,54.67410465,4.25000000,1.59500000,0.10726935,128.25000000,38.75000000,104.75000000,0.36000000,2.13425000,2.35700000,0.84025000,3.12047500,0.48300000,0.89927850,0.10135075,1.51675000,5.61544576,0.03540202,0.10138071,0.20755752,0.20667486,0.02785447,0.00879056,0.07779430,0.02743935,0.17354475,0.06032689,0.17310147,0.06080640,10.69123681,5.00936479,7.04877983,4.87991718,0.73422941,2.12500000,0.05205317,1.45412632,0.15275408,991.65904832,1.33945364,538.24861008
TiNbAlV,BCC,ANNEAL,,,1,873.15000000,795.00000000,1005.00000000,,,,104.00000000,10.1016/j.jallcom.2015.08.224,2015,"Structure and mechanical properties of the AlCrxNbTiV (x = 0, 0.5, 1, 1.5) high entropy alloys",S4,TiNbAlV,1.57861819,1.56647202,1951.83000000,16.16764769,3.18585210,0.25000000,0.25000000,0.25000000,0.25000000,0.00000000,0.00000000,0.00000000,0.00000000,0.00000000,0.00000000,0.00000000,0.00000000,0.00000000,0.00000000,0.00000000,0.00011946,2.97383197,137.57824095,-0.01367697,-0.03495349,-0.12932554,-0.16034970,-0.16897133,-0.18162622,-0.19024785,0.03573901,0.14300836,0.17393051,54.67410465,4.25000000,1.59500000,0.10726935,128.25000000,38.75000000,104.75000000,0.36000000,2.13425000,2.35700000,0.84025000,3.12047500,0.48300000,0.89927850,0.10135075,1.51675000,5.61544576,0.03540202,0.10138071,0.20755752,0.20667486,0.02785447,0.00879056,0.07779430,0.02743935,0.17354475,0.06032689,0.17310147,0.06080640,10.69123681,5.00936479,7.04877983,4.87991718,0.73422941,2.12500000,0.05205317,1.45412632,0.44734941,991.65904832,1.33945364,191.17132590
TiNbAlV,BCC,ANNEAL,,,1,1073.15000000,622.50000000,700.00000000,,,,104.00000000,10.1016/j.jallcom.2015.08.224,2015,"Structure and mechanical properties of the AlCrxNbTiV (x = 0, 0.5, 1, 1.5) high entropy alloys",S4,TiNbAlV,1.57861819,1.56647202,1951.83000000,16.16764769,3.18585210,0.25000000,0.25000000,0.25000000,0.25000000,0.00000000,0.00000000,0.00000000,0.00000000,0.00000000,0.00000000,0.00000000,0.00000000,0.00000000,0.00000000,0.00000000,0.00011946,2.97383197,137.57824095,-0.01367697,-0.03495349,-0.12932554,-0.16034970,-0.16897133,-0.18162622,-0.19024785,0.03573901,0.14300836,0.17393051,54.67410465,4.25000000,1.59500000,0.10726935,128.25000000,38.75000000,104.75000000,0.36000000,2.13425000,2.35700000,0.84025000,3.12047500,0.48300000,0.89927850,0.10135075,1.51675000,5.61544576,0.03540202,0.10138071,0.20755752,0.20667486,0.02785447,0.00879056,0.07779430,0.02743935,0.17354475,0.06032689,0.17310147,0.06080640,10.69123681,5.00936479,7.04877983,4.87991718,0.73422941,2.12500000,0.05205317,1.45412632,0.54981735,991.65904832,1.33945364,131.11782694
TiNbAlV,BCC,ANNEAL,,,1,1273.15000000,134.00000000,,,,,104.00000000,10.1016/j.jallcom.2015.08.224,2015,"Structure and mechanical properties of the AlCrxNbTiV (x = 0, 0.5, 1, 1.5) high entropy alloys",S4,TiNbAlV,1.57861819,1.56647202,1951.83000000,16.16764769,3.18585210,0.25000000,0.25000000,0.25000000,0.25000000,0.00000000,0.00000000,0.00000000,0.00000000,0.00000000,0.00000000,0.00000000,0.00000000,0.00000000,0.00000000,0.00000000,0.00011946,2.97383197,137.57824095,-0.01367697,-0.03495349,-0.12932554,-0.16034970,-0.16897133,-0.18162622,-0.19024785,0.03573901,0.14300836,0.17393051,54.67410465,4.25000000,1.59500000,0.10726935,128.25000000,38.75000000,104.75000000,0.36000000,2.13425000,2.35700000,0.84025000,3.12047500,0.48300000,0.89927850,0.10135075,1.51675000,5.61544576,0.03540202,0.10138071,0.20755752,0.20667486,0.02785447,0.00879056,0.07779430,0.02743935,0.17354475,0.06032689,0.17310147,0.06080640,10.69123681,5.00936479,7.04877983,4.87991718,0.73422941,2.12500000,0.05205317,1.45412632,0.65228529,991.65904832,1.33945364,89.92920074
TiNbAlVCr,BCC+Laves,ANNEAL,,,1,298.15000000,1550.00000000,1570.00000000,,,,,10.1016/j.jallcom.2015.08.224,2015,"Structure and mechanical properties of the AlCrxNbTiV (x = 0, 0.5, 1, 1.5) high entropy alloys",S4,TiNbAlVCr,1.54945535,1.53869676,1997.46400000,15.26546322,3.12545556,0.20000000,0.20000000,0.20000000,0.20000000,0.20000000,0.00000000,0.00000000,0.00000000,0.00000000,0.00000000,0.00000000,0.00000000,0.00000000,0.00000000,0.00000000,0.00013869,2.91179580,157.84510890,0.04426085,0.02588663,-0.07771635,-0.10066978,-0.11521393,-0.11904400,-0.13358816,0.03984682,0.20876358,0.23297403,54.13850372,4.60000000,1.60800000,0.16891677,135.00000000,54.00000000,139.60000000,0.33000000,2.16740000,2.58660000,1.02820000,2.64850000,0.69620000,0.86319500,0.16508060,1.55840000,5.88905561,0.05031567,0.14737397,0.58031258,0.51819308,0.03951091,0.01056775,0.11396731,0.03051491,0.33923254,0.10198685,0.31710724,0.09395637,14.61630911,6.74370634,9.37904846,3.71531169,0.57576087,1.98507463,0.11780184,2.75186380,0.14926427,2078.07997073,2.16123405,1387.40246098
TiNbAlVCr,BCC+Laves,ANNEAL,,,1,873.15000000,1015.00000000,1060.00000000,,,,,10.1016/j.jallcom.2015.08.224,2015,"Structure and mechanical properties of the AlCrxNbTiV (x = 0, 0.5, 1, 1.5) high entropy alloys",S4,TiNbAlVCr,1.54945535,1.53869676,1997.46400000,15.26546322,3.12545556,0.20000000,0.20000000,0.20000000,0.20000000,0.20000000,0.00000000,0.00000000,0.00000000,0.00000000,0.00000000,0.00000000,0.00000000,0.00000000,0.00000000,0.00000000,0.00013869,2.91179580,157.84510890,0.04426085,0.02588663,-0.07771635,-0.10066978,-0.11521393,-0.11904400,-0.13358816,0.03984682,0.20876358,0.23297403,54.13850372,4.60000000,1.60800000,0.16891677,135.00000000,54.00000000,139.60000000,0.33000000,2.16740000,2.58660000,1.02820000,2.64850000,0.69620000,0.86319500,0.16508060,1.55840000,5.88905561,0.05031567,0.14737397,0.58031258,0.51819308,0.03951091,0.01056775,0.11396731,0.03051491,0.33923254,0.10198685,0.31710724,0.09395637,14.61630911,6.74370634,9.37904846,3.71531169,0.57576087,1.98507463,0.11780184,2.75186380,0.43712928,2078.07997073,2.16123405,749.15017404
TiNbAlVCr,BCC+Laves,ANNEAL,,,1,1073.15000000,860.00000000,895.00000000,,,,,10.1016/j.jallcom.2015.08.224,2015,"Structure and mechanical properties of the AlCrxNbTiV (x = 0, 0.5, 1, 1.5) high entropy alloys",S4,TiNbAlVCr,1.54945535,1.53869676,1997.46400000,15.26546322,3.12545556,0.20000000,0.20000000,0.20000000,0.20000000,0.20000000,0.00000000,0.00000000,0.00000000,0.00000000,0.00000000,0.00000000,0.00000000,0.00000000,0.00000000,0.00000000,0.00013869,2.91179580,157.84510890,0.04426085,0.02588663,-0.07771635,-0.10066978,-0.11521393,-0.11904400,-0.13358816,0.03984682,0.20876358,0.23297403,54.13850372,4.60000000,1.60800000,0.16891677,135.00000000,54.00000000,139.60000000,0.33000000,2.16740000,2.58660000,1.02820000,2.64850000,0.69620000,0.86319500,0.16508060,1.55840000,5.88905561,0.05031567,0.14737397,0.58031258,0.51819308,0.03951091,0.01056775,0.11396731,0.03051491,0.33923254,0.10198685,0.31710724,0.09395637,14.61630911,6.74370634,9.37904846,3.71531169,0.57576087,1.98507463,0.11780184,2.75186380,0.53725624,2078.07997073,2.16123405,593.02884010
TiNbAlVCr,BCC+Laves,ANNEAL,,,1,1273.15000000,65.00000000,95.00000000,,,,,10.1016/j.jallcom.2015.08.224,2015,"Structure and mechanical properties of the AlCrxNbTiV (x = 0, 0.5, 1, 1.5) high entropy alloys",S4,TiNbAlVCr,1.54945535,1.53869676,1997.46400000,15.26546322,3.12545556,0.20000000,0.20000000,0.20000000,0.20000000,0.20000000,0.00000000,0.00000000,0.00000000,0.00000000,0.00000000,0.00000000,0.00000000,0.00000000,0.00000000,0.00000000,0.00013869,2.91179580,157.84510890,0.04426085,0.02588663,-0.07771635,-0.10066978,-0.11521393,-0.11904400,-0.13358816,0.03984682,0.20876358,0.23297403,54.13850372,4.60000000,1.60800000,0.16891677,135.00000000,54.00000000,139.60000000,0.33000000,2.16740000,2.58660000,1.02820000,2.64850000,0.69620000,0.86319500,0.16508060,1.55840000,5.88905561,0.05031567,0.14737397,0.58031258,0.51819308,0.03951091,0.01056775,0.11396731,0.03051491,0.33923254,0.10198685,0.31710724,0.09395637,14.61630911,6.74370634,9.37904846,3.71531169,0.57576087,1.98507463,0.11780184,2.75186380,0.63738320,2078.07997073,2.16123405,469.44286657
TiNbCrMo,BCC,ANNEAL,,,1,293.15000000,1630.00000000,,,,,196.00000000,10.1016/j.actamat.2019.06.006,2019,Solid-solution strengthening in refractory high entropy alloys,S4,TiNbCrMo,1.55595794,1.55057945,2441.75000000,15.67596977,3.15322386,0.25000000,0.25000000,0.25000000,0.25000000,0.00000000,0.00000000,0.00000000,0.00000000,0.00000000,0.00000000,0.00000000,0.00000000,0.00000000,0.00000000,0.00000000,0.00011946,2.94387867,197.03066351,0.16018892,0.13891240,0.01211456,0.00243998,-0.03201365,-0.01883654,-0.05329017,0.07877081,0.33193323,0.36370064,72.17737000,5.25000000,1.74000000,0.25316243,177.75000000,80.75000000,207.25000000,0.31000000,2.51375000,3.04000000,1.35375000,2.25825000,1.01075000,0.82737775,0.26500000,1.68625000,7.64567846,0.05282100,0.14416347,0.49530766,0.47492686,0.04163910,0.01447785,0.11548673,0.03987372,0.39346726,0.10396330,0.37260172,0.09966132,22.05098364,8.77214665,13.07693618,3.00766757,0.43014286,1.89855072,0.16898745,119.54821164,0.12005734,2843.48393406,3.17464288,2120.31708569
TiNbCrMo,BCC,ANNEAL,,,1,473.15000000,1268.00000000,,,,,196.00000000,10.1016/j.actamat.2019.06.006,2019,Solid-solution strengthening in refractory high entropy alloys,S4,TiNbCrMo,1.55595794,1.55057945,2441.75000000,15.67596977,3.15322386,0.25000000,0.25000000,0.25000000,0.25000000,0.00000000,0.00000000,0.00000000,0.00000000,0.00000000,0.00000000,0.00000000,0.00000000,0.00000000,0.00000000,0.00000000,0.00011946,2.94387867,197.03066351,0.16018892,0.13891240,0.01211456,0.00243998,-0.03201365,-0.01883654,-0.05329017,0.07877081,0.33193323,0.36370064,72.17737000,5.25000000,1.74000000,0.25316243,177.75000000,80.75000000,207.25000000,0.31000000,2.51375000,3.04000000,1.35375000,2.25825000,1.01075000,0.82737775,0.26500000,1.68625000,7.64567846,0.05282100,0.14416347,0.49530766,0.47492686,0.04163910,0.01447785,0.11548673,0.03987372,0.39346726,0.10396330,0.37260172,0.09966132,22.05098364,8.77214665,13.07693618,3.00766757,0.43014286,1.89855072,0.16898745,119.54821164,0.19377496,2843.48393406,3.17464288,1848.43492210
TiNbCrMo,BCC,ANNEAL,,,1,673.15000000,1115.00000000,,,,,196.00000000,10.1016/j.actamat.2019.06.006,2019,Solid-solution strengthening in refractory high entropy alloys,S4,TiNbCrMo,1.55595794,1.55057945,2441.75000000,15.67596977,3.15322386,0.25000000,0.25000000,0.25000000,0.25000000,0.00000000,0.00000000,0.00000000,0.00000000,0.00000000,0.00000000,0.00000000,0.00000000,0.00000000,0.00000000,0.00000000,0.00011946,2.94387867,197.03066351,0.16018892,0.13891240,0.01211456,0.00243998,-0.03201365,-0.01883654,-0.05329017,0.07877081,0.33193323,0.36370064,72.17737000,5.25000000,1.74000000,0.25316243,177.75000000,80.75000000,207.25000000,0.31000000,2.51375000,3.04000000,1.35375000,2.25825000,1.01075000,0.82737775,0.26500000,1.68625000,7.64567846,0.05282100,0.14416347,0.49530766,0.47492686,0.04163910,0.01447785,0.11548673,0.03987372,0.39346726,0.10396330,0.37260172,0.09966132,22.05098364,8.77214665,13.07693618,3.00766757,0.43014286,1.89855072,0.16898745,119.54821164,0.27568342,2843.48393406,3.17464288,1584.79095439
TiNbCrMo,BCC,ANNEAL,,,1,873.15000000,1062.00000000,,,,,196.00000000,10.1016/j.actamat.2019.06.006,2019,Solid-solution strengthening in refractory high entropy alloys,S4,TiNbCrMo,1.55595794,1.55057945,2441.75000000,15.67596977,3.15322386,0.25000000,0.25000000,0.25000000,0.25000000,0.00000000,0.00000000,0.00000000,0.00000000,0.00000000,0.00000000,0.00000000,0.00000000,0.00000000,0.00000000,0.00000000,0.00011946,2.94387867,197.03066351,0.16018892,0.13891240,0.01211456,0.00243998,-0.03201365,-0.01883654,-0.05329017,0.07877081,0.33193323,0.36370064,72.17737000,5.25000000,1.74000000,0.25316243,177.75000000,80.75000000,207.25000000,0.31000000,2.51375000,3.04000000,1.35375000,2.25825000,1.01075000,0.82737775,0.26500000,1.68625000,7.64567846,0.05282100,0.14416347,0.49530766,0.47492686,0.04163910,0.01447785,0.11548673,0.03987372,0.39346726,0.10396330,0.37260172,0.09966132,22.05098364,8.77214665,13.07693618,3.00766757,0.43014286,1.89855072,0.16898745,119.54821164,0.35759189,2843.48393406,3.17464288,1419.71633598
TiNbCrMo,BCC,ANNEAL,,,1,1073.15000000,1058.00000000,,,,,196.00000000,10.1016/j.actamat.2019.06.006,2019,Solid-solution strengthening in refractory high entropy alloys,S4,TiNbCrMo,1.55595794,1.55057945,2441.75000000,15.67596977,3.15322386,0.25000000,0.25000000,0.25000000,0.25000000,0.00000000,0.00000000,0.00000000,0.00000000,0.00000000,0.00000000,0.00000000,0.00000000,0.00000000,0.00000000,0.00000000,0.00011946,2.94387867,197.03066351,0.16018892,0.13891240,0.01211456,0.00243998,-0.03201365,-0.01883654,-0.05329017,0.07877081,0.33193323,0.36370064,72.17737000,5.25000000,1.74000000,0.25316243,177.75000000,80.75000000,207.25000000,0.31000000,2.51375000,3.04000000,1.35375000,2.25825000,1.01075000,0.82737775,0.26500000,1.68625000,7.64567846,0.05282100,0.14416347,0.49530766,0.47492686,0.04163910,0.01447785,0.11548673,0.03987372,0.39346726,0.10396330,0.37260172,0.09966132,22.05098364,8.77214665,13.07693618,3.00766757,0.43014286,1.89855072,0.16898745,119.54821164,0.43950036,2843.48393406,3.17464288,1210.89672814
TiNbMo,BCC,OTHER,,,1,296.15000000,1100.00000000,,,,,177.00000000,10.1016/j.actamat.2019.06.032,2019,High temperature strength of refractory complex concentrated alloys,S4,TiNbMo,1.59700925,1.58624150,2529.00000000,17.05353210,3.24300869,0.33300000,0.33300000,0.33300000,0.00000000,0.00000000,0.00000000,0.00000000,0.00000000,0.00000000,0.00000000,0.00000000,0.00000000,0.00000000,0.00000000,0.00000000,0.00009466,3.01621730,183.07002444,0.00353463,-0.02483407,-0.09462906,-0.07510647,-0.11101581,-0.10347517,-0.13938451,0.12298260,0.32203034,0.32846908,78.90446000,5.00000000,1.76666667,0.19904775,183.00000000,69.33333333,183.33333333,0.34333333,2.58500000,2.88500000,1.21166667,2.75746667,0.83133333,0.86355000,0.21333333,1.67333333,7.68310207,0.02213224,0.06092493,0.57900266,0.56236220,0.01655183,0.00682932,0.04859858,0.02003079,0.37908974,0.15621323,0.36885566,0.15240211,19.47246020,7.53286661,11.63692841,3.47032879,0.55149333,2.04568528,0.03580234,3.18749561,0.11710162,855.31387021,1.75514074,530.18932456
TiNbMo,BCC,OTHER,,,1,1273.15000000,504.00000000,,,,,177.00000000,10.1016/j.actamat.2019.06.032,2019,High temperature strength of refractory complex concentrated alloys,S4,TiNbMo,1.59700925,1.58624150,2529.00000000,17.05353210,3.24300869,0.33300000,0.33300000,0.33300000,0.00000000,0.00000000,0.00000000,0.00000000,0.00000000,0.00000000,0.00000000,0.00000000,0.00000000,0.00000000,0.00000000,0.00000000,0.00009466,3.01621730,183.07002444,0.00353463,-0.02483407,-0.09462906,-0.07510647,-0.11101581,-0.10347517,-0.13938451,0.12298260,0.32203034,0.32846908,78.90446000,5.00000000,1.76666667,0.19904775,183.00000000,69.33333333,183.33333333,0.34333333,2.58500000,2.88500000,1.21166667,2.75746667,0.83133333,0.86355000,0.21333333,1.67333333,7.68310207,0.02213224,0.06092493,0.57900266,0.56236220,0.01655183,0.00682932,0.04859858,0.02003079,0.37908974,0.15621323,0.36885566,0.15240211,19.47246020,7.53286661,11.63692841,3.47032879,0.55149333,2.04568528,0.03580234,3.18749561,0.50342032,855.31387021,1.75514074,136.94943010
TiNbMo,BCC,OTHER,,,1,1473.15000000,324.00000000,,,,,177.00000000,10.1016/j.actamat.2019.06.032,2019,High temperature strength of refractory complex concentrated alloys,S4,TiNbMo,1.59700925,1.58624150,2529.00000000,17.05353210,3.24300869,0.33300000,0.33300000,0.33300000,0.00000000,0.00000000,0.00000000,0.00000000,0.00000000,0.00000000,0.00000000,0.00000000,0.00000000,0.00000000,0.00000000,0.00000000,0.00009466,3.01621730,183.07002444,0.00353463,-0.02483407,-0.09462906,-0.07510647,-0.11101581,-0.10347517,-0.13938451,0.12298260,0.32203034,0.32846908,78.90446000,5.00000000,1.76666667,0.19904775,183.00000000,69.33333333,183.33333333,0.34333333,2.58500000,2.88500000,1.21166667,2.75746667,0.83133333,0.86355000,0.21333333,1.67333333,7.68310207,0.02213224,0.06092493,0.57900266,0.56236220,0.01655183,0.00682932,0.04859858,0.02003079,0.37908974,0.15621323,0.36885566,0.15240211,19.47246020,7.53286661,11.63692841,3.47032879,0.55149333,2.04568528,0.03580234,3.18749561,0.58250297,855.31387021,1.75514074,102.70328555
Zr101Ta30(TiNb)101,BCC,OTHER,,,1,296.15000000,882.00000000,,,,,101.00000000,10.1016/j.actamat.2019.06.032,2019,High temperature strength of refractory complex concentrated alloys,S4,Zr101Ta30(TiNb)101,1.66623742,1.66664686,2364.62162162,19.39261706,3.38497505,0.30300000,0.09000000,0.30300000,0.30300000,0.00000000,0.00000000,0.00000000,0.00000000,0.00000000,0.00000000,0.00000000,0.00000000,0.00000000,0.00000000,0.00000000,0.00011220,3.15656056,133.80862020,0.14004081,0.09610541,0.01195457,0.04379264,0.00423131,-0.00014277,-0.03970410,0.00094786,0.07843008,0.10012117,86.66718252,4.39339339,1.49090090,0.07748222,129.63363363,40.91591592,104.10810811,0.35213213,2.33259760,2.49559159,0.71414114,3.90302102,0.46546246,0.90223572,0.06342342,1.78145045,7.42108918,0.04154007,0.12911607,0.22634037,0.31345928,0.03181148,0.01262969,0.09496036,0.03769449,0.14396586,0.04591667,0.22186853,0.08109232,11.99439596,5.14207679,6.73293829,5.36153136,0.88838414,2.08704923,0.08102408,6.05858989,0.12524202,1411.17619169,1.96941384,914.40608124
Zr101Ta30(TiNb)101,BCC,OTHER,,,1,1273.15000000,274.00000000,,,,,101.00000000,10.1016/j.actamat.2019.06.032,2019,High temperature strength of refractory complex concentrated alloys,S4,Zr101Ta30(TiNb)101,1.66623742,1.66664686,2364.62162162,19.39261706,3.38497505,0.30300000,0.09000000,0.30300000,0.30300000,0.00000000,0.00000000,0.00000000,0.00000000,0.00000000,0.00000000,0.00000000,0.00000000,0.00000000,0.00000000,0.00000000,0.00011220,3.15656056,133.80862020,0.14004081,0.09610541,0.01195457,0.04379264,0.00423131,-0.00014277,-0.03970410,0.00094786,0.07843008,0.10012117,86.66718252,4.39339339,1.49090090,0.07748222,129.63363363,40.91591592,104.10810811,0.35213213,2.33259760,2.49559159,0.71414114,3.90302102,0.46546246,0.90223572,0.06342342,1.78145045,7.42108918,0.04154007,0.12911607,0.22634037,0.31345928,0.03181148,0.01262969,0.09496036,0.03769449,0.14396586,0.04591667,0.22186853,0.08109232,11.99439596,5.14207679,6.73293829,5.36153136,0.88838414,2.08704923,0.08102408,6.05858989,0.53841595,1411.17619169,1.96941384,275.78701502
Zr101Ta30(TiNb)101,BCC,OTHER,,,1,1473.15000000,102.00000000,,,,,101.00000000,10.1016/j.actamat.2019.06.032,2019,High temperature strength of refractory complex concentrated alloys,S4,Zr101Ta30(TiNb)101,1.66623742,1.66664686,2364.62162162,19.39261706,3.38497505,0.30300000,0.09000000,0.30300000,0.30300000,0.00000000,0.00000000,0.00000000,0.00000000,0.00000000,0.00000000,0.00000000,0.00000000,0.00000000,0.00000000,0.00000000,0.00011220,3.15656056,133.80862020,0.14004081,0.09610541,0.01195457,0.04379264,0.00423131,-0.00014277,-0.03970410,0.00094786,0.07843008,0.10012117,86.66718252,4.39339339,1.49090090,0.07748222,129.63363363,40.91591592,104.10810811,0.35213213,2.33259760,2.49559159,0.71414114,3.90302102,0.46546246,0.90223572,0.06342342,1.78145045,7.42108918,0.04154007,0.12911607,0.22634037,0.31345928,0.03181148,0.01262969,0.09496036,0.03769449,0.14396586,0.04591667,0.22186853,0.08109232,11.99439596,5.14207679,6.73293829,5.36153136,0.88838414,2.08704923,0.08102408,6.05858989,0.62299608,1411.17619169,1.96941384,213.40046190
Zr101Ti101Nb101Re30,BCC+Laves,OTHER,,,1,296.15000000,1244.00000000,,,,,,10.1016/j.actamat.2019.06.032,2019,High temperature strength of refractory complex concentrated alloys,S4,Zr101Ti101Nb101Re30,1.65673782,1.65674465,2379.84684685,19.06048715,3.36553928,0.30300000,0.30300000,0.30300000,0.09000000,0.00000000,0.00000000,0.00000000,0.00000000,0.00000000,0.00000000,0.00000000,0.00000000,0.00000000,0.00000000,0.00000000,0.00011220,3.13813543,115.97760092,-0.09278423,-0.12207450,-0.08939687,-0.07202065,-0.09199725,-0.10131092,-0.12128752,-0.08297554,-0.04295812,0.04040889,87.14097712,4.57357357,1.52693694,0.04597231,144.94894895,50.91591592,129.06306306,0.34852853,2.37548048,2.59739339,0.66639339,3.91860661,0.44510210,0.84287545,0.00750676,1.93100000,7.59167877,0.04862639,0.14884423,0.78988049,0.82879660,0.03716459,0.01419600,0.11073240,0.04222388,0.27690650,0.07648040,0.32178746,0.10055383,14.84016933,6.24722849,7.68522492,5.83550017,0.85679317,2.06997326,0.14965860,3.70768648,0.12444078,2099.52417244,2.63381351,1490.64693444
Zr101Ti101Nb101Re30,BCC+Laves,OTHER,,,1,1273.15000000,323.00000000,,,,,,10.1016/j.actamat.2019.06.032,2019,High temperature strength of refractory complex concentrated alloys,S4,Zr101Ti101Nb101Re30,1.65673782,1.65674465,2379.84684685,19.06048715,3.36553928,0.30300000,0.30300000,0.30300000,0.09000000,0.00000000,0.00000000,0.00000000,0.00000000,0.00000000,0.00000000,0.00000000,0.00000000,0.00000000,0.00000000,0.00000000,0.00011220,3.13813543,115.97760092,-0.09278423,-0.12207450,-0.08939687,-0.07202065,-0.09199725,-0.10131092,-0.12128752,-0.08297554,-0.04295812,0.04040889,87.14097712,4.57357357,1.52693694,0.04597231,144.94894895,50.91591592,129.06306306,0.34852853,2.37548048,2.59739339,0.66639339,3.91860661,0.44510210,0.84287545,0.00750676,1.93100000,7.59167877,0.04862639,0.14884423,0.78988049,0.82879660,0.03716459,0.01419600,0.11073240,0.04222388,0.27690650,0.07648040,0.32178746,0.10055383,14.84016933,6.24722849,7.68522492,5.83550017,0.85679317,2.06997326,0.14965860,3.70768648,0.53497140,2099.52417244,2.63381351,619.39260646
Zr101Ti101Nb101Re30,BCC+Laves,OTHER,,,1,1473.15000000,89.00000000,,,,,,10.1016/j.actamat.2019.06.032,2019,High temperature strength of refractory complex concentrated alloys,S4,Zr101Ti101Nb101Re30,1.65673782,1.65674465,2379.84684685,19.06048715,3.36553928,0.30300000,0.30300000,0.30300000,0.09000000,0.00000000,0.00000000,0.00000000,0.00000000,0.00000000,0.00000000,0.00000000,0.00000000,0.00000000,0.00000000,0.00000000,0.00011220,3.13813543,115.97760092,-0.09278423,-0.12207450,-0.08939687,-0.07202065,-0.09199725,-0.10131092,-0.12128752,-0.08297554,-0.04295812,0.04040889,87.14097712,4.57357357,1.52693694,0.04597231,144.94894895,50.91591592,129.06306306,0.34852853,2.37548048,2.59739339,0.66639339,3.91860661,0.44510210,0.84287545,0.00750676,1.93100000,7.59167877,0.04862639,0.14884423,0.78988049,0.82879660,0.03716459,0.01419600,0.11073240,0.04222388,0.27690650,0.07648040,0.32178746,0.10055383,14.84016933,6.24722849,7.68522492,5.83550017,0.85679317,2.06997326,0.14965860,3.70768648,0.61901042,2099.52417244,2.63381351,511.30922565
Zr200Ta159Ti300Nb200(Al33V13)3,BCC,OTHER,100.00000000,5.19400000,1,298.15000000,2035.00000000,2105.00000000,5.00000000,,,109.00000000,10.1007/s11837-014-1066-0,2014,Microstructure and Properties of Aluminum-Containing Refractory High-Entropy Alloys,S4,Zr200Ta159Ti300Nb200(Al33V13)3,1.64180297,1.63793446,2265.34170512,18.42468986,3.32769408,0.20100000,0.15900000,0.30100000,0.20100000,0.09900000,0.03900000,0.00000000,0.00000000,0.00000000,0.00000000,0.00000000,0.00000000,0.00000000,0.00000000,0.00000000,0.00014255,3.10955654,134.17901669,0.07132904,0.03373438,-0.05745603,-0.03493218,-0.05606899,-0.07252684,-0.09366365,0.00930909,0.08323402,0.06340235,84.86938791,4.29989970,1.51400201,0.07392492,130.25476429,42.58776329,111.02908726,0.34818455,2.28580542,2.44849448,0.75409629,3.65802718,0.46277934,1.01128295,0.06603300,1.69439819,7.64892280,0.04530663,0.13391687,0.28409854,0.34630528,0.03367026,0.01023665,0.09388204,0.02931457,0.19781248,0.04811293,0.24788570,0.05993088,12.27322955,5.36932386,7.24341515,5.29084659,0.85072384,2.06835318,0.09656096,9.24438563,0.13161370,1523.71287320,1.98361770,987.48990610
Zr200Ta159Ti300Nb200(Al33V13)3,BCC,OTHER,,,1,1073.15000000,796.00000000,851.00000000,50.00000000,,,109.00000000,10.1007/s11837-014-1066-0,2014,Microstructure and Properties of Aluminum-Containing Refractory High-Entropy Alloys,S4,Zr200Ta159Ti300Nb200(Al33V13)3,1.64180297,1.63793446,2265.34170512,18.42468986,3.32769408,0.20100000,0.15900000,0.30100000,0.20100000,0.09900000,0.03900000,0.00000000,0.00000000,0.00000000,0.00000000,0.00000000,0.00000000,0.00000000,0.00000000,0.00000000,0.00014255,3.10955654,134.17901669,0.07132904,0.03373438,-0.05745603,-0.03493218,-0.05606899,-0.07252684,-0.09366365,0.00930909,0.08323402,0.06340235,84.86938791,4.29989970,1.51400201,0.07392492,130.25476429,42.58776329,111.02908726,0.34818455,2.28580542,2.44849448,0.75409629,3.65802718,0.46277934,1.01128295,0.06603300,1.69439819,7.64892280,0.04530663,0.13391687,0.28409854,0.34630528,0.03367026,0.01023665,0.09388204,0.02931457,0.19781248,0.04811293,0.24788570,0.05993088,12.27322955,5.36932386,7.24341515,5.29084659,0.85072384,2.06835318,0.09656096,9.24438563,0.47372544,1523.71287320,1.98361770,388.64540916
Zr200Ta159Ti300Nb200(Al33V13)3,BCC,OTHER,,,1,1273.15000000,220.00000000,225.00000000,50.00000000,,,109.00000000,10.1007/s11837-014-1066-0,2014,Microstructure and Properties of Aluminum-Containing Refractory High-Entropy Alloys,S4,Zr200Ta159Ti300Nb200(Al33V13)3,1.64180297,1.63793446,2265.34170512,18.42468986,3.32769408,0.20100000,0.15900000,0.30100000,0.20100000,0.09900000,0.03900000,0.00000000,0.00000000,0.00000000,0.00000000,0.00000000,0.00000000,0.00000000,0.00000000,0.00000000,0.00014255,3.10955654,134.17901669,0.07132904,0.03373438,-0.05745603,-0.03493218,-0.05606899,-0.07252684,-0.09366365,0.00930909,0.08323402,0.06340235,84.86938791,4.29989970,1.51400201,0.07392492,130.25476429,42.58776329,111.02908726,0.34818455,2.28580542,2.44849448,0.75409629,3.65802718,0.46277934,1.01128295,0.06603300,1.69439819,7.64892280,0.04530663,0.13391687,0.28409854,0.34630528,0.03367026,0.01023665,0.09388204,0.02931457,0.19781248,0.04811293,0.24788570,0.05993088,12.27322955,5.36932386,7.24341515,5.29084659,0.85072384,2.06835318,0.09656096,9.24438563,0.56201234,1523.71287320,1.98361770,301.28160597
Zr235Ta235Ti235Nb235Al58,BCC+B2,OTHER,,,1,298.15000000,1745.00000000,1830.00000000,,,,,10.1016/j.matdes.2017.11.033,2018,Compositional variation effects on the microstructure and properties of a refractory high-entropy superalloy AlMo0.5NbTa0.5TiZr,S4,Zr235Ta235Ti235Nb235Al58,1.65451839,1.65185884,2434.61679359,18.91650736,3.35704361,0.23500000,0.23500000,0.23500000,0.23500000,0.05800000,0.00000000,0.00000000,0.00000000,0.00000000,0.00000000,0.00000000,0.00000000,0.00000000,0.00000000,0.00000000,0.00013154,3.13725391,140.88565916,0.07015204,0.03604259,-0.04683287,-0.01812050,-0.04148335,-0.05222996,-0.07559281,0.02417723,0.11487747,0.10121990,98.80467469,4.41282565,1.49932866,0.09070024,138.16432866,44.36673347,115.68136273,0.35000000,2.39975451,2.51763727,0.82805912,3.61014048,0.49025551,1.02657172,0.09514366,1.68957816,8.67333124,0.04134384,0.12473560,0.30258957,0.37386933,0.03090773,0.01071639,0.08816333,0.03115317,0.21202635,0.06835760,0.27082454,0.08161551,12.89867409,5.37499733,7.63425713,5.13535742,0.81810177,2.07692308,0.07099263,17.67292164,0.12246280,1451.92284948,2.02910844,948.62976749
