Repository: TaoLiang120/myml

myml
======

A custom machine learning models for high entropy alloys with Ti, V, Cr, Zr, Nb, Mo, Hf, Ta and W

# myml

# myml

File: examples/Select_dataset/EXTERNAL_DATABASE/MPEA_dataset_EXT.csv (part 7 of 11)
Composition,Crystal,Processing,GrainSize,Vicker,Tension0_Compression1,temperature,Yield_EXP,UTS_EXP,Elongation_EXP,Elongation_plastic_EXP,Youngs_EXP,Youngs_ROM_ORG,DOI,YEAR,TITLE,SOURCE,ReducedFormula,radius,radius_TC,Tm_ROM,volume,LattPara,CONC0,CONC1,CONC2,CONC3,CONC4,CONC5,CONC6,CONC7,CONC8,CONC9,CONC10,CONC11,CONC12,CONC13,CONC14,Sconf,sws,Bulk,Eform,Eform_str,Eform_BOKAS,Hmix_TC,Gmix_TC,Hmix_str_TC,Gmix_str_TC,bcc2hcp_Gmix_TC,bcc2hcp_Gmix_TC2CPA,bcc2hcp,amass,VEC,E_negativity,bcc2hcp_Gmix_TC_diff,Exp_Bulk_ROM,Exp_Shear_ROM,Exp_Youngs_ROM,Exp_Poisson_ROM,Exp_Surf_ROM,Cal_Surf_ROM,E_GBR_ROM,DOS_EF_ROM,E_USF_ROM,Exp_Az_ROM,b2h_ROM,D_Surf_GBR_ROM,density,radius_TC_DELTA,volume_DELTA,Exp_Shear_ROM_DELTA,Exp_Youngs_ROM_DELTA,radius_TC_DISTORT,radius_TC_DISTORT_Max,volume_DISTORT,volume_DISTORT_Max,Exp_Shear_DISTORT,Exp_Shear_DISTORT_Max,Exp_Youngs_DISTORT,Exp_Youngs_DISTORT_Max,ShearBurger,ShearBurger_Surf,ShearBurger_D_Surf_GBR,Surf_USF,DOS_VEC,Exp_Poisson_Comp,ElasticEnergy,SH_ratio,temp_ratio,sigma_y0,delta_Eb0,Yield_MC
Zr235Ta235Ti235Nb235Al58,BCC+B2,OTHER,,,1,1273.15000000,366.00000000,408.00000000,,,,,10.1016/j.matdes.2017.11.033,2018,Compositional variation effects on the microstructure and properties of a refractory high-entropy superalloy AlMo0.5NbTa0.5TiZr,S4,Zr235Ta235Ti235Nb235Al58,1.65451839,1.65185884,2434.61679359,18.91650736,3.35704361,0.23500000,0.23500000,0.23500000,0.23500000,0.05800000,0.00000000,0.00000000,0.00000000,0.00000000,0.00000000,0.00000000,0.00000000,0.00000000,0.00000000,0.00000000,0.00013154,3.13725391,140.88565916,0.07015204,0.03604259,-0.04683287,-0.01812050,-0.04148335,-0.05222996,-0.07559281,0.02417723,0.11487747,0.10121990,98.80467469,4.41282565,1.49932866,0.09070024,138.16432866,44.36673347,115.68136273,0.35000000,2.39975451,2.51763727,0.82805912,3.61014048,0.49025551,1.02657172,0.09514366,1.68957816,8.67333124,0.04134384,0.12473560,0.30258957,0.37386933,0.03090773,0.01071639,0.08816333,0.03115317,0.21202635,0.06835760,0.27082454,0.08161551,12.89867409,5.37499733,7.63425713,5.13535742,0.81810177,2.07692308,0.07099263,17.67292164,0.52293651,1451.92284948,2.02910844,297.71073249
Zr235Ti235Nb235Al56V235,BCC+Laves,OTHER,,,1,296.15000000,1240.00000000,,,,,,10.1016/j.actamat.2019.06.032,2019,High temperature strength of refractory complex concentrated alloys,S4,Zr235Ti235Nb235Al56V235,1.62329644,1.62262596,2176.44168675,17.83301633,3.29168499,0.23600000,0.23600000,0.23600000,0.05600000,0.23600000,0.00000000,0.00000000,0.00000000,0.00000000,0.00000000,0.00000000,0.00000000,0.00000000,0.00000000,0.00000000,0.00013137,3.07231787,138.58585717,0.12286414,0.08868619,-0.02748866,-0.03297167,-0.05693303,-0.06714962,-0.09111098,0.01784171,0.12180135,0.10737534,68.27470177,4.41566265,1.52977912,0.10395964,128.85140562,39.68473896,102.08835341,0.35707831,2.27766566,2.50707229,0.78873594,3.90019217,0.48787149,0.84047647,0.08838611,1.71833635,6.35747115,0.06097081,0.18339483,0.15688444,0.23065374,0.04662659,0.01446610,0.13468753,0.04184697,0.12626409,0.03227024,0.19331820,0.06026532,11.31286038,4.96686611,6.58361235,5.13879651,0.88326317,2.11079878,0.14326100,8.67161941,0.13607073,2218.57321564,2.23633705,1501.03043386
Zr235Ti235Nb235Al56V235,BCC+Laves,OTHER,,,1,1273.15000000,82.00000000,,,,,,10.1016/j.actamat.2019.06.032,2019,High temperature strength of refractory complex concentrated alloys,S4,Zr235Ti235Nb235Al56V235,1.62329644,1.62262596,2176.44168675,17.83301633,3.29168499,0.23600000,0.23600000,0.23600000,0.05600000,0.23600000,0.00000000,0.00000000,0.00000000,0.00000000,0.00000000,0.00000000,0.00000000,0.00000000,0.00000000,0.00000000,0.00013137,3.07231787,138.58585717,0.12286414,0.08868619,-0.02748866,-0.03297167,-0.05693303,-0.06714962,-0.09111098,0.01784171,0.12180135,0.10737534,68.27470177,4.41566265,1.52977912,0.10395964,128.85140562,39.68473896,102.08835341,0.35707831,2.27766566,2.50707229,0.78873594,3.90019217,0.48787149,0.84047647,0.08838611,1.71833635,6.35747115,0.06097081,0.18339483,0.15688444,0.23065374,0.04662659,0.01446610,0.13468753,0.04184697,0.12626409,0.03227024,0.19331820,0.06026532,11.31286038,4.96686611,6.58361235,5.13879651,0.88326317,2.11079878,0.14326100,8.67161941,0.58496858,2218.57321564,2.23633705,526.85556237
Zr235Ti235Nb235Al56V235,BCC+Laves,OTHER,,,1,1473.15000000,24.00000000,,,,,,10.1016/j.actamat.2019.06.032,2019,High temperature strength of refractory complex concentrated alloys,S4,Zr235Ti235Nb235Al56V235,1.62329644,1.62262596,2176.44168675,17.83301633,3.29168499,0.23600000,0.23600000,0.23600000,0.05600000,0.23600000,0.00000000,0.00000000,0.00000000,0.00000000,0.00000000,0.00000000,0.00000000,0.00000000,0.00000000,0.00000000,0.00013137,3.07231787,138.58585717,0.12286414,0.08868619,-0.02748866,-0.03297167,-0.05693303,-0.06714962,-0.09111098,0.01784171,0.12180135,0.10737534,68.27470177,4.41566265,1.52977912,0.10395964,128.85140562,39.68473896,102.08835341,0.35707831,2.27766566,2.50707229,0.78873594,3.90019217,0.48787149,0.84047647,0.08838611,1.71833635,6.35747115,0.06097081,0.18339483,0.15688444,0.23065374,0.04662659,0.01446610,0.13468753,0.04184697,0.12626409,0.03227024,0.19331820,0.06026532,11.31286038,4.96686611,6.58361235,5.13879651,0.88326317,2.11079878,0.14326100,8.67161941,0.67686169,2218.57321564,2.23633705,420.34602555
Zr260Ta159Ti280Nb199Al59V40,BCC,OTHER,180.00000000,4.90000000,1,298.15000000,1965.00000000,2061.00000000,5.00000000,,,107.00000000,10.1007/s11837-014-1066-0,2014,Microstructure and Properties of Aluminum-Containing Refractory High-Entropy Alloys,S4,Zr260Ta159Ti280Nb199Al59V40,1.65236282,1.65028475,2316.45524574,18.83519597,3.35222669,0.26100000,0.15900000,0.28100000,0.20000000,0.05900000,0.04000000,0.00000000,0.00000000,0.00000000,0.00000000,0.00000000,0.00000000,0.00000000,0.00000000,0.00000000,0.00013937,3.12893267,134.61612368,0.08456148,0.04507827,-0.03566809,-0.01057829,-0.03464274,-0.05006150,-0.07412595,0.01374742,0.08898225,0.07800635,88.27447675,4.34002006,1.49858576,0.07523483,130.52557673,42.65697091,109.94884654,0.34815446,2.31746740,2.47730391,0.74827884,3.80726790,0.46392177,0.99284415,0.06578614,1.72902508,7.78241530,0.04726848,0.14102660,0.27820541,0.35530631,0.03570730,0.01256230,0.10227478,0.03642993,0.19027736,0.04840217,0.25373180,0.07712833,12.38380270,5.34367935,7.16230370,5.33991741,0.87724661,2.06821154,0.10612731,30.51890935,0.12870959,1635.01969598,2.10227947,1081.48657238
Zr260Ta159Ti280Nb199Al59V40,BCC,OTHER,,,1,1073.15000000,678.00000000,693.00000000,50.00000000,,,107.00000000,10.1007/s11837-014-1066-0,2014,Microstructure and Properties of Aluminum-Containing Refractory High-Entropy Alloys,S4,Zr260Ta159Ti280Nb199Al59V40,1.65236282,1.65028475,2316.45524574,18.83519597,3.35222669,0.26100000,0.15900000,0.28100000,0.20000000,0.05900000,0.04000000,0.00000000,0.00000000,0.00000000,0.00000000,0.00000000,0.00000000,0.00000000,0.00000000,0.00000000,0.00013937,3.12893267,134.61612368,0.08456148,0.04507827,-0.03566809,-0.01057829,-0.03464274,-0.05006150,-0.07412595,0.01374742,0.08898225,0.07800635,88.27447675,4.34002006,1.49858576,0.07523483,130.52557673,42.65697091,109.94884654,0.34815446,2.31746740,2.47730391,0.74827884,3.80726790,0.46392177,0.99284415,0.06578614,1.72902508,7.78241530,0.04726848,0.14102660,0.27820541,0.35530631,0.03570730,0.01256230,0.10227478,0.03642993,0.19027736,0.04840217,0.25373180,0.07712833,12.38380270,5.34367935,7.16230370,5.33991741,0.87724661,2.06821154,0.10612731,30.51890935,0.46327249,1635.01969598,2.10227947,450.46869696
Zr260Ta159Ti280Nb199Al59V40,BCC,OTHER,,,1,1273.15000000,166.00000000,189.00000000,50.00000000,,,107.00000000,10.1007/s11837-014-1066-0,2014,Microstructure and Properties of Aluminum-Containing Refractory High-Entropy Alloys,S4,Zr260Ta159Ti280Nb199Al59V40,1.65236282,1.65028475,2316.45524574,18.83519597,3.35222669,0.26100000,0.15900000,0.28100000,0.20000000,0.05900000,0.04000000,0.00000000,0.00000000,0.00000000,0.00000000,0.00000000,0.00000000,0.00000000,0.00000000,0.00000000,0.00013937,3.12893267,134.61612368,0.08456148,0.04507827,-0.03566809,-0.01057829,-0.03464274,-0.05006150,-0.07412595,0.01374742,0.08898225,0.07800635,88.27447675,4.34002006,1.49858576,0.07523483,130.52557673,42.65697091,109.94884654,0.34815446,2.31746740,2.47730391,0.74827884,3.80726790,0.46392177,0.99284415,0.06578614,1.72902508,7.78241530,0.04726848,0.14102660,0.27820541,0.35530631,0.03570730,0.01256230,0.10227478,0.03642993,0.19027736,0.04840217,0.25373180,0.07712833,12.38380270,5.34367935,7.16230370,5.33991741,0.87724661,2.06821154,0.10612731,30.51890935,0.54961131,1635.01969598,2.10227947,354.26264405
Zr260Ta199Ti280Nb199Al59,BCC,OTHER,200.00000000,4.80200000,1,298.15000000,1965.00000000,2054.00000000,5.00000000,,,110.00000000,10.1007/s11837-014-1066-0,2014,Microstructure and Properties of Aluminum-Containing Refractory High-Entropy Alloys,S4,Zr260Ta199Ti280Nb199Al59,1.65769644,1.65489547,2360.86848546,19.02442297,3.36341531,0.26100000,0.20000000,0.28100000,0.20000000,0.05900000,0.00000000,0.00000000,0.00000000,0.00000000,0.00000000,0.00000000,0.00000000,0.00000000,0.00000000,0.00000000,0.00013081,3.14101014,135.02942377,0.07564558,0.03616236,-0.04819307,-0.01182845,-0.03615423,-0.05131167,-0.07563744,0.01341930,0.08643942,0.07381514,93.49037966,4.34002006,1.49337011,0.07302012,132.13039117,43.45937813,112.27582748,0.34695085,2.33865095,2.47955065,0.75509930,3.75892287,0.46444333,1.02445627,0.06698975,1.72445135,8.16027555,0.04286795,0.12894877,0.29396042,0.37149048,0.03233301,0.01175599,0.09238523,0.03413755,0.20290880,0.05895486,0.26568688,0.07984254,12.65886113,5.41289033,7.34080500,5.33875823,0.86610726,2.06255664,0.07376948,26.10965899,0.12628827,1472.94302402,2.03427671,963.22867977
Zr260Ta199Ti280Nb199Al59,BCC,OTHER,,,1,1073.15000000,362.00000000,397.00000000,50.00000000,,,110.00000000,10.1007/s11837-014-1066-0,2014,Microstructure and Properties of Aluminum-Containing Refractory High-Entropy Alloys,S4,Zr260Ta199Ti280Nb199Al59,1.65769644,1.65489547,2360.86848546,19.02442297,3.36341531,0.26100000,0.20000000,0.28100000,0.20000000,0.05900000,0.00000000,0.00000000,0.00000000,0.00000000,0.00000000,0.00000000,0.00000000,0.00000000,0.00000000,0.00000000,0.00013081,3.14101014,135.02942377,0.07564558,0.03616236,-0.04819307,-0.01182845,-0.03615423,-0.05131167,-0.07563744,0.01341930,0.08643942,0.07381514,93.49037966,4.34002006,1.49337011,0.07302012,132.13039117,43.45937813,112.27582748,0.34695085,2.33865095,2.47955065,0.75509930,3.75892287,0.46444333,1.02445627,0.06698975,1.72445135,8.16027555,0.04286795,0.12894877,0.29396042,0.37149048,0.03233301,0.01175599,0.09238523,0.03413755,0.20290880,0.05895486,0.26568688,0.07984254,12.65886113,5.41289033,7.34080500,5.33875823,0.86610726,2.06255664,0.07376948,26.10965899,0.45455730,1472.94302402,2.03427671,388.69805373
Zr260Ta199Ti280Nb199Al59,BCC,OTHER,,,1,1273.15000000,236.00000000,247.00000000,50.00000000,,,110.00000000,10.1007/s11837-014-1066-0,2014,Microstructure and Properties of Aluminum-Containing Refractory High-Entropy Alloys,S4,Zr260Ta199Ti280Nb199Al59,1.65769644,1.65489547,2360.86848546,19.02442297,3.36341531,0.26100000,0.20000000,0.28100000,0.20000000,0.05900000,0.00000000,0.00000000,0.00000000,0.00000000,0.00000000,0.00000000,0.00000000,0.00000000,0.00000000,0.00000000,0.00013081,3.14101014,135.02942377,0.07564558,0.03616236,-0.04819307,-0.01182845,-0.03615423,-0.05131167,-0.07563744,0.01341930,0.08643942,0.07381514,93.49037966,4.34002006,1.49337011,0.07302012,132.13039117,43.45937813,112.27582748,0.34695085,2.33865095,2.47955065,0.75509930,3.75892287,0.46444333,1.02445627,0.06698975,1.72445135,8.16027555,0.04286795,0.12894877,0.29396042,0.37149048,0.03233301,0.01175599,0.09238523,0.03413755,0.20290880,0.05895486,0.26568688,0.07984254,12.65886113,5.41289033,7.34080500,5.33875823,0.86610726,2.06255664,0.07376948,26.10965899,0.53927189,1472.94302402,2.03427671,303.23910517
Zr2TaTi2Nb2Al2Mo,BCC+B2,OTHER,,,1,298.15000000,2065.66666667,2370.00000000,,,,,10.1016/j.matdes.2017.11.033,2018,Compositional variation effects on the microstructure and properties of a refractory high-entropy superalloy AlMo0.5NbTa0.5TiZr,S4,Zr2TaTi2Nb2Al2Mo,1.63628855,1.62329674,2169.06400000,18.10671997,3.30843998,0.20000000,0.10000000,0.20000000,0.20000000,0.20000000,0.10000000,0.00000000,0.00000000,0.00000000,0.00000000,0.00000000,0.00000000,0.00000000,0.00000000,0.00000000,0.00015064,3.09497289,137.51086001,0.01930535,-0.00966592,-0.11038713,-0.08801592,-0.10305496,-0.11698718,-0.13202622,0.01395097,0.10673043,0.08620952,79.48457172,4.30000000,1.58200000,0.09277946,136.00000000,47.50000000,123.10000000,0.34700000,2.19800000,2.35600000,0.82300000,2.95432000,0.50890000,0.97320600,0.08508060,1.53300000,7.28941116,0.04839537,0.14014862,0.59889094,0.62419234,0.03595193,0.01092105,0.09604101,0.03032235,0.30724478,0.06590209,0.33515032,0.06753525,13.60966708,6.19184126,8.87779979,4.62959324,0.68705116,2.06278714,0.08283720,3.71229220,0.13745560,1799.24201254,2.23715043,1214.84626025
Zr2TaTi2Nb2Al2Mo,BCC+B2,OTHER,,,1,1073.15000000,1597.00000000,1810.00000000,11.00000000,,,,10.1007/s11837-014-1066-0,2014,Microstructure and Properties of Aluminum-Containing Refractory High-Entropy Alloys,S4,Zr2TaTi2Nb2Al2Mo,1.63628855,1.62329674,2169.06400000,18.10671997,3.30843998,0.20000000,0.10000000,0.20000000,0.20000000,0.20000000,0.10000000,0.00000000,0.00000000,0.00000000,0.00000000,0.00000000,0.00000000,0.00000000,0.00000000,0.00000000,0.00015064,3.09497289,137.51086001,0.01930535,-0.00966592,-0.11038713,-0.08801592,-0.10305496,-0.11698718,-0.13202622,0.01395097,0.10673043,0.08620952,79.48457172,4.30000000,1.58200000,0.09277946,136.00000000,47.50000000,123.10000000,0.34700000,2.19800000,2.35600000,0.82300000,2.95432000,0.50890000,0.97320600,0.08508060,1.53300000,7.28941116,0.04839537,0.14014862,0.59889094,0.62419234,0.03595193,0.01092105,0.09604101,0.03032235,0.30724478,0.06590209,0.33515032,0.06753525,13.60966708,6.19184126,8.87779979,4.62959324,0.68705116,2.06278714,0.08283720,3.71229220,0.49475258,1799.24201254,2.23715043,535.77612933
Zr2TaTi2Nb2Al2Mo,B2+BCC,OTHER,,,1,1273.15000000,745.00000000,,,,,,10.1016/j.actamat.2019.06.032,2019,High temperature strength of refractory complex concentrated alloys,S4,Zr2TaTi2Nb2Al2Mo,1.63628855,1.62329674,2169.06400000,18.10671997,3.30843998,0.20000000,0.10000000,0.20000000,0.20000000,0.20000000,0.10000000,0.00000000,0.00000000,0.00000000,0.00000000,0.00000000,0.00000000,0.00000000,0.00000000,0.00000000,0.00015064,3.09497289,137.51086001,0.01930535,-0.00966592,-0.11038713,-0.08801592,-0.10305496,-0.11698718,-0.13202622,0.01395097,0.10673043,0.08620952,79.48457172,4.30000000,1.58200000,0.09277946,136.00000000,47.50000000,123.10000000,0.34700000,2.19800000,2.35600000,0.82300000,2.95432000,0.50890000,0.97320600,0.08508060,1.53300000,7.28941116,0.04839537,0.14014862,0.59889094,0.62419234,0.03595193,0.01092105,0.09604101,0.03032235,0.30724478,0.06590209,0.33515032,0.06753525,13.60966708,6.19184126,8.87779979,4.62959324,0.68705116,2.06278714,0.08283720,3.71229220,0.58695825,1799.24201254,2.23715043,427.49830530
Zr2TaTi2Nb2Al2Mo,B2+BCC,OTHER,,,1,1473.15000000,250.00000000,,,,,,10.1016/j.actamat.2019.06.032,2019,High temperature strength of refractory complex concentrated alloys,S4,Zr2TaTi2Nb2Al2Mo,1.63628855,1.62329674,2169.06400000,18.10671997,3.30843998,0.20000000,0.10000000,0.20000000,0.20000000,0.20000000,0.10000000,0.00000000,0.00000000,0.00000000,0.00000000,0.00000000,0.00000000,0.00000000,0.00000000,0.00000000,0.00015064,3.09497289,137.51086001,0.01930535,-0.00966592,-0.11038713,-0.08801592,-0.10305496,-0.11698718,-0.13202622,0.01395097,0.10673043,0.08620952,79.48457172,4.30000000,1.58200000,0.09277946,136.00000000,47.50000000,123.10000000,0.34700000,2.19800000,2.35600000,0.82300000,2.95432000,0.50890000,0.97320600,0.08508060,1.53300000,7.28941116,0.04839537,0.14014862,0.59889094,0.62419234,0.03595193,0.01092105,0.09604101,0.03032235,0.30724478,0.06590209,0.33515032,0.06753525,13.60966708,6.19184126,8.87779979,4.62959324,0.68705116,2.06278714,0.08283720,3.71229220,0.67916392,1799.24201254,2.23715043,341.10291787
Zr2TaTi2Nb2AlMo,BCC+B2,OTHER,,,1,298.15000000,2350.00000000,2460.00000000,,,,,10.1016/j.matdes.2017.11.033,2018,Compositional variation effects on the microstructure and properties of a refractory high-entropy superalloy AlMo0.5NbTa0.5TiZr,S4,Zr2TaTi2Nb2AlMo,1.64226175,1.63330492,2306.36888889,18.42003552,3.32741385,0.22200000,0.11100000,0.22200000,0.22200000,0.11100000,0.11100000,0.00000000,0.00000000,0.00000000,0.00000000,0.00000000,0.00000000,0.00000000,0.00000000,0.00000000,0.00014946,3.10707829,144.37204060,0.03834316,0.00615287,-0.08729445,-0.06317561,-0.08331978,-0.09536591,-0.11551007,0.03000521,0.13601254,0.13461562,85.31824207,4.44444444,1.57888889,0.10600733,142.66666667,49.88888889,129.00000000,0.34666667,2.31333333,2.48455556,0.86600000,3.19903333,0.54877778,0.95689556,0.10171144,1.61855556,7.69131908,0.04732195,0.14002585,0.58167136,0.61097862,0.03531605,0.01145474,0.09841109,0.03266798,0.30388053,0.06252338,0.33910795,0.07907717,14.37610655,6.21445528,8.88205938,4.52743470,0.71978250,2.06122449,0.08715575,5.45631108,0.12927247,1885.61717004,2.38771752,1299.19215873
Zr2TaTi2Nb2AlMo,BCC+B2,OTHER,,,1,1273.15000000,579.00000000,646.00000000,,,,,10.1016/j.matdes.2017.11.033,2018,Compositional variation effects on the microstructure and properties of a refractory high-entropy superalloy AlMo0.5NbTa0.5TiZr,S4,Zr2TaTi2Nb2AlMo,1.64226175,1.63330492,2306.36888889,18.42003552,3.32741385,0.22200000,0.11100000,0.22200000,0.22200000,0.11100000,0.11100000,0.00000000,0.00000000,0.00000000,0.00000000,0.00000000,0.00000000,0.00000000,0.00000000,0.00000000,0.00014946,3.10707829,144.37204060,0.03834316,0.00615287,-0.08729445,-0.06317561,-0.08331978,-0.09536591,-0.11551007,0.03000521,0.13601254,0.13461562,85.31824207,4.44444444,1.57888889,0.10600733,142.66666667,49.88888889,129.00000000,0.34666667,2.31333333,2.48455556,0.86600000,3.19903333,0.54877778,0.95689556,0.10171144,1.61855556,7.69131908,0.04732195,0.14002585,0.58167136,0.61097862,0.03531605,0.01145474,0.09841109,0.03266798,0.30388053,0.06252338,0.33910795,0.07907717,14.37610655,6.21445528,8.88205938,4.52743470,0.71978250,2.06122449,0.08715575,5.45631108,0.55201490,1885.61717004,2.38771752,490.52025432
Zr2TaTi2Nb2Cr2Mo,BCC+BCC+Sec.,OTHER,,5.29200000,1,298.15000000,1595.00000000,2046.00000000,5.00000000,,,,10.1016/j.msea.2011.09.033,2011,Microstructure and properties of a refractory NbCrMo0.5Ta0.5TiZr alloy,S4,Zr2TaTi2Nb2Cr2Mo,1.60634341,1.60416801,2418.40000000,17.28601147,3.25767882,0.20000000,0.10000000,0.20000000,0.20000000,0.20000000,0.10000000,0.00000000,0.00000000,0.00000000,0.00000000,0.00000000,0.00000000,0.00000000,0.00000000,0.00000000,0.00015064,3.04465754,170.14132921,0.25512243,0.22615116,0.05366321,0.04780227,0.01071257,0.01883101,-0.01825869,0.03552742,0.21666245,0.24862300,84.48748400,4.90000000,1.59200000,0.18113503,153.20000000,65.30000000,164.90000000,0.31900000,2.42600000,2.81720000,1.09180000,2.95606000,0.78870000,0.89297820,0.18200000,1.72540000,8.11609224,0.07063960,0.20473297,0.55452732,0.55758058,0.05443346,0.01561085,0.15398347,0.04332213,0.37076837,0.08974502,0.39114269,0.09141827,18.42264897,7.59383717,10.67732061,3.57195385,0.60327755,1.93685756,0.23375979,7.62097576,0.12328399,3769.63064698,3.62463761,2882.05918552
Zr2TaTi2Nb2Cr2Mo,BCC+BCC+Sec.,OTHER,,,1,1073.15000000,983.00000000,1100.00000000,5.50000000,,,,10.1016/j.msea.2011.09.033,2011,Microstructure and properties of a refractory NbCrMo0.5Ta0.5TiZr alloy,S4,Zr2TaTi2Nb2Cr2Mo,1.60634341,1.60416801,2418.40000000,17.28601147,3.25767882,0.20000000,0.10000000,0.20000000,0.20000000,0.20000000,0.10000000,0.00000000,0.00000000,0.00000000,0.00000000,0.00000000,0.00000000,0.00000000,0.00000000,0.00000000,0.00015064,3.04465754,170.14132921,0.25512243,0.22615116,0.05366321,0.04780227,0.01071257,0.01883101,-0.01825869,0.03552742,0.21666245,0.24862300,84.48748400,4.90000000,1.59200000,0.18113503,153.20000000,65.30000000,164.90000000,0.31900000,2.42600000,2.81720000,1.09180000,2.95606000,0.78870000,0.89297820,0.18200000,1.72540000,8.11609224,0.07063960,0.20473297,0.55452732,0.55758058,0.05443346,0.01561085,0.15398347,0.04332213,0.37076837,0.08974502,0.39114269,0.09141827,18.42264897,7.59383717,10.67732061,3.57195385,0.60327755,1.93685756,0.23375979,7.62097576,0.44374380,3769.63064698,3.62463761,1784.77116933
Zr2TaTi2Nb2Cr2Mo,BCC+BCC+Laves,OTHER,,,1,1273.15000000,546.00000000,,,,,,10.1016/j.actamat.2019.06.032,2019,High temperature strength of refractory complex concentrated alloys,S4,Zr2TaTi2Nb2Cr2Mo,1.60634341,1.60416801,2418.40000000,17.28601147,3.25767882,0.20000000,0.10000000,0.20000000,0.20000000,0.20000000,0.10000000,0.00000000,0.00000000,0.00000000,0.00000000,0.00000000,0.00000000,0.00000000,0.00000000,0.00000000,0.00015064,3.04465754,170.14132921,0.25512243,0.22615116,0.05366321,0.04780227,0.01071257,0.01883101,-0.01825869,0.03552742,0.21666245,0.24862300,84.48748400,4.90000000,1.59200000,0.18113503,153.20000000,65.30000000,164.90000000,0.31900000,2.42600000,2.81720000,1.09180000,2.95606000,0.78870000,0.89297820,0.18200000,1.72540000,8.11609224,0.07063960,0.20473297,0.55452732,0.55758058,0.05443346,0.01561085,0.15398347,0.04332213,0.37076837,0.08974502,0.39114269,0.09141827,18.42264897,7.59383717,10.67732061,3.57195385,0.60327755,1.93685756,0.23375979,7.62097576,0.52644310,3769.63064698,3.62463761,1552.62319615
Zr2TaTi2Nb2Cr2Mo,BCC+BCC+Laves,OTHER,,,1,1473.15000000,170.00000000,,,,,,10.1016/j.actamat.2019.06.032,2019,High temperature strength of refractory complex concentrated alloys,S4,Zr2TaTi2Nb2Cr2Mo,1.60634341,1.60416801,2418.40000000,17.28601147,3.25767882,0.20000000,0.10000000,0.20000000,0.20000000,0.20000000,0.10000000,0.00000000,0.00000000,0.00000000,0.00000000,0.00000000,0.00000000,0.00000000,0.00000000,0.00000000,0.00015064,3.04465754,170.14132921,0.25512243,0.22615116,0.05366321,0.04780227,0.01071257,0.01883101,-0.01825869,0.03552742,0.21666245,0.24862300,84.48748400,4.90000000,1.59200000,0.18113503,153.20000000,65.30000000,164.90000000,0.31900000,2.42600000,2.81720000,1.09180000,2.95606000,0.78870000,0.89297820,0.18200000,1.72540000,8.11609224,0.07063960,0.20473297,0.55452732,0.55758058,0.05443346,0.01561085,0.15398347,0.04332213,0.37076837,0.08974502,0.39114269,0.09141827,18.42264897,7.59383717,10.67732061,3.57195385,0.60327755,1.93685756,0.23375979,7.62097576,0.60914241,3769.63064698,3.62463761,1350.67107238
Zr83Ti83Nb83Cr250,BCC+Laves,OTHER,,,1,296.15000000,1576.00000000,,,,,,10.1016/j.actamat.2019.06.032,2019,High temperature strength of refractory complex concentrated alloys,S4,Zr83Ti83Nb83Cr250,1.55133261,1.55232881,2226.40681363,15.44952709,3.13796717,0.16600000,0.16600000,0.16600000,0.50100000,0.00000000,0.00000000,0.00000000,0.00000000,0.00000000,0.00000000,0.00000000,0.00000000,0.00000000,0.00000000,0.00000000,0.00010690,2.94002469,183.34670916,0.42433824,0.40024391,0.11761506,0.07192630,0.03922073,0.04783196,0.01512639,0.00053212,0.24162024,0.29239548,64.63889287,5.16833667,1.57517034,0.24108812,142.37274549,76.74348697,187.68336673,0.28152305,2.27588176,2.97223647,1.20931263,2.36141884,0.99544489,0.77703119,0.23038076,1.76292385,6.94749292,0.08716588,0.26631540,0.50121063,0.49388301,0.06727026,0.03316700,0.18778714,0.09222964,0.40223930,0.20034960,0.40550799,0.19920933,20.85549755,9.16369993,11.83006151,2.98583729,0.45690112,1.78366618,0.42911310,3.30907578,0.13301702,5636.28563855,4.29433833,4456.34263214
Zr83Ti83Nb83Cr250,BCC+Laves,OTHER,,,1,1273.15000000,139.00000000,,,,,,10.1016/j.actamat.2019.06.032,2019,High temperature strength of refractory complex concentrated alloys,S4,Zr83Ti83Nb83Cr250,1.55133261,1.55232881,2226.40681363,15.44952709,3.13796717,0.16600000,0.16600000,0.16600000,0.50100000,0.00000000,0.00000000,0.00000000,0.00000000,0.00000000,0.00000000,0.00000000,0.00000000,0.00000000,0.00000000,0.00000000,0.00010690,2.94002469,183.34670916,0.42433824,0.40024391,0.11761506,0.07192630,0.03922073,0.04783196,0.01512639,0.00053212,0.24162024,0.29239548,64.63889287,5.16833667,1.57517034,0.24108812,142.37274549,76.74348697,187.68336673,0.28152305,2.27588176,2.97223647,1.20931263,2.36141884,0.99544489,0.77703119,0.23038076,1.76292385,6.94749292,0.08716588,0.26631540,0.50121063,0.49388301,0.06727026,0.03316700,0.18778714,0.09222964,0.40223930,0.20034960,0.40550799,0.19920933,20.85549755,9.16369993,11.83006151,2.98583729,0.45690112,1.78366618,0.42911310,3.30907578,0.57184069,5636.28563855,4.29433833,2665.85907873
Zr83Ti83Nb83Cr250,BCC+Laves,OTHER,,,1,1473.15000000,32.00000000,,,,,,10.1016/j.actamat.2019.06.032,2019,High temperature strength of refractory complex concentrated alloys,S4,Zr83Ti83Nb83Cr250,1.55133261,1.55232881,2226.40681363,15.44952709,3.13796717,0.16600000,0.16600000,0.16600000,0.50100000,0.00000000,0.00000000,0.00000000,0.00000000,0.00000000,0.00000000,0.00000000,0.00000000,0.00000000,0.00000000,0.00000000,0.00010690,2.94002469,183.34670916,0.42433824,0.40024391,0.11761506,0.07192630,0.03922073,0.04783196,0.01512639,0.00053212,0.24162024,0.29239548,64.63889287,5.16833667,1.57517034,0.24108812,142.37274549,76.74348697,187.68336673,0.28152305,2.27588176,2.97223647,1.20931263,2.36141884,0.99544489,0.77703119,0.23038076,1.76292385,6.94749292,0.08716588,0.26631540,0.50121063,0.49388301,0.06727026,0.03316700,0.18778714,0.09222964,0.40223930,0.20034960,0.40550799,0.19920933,20.85549755,9.16369993,11.83006151,2.98583729,0.45690112,1.78366618,0.42911310,3.30907578,0.66167153,5636.28563855,4.29433833,2370.05400071
Zr99Ta99Ti300(Nb3Al2)100,BCC,OTHER,2000.00000000,3.99840000,1,298.15000000,1280.00000000,1367.00000000,4.00000000,,,105.00000000,10.1007/s11837-014-1066-0,2014,Microstructure and Properties of Aluminum-Containing Refractory High-Entropy Alloys,S4,Zr99Ta99Ti300(Nb3Al2)100,1.62796104,1.61775363,2134.61523046,17.83422416,3.29175931,0.09900000,0.09900000,0.30100000,0.30100000,0.20000000,0.00000000,0.00000000,0.00000000,0.00000000,0.00000000,0.00000000,0.00000000,0.00000000,0.00000000,0.00000000,0.00012948,3.08525542,130.66551407,0.02027028,-0.01123984,-0.10953952,-0.09984547,-0.11310137,-0.13135559,-0.14461149,0.00159981,0.07675449,0.04656918,74.72278341,4.19939880,1.54726453,0.07515468,127.36372745,39.77955912,105.55811623,0.35402806,2.17269539,2.31904309,0.74677956,3.12035972,0.44822044,0.96949128,0.06899860,1.57226353,6.95741988,0.03620619,0.10110561,0.27813989,0.31069976,0.02599531,0.00665148,0.06408255,0.01549688,0.19316360,0.05097426,0.21678349,0.05394248,11.34014661,5.21939093,7.21262461,5.17388962,0.74304915,2.09610970,0.05644004,2.76822277,0.13967388,995.98011259,1.50028353,573.74984396
Zr99Ta99Ti300(Nb3Al2)100,BCC,OTHER,,,1,1073.15000000,728.00000000,1000.00000000,12.00000000,,,105.00000000,10.1007/s11837-014-1066-0,2014,Microstructure and Properties of Aluminum-Containing Refractory High-Entropy Alloys,S4,Zr99Ta99Ti300(Nb3Al2)100,1.62796104,1.61775363,2134.61523046,17.83422416,3.29175931,0.09900000,0.09900000,0.30100000,0.30100000,0.20000000,0.00000000,0.00000000,0.00000000,0.00000000,0.00000000,0.00000000,0.00000000,0.00000000,0.00000000,0.00000000,0.00012948,3.08525542,130.66551407,0.02027028,-0.01123984,-0.10953952,-0.09984547,-0.11310137,-0.13135559,-0.14461149,0.00159981,0.07675449,0.04656918,74.72278341,4.19939880,1.54726453,0.07515468,127.36372745,39.77955912,105.55811623,0.35402806,2.17269539,2.31904309,0.74677956,3.12035972,0.44822044,0.96949128,0.06899860,1.57226353,6.95741988,0.03620619,0.10110561,0.27813989,0.31069976,0.02599531,0.00665148,0.06408255,0.01549688,0.19316360,0.05097426,0.21678349,0.05394248,11.34014661,5.21939093,7.21262461,5.17388962,0.74304915,2.09610970,0.05644004,2.76822277,0.50273697,995.98011259,1.50028353,163.58611855
Zr99Ta99Ti300(Nb3Al2)100,BCC,OTHER,,,1,1273.15000000,403.00000000,415.00000000,50.00000000,,,105.00000000,10.1007/s11837-014-1066-0,2014,Microstructure and Properties of Aluminum-Containing Refractory High-Entropy Alloys,S4,Zr99Ta99Ti300(Nb3Al2)100,1.62796104,1.61775363,2134.61523046,17.83422416,3.29175931,0.09900000,0.09900000,0.30100000,0.30100000,0.20000000,0.00000000,0.00000000,0.00000000,0.00000000,0.00000000,0.00000000,0.00000000,0.00000000,0.00000000,0.00000000,0.00012948,3.08525542,130.66551407,0.02027028,-0.01123984,-0.10953952,-0.09984547,-0.11310137,-0.13135559,-0.14461149,0.00159981,0.07675449,0.04656918,74.72278341,4.19939880,1.54726453,0.07515468,127.36372745,39.77955912,105.55811623,0.35402806,2.17269539,2.31904309,0.74677956,3.12035972,0.44822044,0.96949128,0.06899860,1.57226353,6.95741988,0.03620619,0.10110561,0.27813989,0.31069976,0.02599531,0.00665148,0.06408255,0.01549688,0.19316360,0.05097426,0.21678349,0.05394248,11.34014661,5.21939093,7.21262461,5.17388962,0.74304915,2.09610970,0.05644004,2.76822277,0.59643067,995.98011259,1.50028353,116.82628443
ZrTaTiNbV,BCC+BCC,OTHER,,,1,296.15000000,1395.00000000,,,,,,10.1016/j.actamat.2019.06.032,2019,High temperature strength of refractory complex concentrated alloys,S4,ZrTaTiNbV,1.62554594,1.63146224,2458.40000000,17.98974485,3.30130006,0.20000000,0.20000000,0.20000000,0.20000000,0.20000000,0.00000000,0.00000000,0.00000000,0.00000000,0.00000000,0.00000000,0.00000000,0.00000000,0.00000000,0.00000000,0.00013869,3.08978368,153.25154840,0.21055596,0.18158469,0.04522988,0.03681884,-0.00105183,0.00784757,-0.03002309,0.02693294,0.15505993,0.16287520,92.77735200,4.60000000,1.52000000,0.12812699,145.60000000,45.80000000,120.40000000,0.35400000,2.50540000,2.68480000,0.94780000,3.91820000,0.55160000,0.97444380,0.13800000,1.73700000,8.56379698,0.05495826,0.16604069,0.25440195,0.32101517,0.04165014,0.01160437,0.12225695,0.03415038,0.17890593,0.05185698,0.24125179,0.06671518,13.09426451,5.22641674,7.53843668,4.86729514,0.85178261,2.09597523,0.13977024,9.26039565,0.12046453,2221.62822283,2.42525406,1540.91304959
ZrTaTiNbV,BCC+BCC,OTHER,,,1,1273.15000000,190.00000000,,,,,,10.1016/j.actamat.2019.06.032,2019,High temperature strength of refractory complex concentrated alloys,S4,ZrTaTiNbV,1.62554594,1.63146224,2458.40000000,17.98974485,3.30130006,0.20000000,0.20000000,0.20000000,0.20000000,0.20000000,0.00000000,0.00000000,0.00000000,0.00000000,0.00000000,0.00000000,0.00000000,0.00000000,0.00000000,0.00000000,0.00013869,3.08978368,153.25154840,0.21055596,0.18158469,0.04522988,0.03681884,-0.00105183,0.00784757,-0.03002309,0.02693294,0.15505993,0.16287520,92.77735200,4.60000000,1.52000000,0.12812699,145.60000000,45.80000000,120.40000000,0.35400000,2.50540000,2.68480000,0.94780000,3.91820000,0.55160000,0.97444380,0.13800000,1.73700000,8.56379698,0.05495826,0.16604069,0.25440195,0.32101517,0.04165014,0.01160437,0.12225695,0.03415038,0.17890593,0.05185698,0.24125179,0.06671518,13.09426451,5.22641674,7.53843668,4.86729514,0.85178261,2.09597523,0.13977024,9.26039565,0.51787748,2221.62822283,2.42525406,590.10040565
ZrTaTiNbV,BCC+BCC,OTHER,,,1,1473.15000000,78.00000000,,,,,,10.1016/j.actamat.2019.06.032,2019,High temperature strength of refractory complex concentrated alloys,S4,ZrTaTiNbV,1.62554594,1.63146224,2458.40000000,17.98974485,3.30130006,0.20000000,0.20000000,0.20000000,0.20000000,0.20000000,0.00000000,0.00000000,0.00000000,0.00000000,0.00000000,0.00000000,0.00000000,0.00000000,0.00000000,0.00000000,0.00013869,3.08978368,153.25154840,0.21055596,0.18158469,0.04522988,0.03681884,-0.00105183,0.00784757,-0.03002309,0.02693294,0.15505993,0.16287520,92.77735200,4.60000000,1.52000000,0.12812699,145.60000000,45.80000000,120.40000000,0.35400000,2.50540000,2.68480000,0.94780000,3.91820000,0.55160000,0.97444380,0.13800000,1.73700000,8.56379698,0.05495826,0.16604069,0.25440195,0.32101517,0.04165014,0.01160437,0.12225695,0.03415038,0.17890593,0.05185698,0.24125179,0.06671518,13.09426451,5.22641674,7.53843668,4.86729514,0.85178261,2.09597523,0.13977024,9.26039565,0.59923121,2221.62822283,2.42525406,479.16122367
ZrTiNb,BCC,CAST,,3.64560000,1,298.15000000,1099.00000000,,48.00000000,,,94.00000000,10.1007/s12598-019-01310-6,2019,Microstructure and mechanical properties of NbZrTi and NbHfZrTi alloys,S4,ZrTiNb,1.67033723,1.67074096,2273.00000000,19.53234528,3.39308544,0.33300000,0.33300000,0.33300000,0.00000000,0.00000000,0.00000000,0.00000000,0.00000000,0.00000000,0.00000000,0.00000000,0.00000000,0.00000000,0.00000000,0.00000000,0.00009466,3.16433592,127.55768150,0.15656417,0.10827872,0.00859266,0.04222273,-0.00020750,-0.00606272,-0.04849294,-0.03452792,0.03144140,0.08277997,77.33246000,4.33333333,1.49000000,0.06596931,122.66666667,38.33333333,96.00000000,0.35333333,2.25166667,2.43733333,0.63633333,3.96866667,0.43966667,0.83543500,0.04000000,1.80100000,6.57441064,0.04270519,0.13195565,0.11731076,0.21866731,0.03298867,0.01365102,0.09837209,0.04069781,0.09122105,0.03475053,0.18315418,0.07515776,11.26424307,5.00262461,6.25443813,5.54359363,0.91584615,2.09278351,0.10029337,5.09602178,0.13117026,1366.00192555,1.88900082,869.35913107
ZrTiNb,BCC,CAST,,,1,1073.15000000,462.00000000,,51.00000000,,,94.00000000,10.1007/s12598-019-01310-6,2019,Microstructure and mechanical properties of NbZrTi and NbHfZrTi alloys,S4,ZrTiNb,1.67033723,1.67074096,2273.00000000,19.53234528,3.39308544,0.33300000,0.33300000,0.33300000,0.00000000,0.00000000,0.00000000,0.00000000,0.00000000,0.00000000,0.00000000,0.00000000,0.00000000,0.00000000,0.00000000,0.00000000,0.00009466,3.16433592,127.55768150,0.15656417,0.10827872,0.00859266,0.04222273,-0.00020750,-0.00606272,-0.04849294,-0.03452792,0.03144140,0.08277997,77.33246000,4.33333333,1.49000000,0.06596931,122.66666667,38.33333333,96.00000000,0.35333333,2.25166667,2.43733333,0.63633333,3.96866667,0.43966667,0.83543500,0.04000000,1.80100000,6.57441064,0.04270519,0.13195565,0.11731076,0.21866731,0.03298867,0.01365102,0.09837209,0.04069781,0.09122105,0.03475053,0.18315418,0.07515776,11.26424307,5.00262461,6.25443813,5.54359363,0.91584615,2.09278351,0.10029337,5.09602178,0.47212934,1366.00192555,1.88900082,325.37323916
ZrTiNb,BCC,CAST,,,1,1273.15000000,179.50000000,,51.00000000,,,94.00000000,10.1007/s12598-019-01310-6,2019,Microstructure and mechanical properties of NbZrTi and NbHfZrTi alloys,S4,ZrTiNb,1.67033723,1.67074096,2273.00000000,19.53234528,3.39308544,0.33300000,0.33300000,0.33300000,0.00000000,0.00000000,0.00000000,0.00000000,0.00000000,0.00000000,0.00000000,0.00000000,0.00000000,0.00000000,0.00000000,0.00000000,0.00009466,3.16433592,127.55768150,0.15656417,0.10827872,0.00859266,0.04222273,-0.00020750,-0.00606272,-0.04849294,-0.03452792,0.03144140,0.08277997,77.33246000,4.33333333,1.49000000,0.06596931,122.66666667,38.33333333,96.00000000,0.35333333,2.25166667,2.43733333,0.63633333,3.96866667,0.43966667,0.83543500,0.04000000,1.80100000,6.57441064,0.04270519,0.13195565,0.11731076,0.21866731,0.03298867,0.01365102,0.09837209,0.04069781,0.09122105,0.03475053,0.18315418,0.07515776,11.26424307,5.00262461,6.25443813,5.54359363,0.91584615,2.09278351,0.10029337,5.09602178,0.56011879,1366.00192555,1.88900082,249.03597784
ZrTiNb,BCC,OTHER,,,1,1473.15000000,61.00000000,,,,,94.00000000,10.1016/j.actamat.2019.06.032,2019,High temperature strength of refractory complex concentrated alloys,S4,ZrTiNb,1.67033723,1.67074096,2273.00000000,19.53234528,3.39308544,0.33300000,0.33300000,0.33300000,0.00000000,0.00000000,0.00000000,0.00000000,0.00000000,0.00000000,0.00000000,0.00000000,0.00000000,0.00000000,0.00000000,0.00000000,0.00009466,3.16433592,127.55768150,0.15656417,0.10827872,0.00859266,0.04222273,-0.00020750,-0.00606272,-0.04849294,-0.03452792,0.03144140,0.08277997,77.33246000,4.33333333,1.49000000,0.06596931,122.66666667,38.33333333,96.00000000,0.35333333,2.25166667,2.43733333,0.63633333,3.96866667,0.43966667,0.83543500,0.04000000,1.80100000,6.57441064,0.04270519,0.13195565,0.11731076,0.21866731,0.03298867,0.01365102,0.09837209,0.04069781,0.09122105,0.03475053,0.18315418,0.07515776,11.26424307,5.00262461,6.25443813,5.54359363,0.91584615,2.09278351,0.10029337,5.09602178,0.64810823,1366.00192555,1.88900082,190.60854058
ZrTiNbCr,BCC+Sec.,OTHER,,4.09640000,1,298.15000000,1260.00000000,,6.00000000,,,,10.1016/j.msea.2012.12.018,2013,"Mechanical properties of low-density, refractory multi-principal element alloys of the Cr–Nb–Ti–V–Zr system",S4,ZrTiNbCr,1.61095393,1.61357144,2249.75000000,17.41531554,3.26578142,0.25000000,0.25000000,0.25000000,0.25000000,0.00000000,0.00000000,0.00000000,0.00000000,0.00000000,0.00000000,0.00000000,0.00000000,0.00000000,0.00000000,0.00000000,0.00011946,3.05619311,155.39640630,0.35216099,0.31594691,0.09811678,0.06713152,0.02856177,0.03091743,-0.00765232,-0.00879457,0.14455903,0.18983833,70.99837000,4.75000000,1.53250000,0.15335360,132.50000000,57.50000000,141.75000000,0.31750000,2.26375000,2.70425000,0.92225000,3.16665000,0.71700000,0.80629150,0.13500000,1.78200000,6.76965325,0.07749521,0.22340471,0.58130939,0.57354487,0.06053233,0.02029028,0.17060123,0.05642249,0.34256201,0.12256607,0.36166451,0.12186849,16.26243564,7.18384788,9.12594593,3.77161785,0.66666316,1.93040293,0.30798569,4.00346569,0.13252584,3712.44393330,3.40062722,2800.35998938
ZrTiNbCr,BCC+Sec.,OTHER,,,1,873.15000000,1035.00000000,,50.00000000,,,,10.1016/j.msea.2012.12.018,2013,"Mechanical properties of low-density, refractory multi-principal element alloys of the Cr–Nb–Ti–V–Zr system",S4,ZrTiNbCr,1.61095393,1.61357144,2249.75000000,17.41531554,3.26578142,0.25000000,0.25000000,0.25000000,0.25000000,0.00000000,0.00000000,0.00000000,0.00000000,0.00000000,0.00000000,0.00000000,0.00000000,0.00000000,0.00000000,0.00000000,0.00011946,3.05619311,155.39640630,0.35216099,0.31594691,0.09811678,0.06713152,0.02856177,0.03091743,-0.00765232,-0.00879457,0.14455903,0.18983833,70.99837000,4.75000000,1.53250000,0.15335360,132.50000000,57.50000000,141.75000000,0.31750000,2.26375000,2.70425000,0.92225000,3.16665000,0.71700000,0.80629150,0.13500000,1.78200000,6.76965325,0.07749521,0.22340471,0.58130939,0.57354487,0.06053233,0.02029028,0.17060123,0.05642249,0.34256201,0.12256607,0.36166451,0.12186849,16.26243564,7.18384788,9.12594593,3.77161785,0.66666316,1.93040293,0.30798569,4.00346569,0.38810979,3712.44393330,3.40062722,1941.13802565
ZrTiNbCr,BCC+Sec.,OTHER,,,1,1073.15000000,300.00000000,,50.00000000,,,,10.1016/j.msea.2012.12.018,2013,"Mechanical properties of low-density, refractory multi-principal element alloys of the Cr–Nb–Ti–V–Zr system",S4,ZrTiNbCr,1.61095393,1.61357144,2249.75000000,17.41531554,3.26578142,0.25000000,0.25000000,0.25000000,0.25000000,0.00000000,0.00000000,0.00000000,0.00000000,0.00000000,0.00000000,0.00000000,0.00000000,0.00000000,0.00000000,0.00000000,0.00011946,3.05619311,155.39640630,0.35216099,0.31594691,0.09811678,0.06713152,0.02856177,0.03091743,-0.00765232,-0.00879457,0.14455903,0.18983833,70.99837000,4.75000000,1.53250000,0.15335360,132.50000000,57.50000000,141.75000000,0.31750000,2.26375000,2.70425000,0.92225000,3.16665000,0.71700000,0.80629150,0.13500000,1.78200000,6.76965325,0.07749521,0.22340471,0.58130939,0.57354487,0.06053233,0.02029028,0.17060123,0.05642249,0.34256201,0.12256607,0.36166451,0.12186849,16.26243564,7.18384788,9.12594593,3.77161785,0.66666316,1.93040293,0.30798569,4.00346569,0.47700856,3712.44393330,3.40062722,1673.22185501
ZrTiNbCr,BCC+Sec.,OTHER,,,1,1273.15000000,115.00000000,,50.00000000,,,,10.1016/j.msea.2012.12.018,2013,"Mechanical properties of low-density, refractory multi-principal element alloys of the Cr–Nb–Ti–V–Zr system",S4,ZrTiNbCr,1.61095393,1.61357144,2249.75000000,17.41531554,3.26578142,0.25000000,0.25000000,0.25000000,0.25000000,0.00000000,0.00000000,0.00000000,0.00000000,0.00000000,0.00000000,0.00000000,0.00000000,0.00000000,0.00000000,0.00000000,0.00011946,3.05619311,155.39640630,0.35216099,0.31594691,0.09811678,0.06713152,0.02856177,0.03091743,-0.00765232,-0.00879457,0.14455903,0.18983833,70.99837000,4.75000000,1.53250000,0.15335360,132.50000000,57.50000000,141.75000000,0.31750000,2.26375000,2.70425000,0.92225000,3.16665000,0.71700000,0.80629150,0.13500000,1.78200000,6.76965325,0.07749521,0.22340471,0.58130939,0.57354487,0.06053233,0.02029028,0.17060123,0.05642249,0.34256201,0.12256607,0.36166451,0.12186849,16.26243564,7.18384788,9.12594593,3.77161785,0.66666316,1.93040293,0.30798569,4.00346569,0.56590732,3712.44393330,3.40062722,1442.28351570
