Repository: TaoLiang120/myml

myml
======

A custom machine learning models for high entropy alloys with Ti, V, Cr, Zr, Nb, Mo, Hf, Ta and W

# myml

# myml

File: examples/Select_dataset/EXTERNAL_DATABASE/MPEA_dataset_EXT.csv (part 8 of 11)
Composition,Crystal,Processing,GrainSize,Vicker,Tension0_Compression1,temperature,Yield_EXP,UTS_EXP,Elongation_EXP,Elongation_plastic_EXP,Youngs_EXP,Youngs_ROM_ORG,DOI,YEAR,TITLE,SOURCE,ReducedFormula,radius,radius_TC,Tm_ROM,volume,LattPara,CONC0,CONC1,CONC2,CONC3,CONC4,CONC5,CONC6,CONC7,CONC8,CONC9,CONC10,CONC11,CONC12,CONC13,CONC14,Sconf,sws,Bulk,Eform,Eform_str,Eform_BOKAS,Hmix_TC,Gmix_TC,Hmix_str_TC,Gmix_str_TC,bcc2hcp_Gmix_TC,bcc2hcp_Gmix_TC2CPA,bcc2hcp,amass,VEC,E_negativity,bcc2hcp_Gmix_TC_diff,Exp_Bulk_ROM,Exp_Shear_ROM,Exp_Youngs_ROM,Exp_Poisson_ROM,Exp_Surf_ROM,Cal_Surf_ROM,E_GBR_ROM,DOS_EF_ROM,E_USF_ROM,Exp_Az_ROM,b2h_ROM,D_Surf_GBR_ROM,density,radius_TC_DELTA,volume_DELTA,Exp_Shear_ROM_DELTA,Exp_Youngs_ROM_DELTA,radius_TC_DISTORT,radius_TC_DISTORT_Max,volume_DISTORT,volume_DISTORT_Max,Exp_Shear_DISTORT,Exp_Shear_DISTORT_Max,Exp_Youngs_DISTORT,Exp_Youngs_DISTORT_Max,ShearBurger,ShearBurger_Surf,ShearBurger_D_Surf_GBR,Surf_USF,DOS_VEC,Exp_Poisson_Comp,ElasticEnergy,SH_ratio,temp_ratio,sigma_y0,delta_Eb0,Yield_MC
ZrTiNbV,BCC,ANNEAL,,,1,298.15000000,1104.50000000,,,50.00000000,,100.00000000,10.1016/j.matdes.2015.06.072,2015,Phase composition and solid solution strengthening effect in TiZrNbMoV high-entropy alloys,S4,ZrTiNbV,1.62572510,1.63091643,2250.50000000,17.98255254,3.30086005,0.25000000,0.25000000,0.25000000,0.25000000,0.00000000,0.00000000,0.00000000,0.00000000,0.00000000,0.00000000,0.00000000,0.00000000,0.00000000,0.00000000,0.00000000,0.00011946,3.08740798,142.32866021,0.24630032,0.21008624,0.05311151,0.03524878,-0.00481785,-0.00096531,-0.04103193,0.01651998,0.12823805,0.12805104,70.73472000,4.50000000,1.52500000,0.11171808,132.00000000,40.50000000,104.00000000,0.35750000,2.34425000,2.58500000,0.80975000,4.08775000,0.50800000,0.82382400,0.09750000,1.77525000,6.53176716,0.06142584,0.18573791,0.13353894,0.21979095,0.04715404,0.01506513,0.13822585,0.04417559,0.10608385,0.03327572,0.18601615,0.06571297,11.57744606,4.93865674,6.52158629,5.08858268,0.90838889,2.11284047,0.17640604,7.62716744,0.13248167,2305.77199736,2.32247386,1575.31150964
ZrTiNbV,BCC,OTHER,,,1,873.15000000,834.00000000,,50.00000000,,,100.00000000,10.1016/j.msea.2012.12.018,2013,"Mechanical properties of low-density, refractory multi-principal element alloys of the Cr–Nb–Ti–V–Zr system",S4,ZrTiNbV,1.62572510,1.63091643,2250.50000000,17.98255254,3.30086005,0.25000000,0.25000000,0.25000000,0.25000000,0.00000000,0.00000000,0.00000000,0.00000000,0.00000000,0.00000000,0.00000000,0.00000000,0.00000000,0.00000000,0.00000000,0.00011946,3.08740798,142.32866021,0.24630032,0.21008624,0.05311151,0.03524878,-0.00481785,-0.00096531,-0.04103193,0.01651998,0.12823805,0.12805104,70.73472000,4.50000000,1.52500000,0.11171808,132.00000000,40.50000000,104.00000000,0.35750000,2.34425000,2.58500000,0.80975000,4.08775000,0.50800000,0.82382400,0.09750000,1.77525000,6.53176716,0.06142584,0.18573791,0.13353894,0.21979095,0.04715404,0.01506513,0.13822585,0.04417559,0.10608385,0.03327572,0.18601615,0.06571297,11.57744606,4.93865674,6.52158629,5.08858268,0.90838889,2.11284047,0.17640604,7.62716744,0.38798045,2305.77199736,2.32247386,892.24709070
ZrTiNbV,BCC,OTHER,,,1,1073.15000000,187.00000000,,50.00000000,,,100.00000000,10.1016/j.msea.2012.12.018,2013,"Mechanical properties of low-density, refractory multi-principal element alloys of the Cr–Nb–Ti–V–Zr system",S4,ZrTiNbV,1.62572510,1.63091643,2250.50000000,17.98255254,3.30086005,0.25000000,0.25000000,0.25000000,0.25000000,0.00000000,0.00000000,0.00000000,0.00000000,0.00000000,0.00000000,0.00000000,0.00000000,0.00000000,0.00000000,0.00000000,0.00011946,3.08740798,142.32866021,0.24630032,0.21008624,0.05311151,0.03524878,-0.00481785,-0.00096531,-0.04103193,0.01651998,0.12823805,0.12805104,70.73472000,4.50000000,1.52500000,0.11171808,132.00000000,40.50000000,104.00000000,0.35750000,2.34425000,2.58500000,0.80975000,4.08775000,0.50800000,0.82382400,0.09750000,1.77525000,6.53176716,0.06142584,0.18573791,0.13353894,0.21979095,0.04715404,0.01506513,0.13822585,0.04417559,0.10608385,0.03327572,0.18601615,0.06571297,11.57744606,4.93865674,6.52158629,5.08858268,0.90838889,2.11284047,0.17640604,7.62716744,0.47684959,2305.77199736,2.32247386,717.85762370
ZrTiNbV,BCC,OTHER,,,1,1273.15000000,58.00000000,,50.00000000,,,100.00000000,10.1016/j.msea.2012.12.018,2013,"Mechanical properties of low-density, refractory multi-principal element alloys of the Cr–Nb–Ti–V–Zr system",S4,ZrTiNbV,1.62572510,1.63091643,2250.50000000,17.98255254,3.30086005,0.25000000,0.25000000,0.25000000,0.25000000,0.00000000,0.00000000,0.00000000,0.00000000,0.00000000,0.00000000,0.00000000,0.00000000,0.00000000,0.00000000,0.00000000,0.00011946,3.08740798,142.32866021,0.24630032,0.21008624,0.05311151,0.03524878,-0.00481785,-0.00096531,-0.04103193,0.01651998,0.12823805,0.12805104,70.73472000,4.50000000,1.52500000,0.11171808,132.00000000,40.50000000,104.00000000,0.35750000,2.34425000,2.58500000,0.80975000,4.08775000,0.50800000,0.82382400,0.09750000,1.77525000,6.53176716,0.06142584,0.18573791,0.13353894,0.21979095,0.04715404,0.01506513,0.13822585,0.04417559,0.10608385,0.03327572,0.18601615,0.06571297,11.57744606,4.93865674,6.52158629,5.08858268,0.90838889,2.11284047,0.17640604,7.62716744,0.56571873,2305.77199736,2.32247386,577.55253367
ZrTiNbV2,BCC,OTHER,550.00000000,2.97920000,1,298.15000000,918.00000000,,50.00000000,,,105.00000000,10.1016/j.msea.2012.12.018,2013,"Mechanical properties of low-density, refractory multi-principal element alloys of the Cr–Nb–Ti–V–Zr system",S4,ZrTiNbV2,1.59895782,1.60518375,2237.00000000,17.09325630,3.24552481,0.20000000,0.20000000,0.20000000,0.40000000,0.00000000,0.00000000,0.00000000,0.00000000,0.00000000,0.00000000,0.00000000,0.00000000,0.00000000,0.00000000,0.00000000,0.00011480,3.03807143,151.19124744,0.27192685,0.24295558,0.06259188,0.02777186,-0.00971866,-0.00119941,-0.03868992,0.01930933,0.15847667,0.15673477,66.77607600,4.60000000,1.54600000,0.13916734,137.60000000,41.80000000,108.80000000,0.36000000,2.39980000,2.67360000,0.91380000,4.15920000,0.54900000,0.81685740,0.13200000,1.75980000,6.48702369,0.06541015,0.20175202,0.13138306,0.20759855,0.05004732,0.02117361,0.14619557,0.06158081,0.10633188,0.04169385,0.17838875,0.06675171,11.74875498,4.89572255,6.67618763,4.86994536,0.90417391,2.12500000,0.19727391,9.24690767,0.13328118,2677.62881503,2.41686247,1851.59719285
ZrTiNbV2,BCC,OTHER,,,1,873.15000000,571.00000000,,50.00000000,,,105.00000000,10.1016/j.msea.2012.12.018,2013,"Mechanical properties of low-density, refractory multi-principal element alloys of the Cr–Nb–Ti–V–Zr system",S4,ZrTiNbV2,1.59895782,1.60518375,2237.00000000,17.09325630,3.24552481,0.20000000,0.20000000,0.20000000,0.40000000,0.00000000,0.00000000,0.00000000,0.00000000,0.00000000,0.00000000,0.00000000,0.00000000,0.00000000,0.00000000,0.00000000,0.00011480,3.03807143,151.19124744,0.27192685,0.24295558,0.06259188,0.02777186,-0.00971866,-0.00119941,-0.03868992,0.01930933,0.15847667,0.15673477,66.77607600,4.60000000,1.54600000,0.13916734,137.60000000,41.80000000,108.80000000,0.36000000,2.39980000,2.67360000,0.91380000,4.15920000,0.54900000,0.81685740,0.13200000,1.75980000,6.48702369,0.06541015,0.20175202,0.13138306,0.20759855,0.05004732,0.02117361,0.14619557,0.06158081,0.10633188,0.04169385,0.17838875,0.06675171,11.74875498,4.89572255,6.67618763,4.86994536,0.90417391,2.12500000,0.19727391,9.24690767,0.39032186,2677.62881503,2.41686247,1075.28209532
ZrTiNbV2,BCC,OTHER,,,1,1073.15000000,240.00000000,,50.00000000,,,105.00000000,10.1016/j.msea.2012.12.018,2013,"Mechanical properties of low-density, refractory multi-principal element alloys of the Cr–Nb–Ti–V–Zr system",S4,ZrTiNbV2,1.59895782,1.60518375,2237.00000000,17.09325630,3.24552481,0.20000000,0.20000000,0.20000000,0.40000000,0.00000000,0.00000000,0.00000000,0.00000000,0.00000000,0.00000000,0.00000000,0.00000000,0.00000000,0.00000000,0.00000000,0.00011480,3.03807143,151.19124744,0.27192685,0.24295558,0.06259188,0.02777186,-0.00971866,-0.00119941,-0.03868992,0.01930933,0.15847667,0.15673477,66.77607600,4.60000000,1.54600000,0.13916734,137.60000000,41.80000000,108.80000000,0.36000000,2.39980000,2.67360000,0.91380000,4.15920000,0.54900000,0.81685740,0.13200000,1.75980000,6.48702369,0.06541015,0.20175202,0.13138306,0.20759855,0.05004732,0.02117361,0.14619557,0.06158081,0.10633188,0.04169385,0.17838875,0.06675171,11.74875498,4.89572255,6.67618763,4.86994536,0.90417391,2.12500000,0.19727391,9.24690767,0.47972731,2677.62881503,2.41686247,872.49738680
ZrTiNbV2,BCC,OTHER,,,1,1273.15000000,72.00000000,,50.00000000,,,105.00000000,10.1016/j.msea.2012.12.018,2013,"Mechanical properties of low-density, refractory multi-principal element alloys of the Cr–Nb–Ti–V–Zr system",S4,ZrTiNbV2,1.59895782,1.60518375,2237.00000000,17.09325630,3.24552481,0.20000000,0.20000000,0.20000000,0.40000000,0.00000000,0.00000000,0.00000000,0.00000000,0.00000000,0.00000000,0.00000000,0.00000000,0.00000000,0.00000000,0.00000000,0.00011480,3.03807143,151.19124744,0.27192685,0.24295558,0.06259188,0.02777186,-0.00971866,-0.00119941,-0.03868992,0.01930933,0.15847667,0.15673477,66.77607600,4.60000000,1.54600000,0.13916734,137.60000000,41.80000000,108.80000000,0.36000000,2.39980000,2.67360000,0.91380000,4.15920000,0.54900000,0.81685740,0.13200000,1.75980000,6.48702369,0.06541015,0.20175202,0.13138306,0.20759855,0.05004732,0.02117361,0.14619557,0.06158081,0.10633188,0.04169385,0.17838875,0.06675171,11.74875498,4.89572255,6.67618763,4.86994536,0.90417391,2.12500000,0.19727391,9.24690767,0.56913277,2677.62881503,2.41686247,707.95532938
ZrTiNbVCr,BCC+Sec.,OTHER,,4.72360000,1,298.15000000,1298.00000000,,3.00000000,,,,10.1016/j.msea.2012.12.018,2013,"Mechanical properties of low-density, refractory multi-principal element alloys of the Cr–Nb–Ti–V–Zr system",S4,ZrTiNbVCr,1.58714088,1.59137367,2236.40000000,16.65368123,3.21746191,0.20000000,0.20000000,0.20000000,0.20000000,0.20000000,0.00000000,0.00000000,0.00000000,0.00000000,0.00000000,0.00000000,0.00000000,0.00000000,0.00000000,0.00000000,0.00013869,3.00969152,161.64544431,0.32207690,0.29310563,0.08097652,0.04213841,0.00381423,0.01316714,-0.02515703,0.01970463,0.19218038,0.20805108,66.98699600,4.80000000,1.55200000,0.17247576,138.00000000,55.40000000,139.00000000,0.32800000,2.33540000,2.76900000,1.00380000,3.42232000,0.71620000,0.80283140,0.16200000,1.76520000,6.67927999,0.07644541,0.22905624,0.54494701,0.52463754,0.05916635,0.01546002,0.16819162,0.04423589,0.30567568,0.09734187,0.32439811,0.09485704,15.43667678,6.60986417,8.74500157,3.86623848,0.71298333,1.97619048,0.26421949,7.36068870,0.13331694,3815.42285910,3.23593861,2846.49802639
ZrTiNbVCr,BCC+Sec.,OTHER,,,1,873.15000000,1230.00000000,,10.00000000,,,,10.1016/j.msea.2012.12.018,2013,"Mechanical properties of low-density, refractory multi-principal element alloys of the Cr–Nb–Ti–V–Zr system",S4,ZrTiNbVCr,1.58714088,1.59137367,2236.40000000,16.65368123,3.21746191,0.20000000,0.20000000,0.20000000,0.20000000,0.20000000,0.00000000,0.00000000,0.00000000,0.00000000,0.00000000,0.00000000,0.00000000,0.00000000,0.00000000,0.00000000,0.00013869,3.00969152,161.64544431,0.32207690,0.29310563,0.08097652,0.04213841,0.00381423,0.01316714,-0.02515703,0.01970463,0.19218038,0.20805108,66.98699600,4.80000000,1.55200000,0.17247576,138.00000000,55.40000000,139.00000000,0.32800000,2.33540000,2.76900000,1.00380000,3.42232000,0.71620000,0.80283140,0.16200000,1.76520000,6.67927999,0.07644541,0.22905624,0.54494701,0.52463754,0.05916635,0.01546002,0.16819162,0.04423589,0.30567568,0.09734187,0.32439811,0.09485704,15.43667678,6.60986417,8.74500157,3.86623848,0.71298333,1.97619048,0.26421949,7.36068870,0.39042658,3815.42285910,3.23593861,1930.22249079
ZrTiNbVCr,BCC+Sec.,OTHER,,,1,1073.15000000,615.00000000,,50.00000000,,,,10.1016/j.msea.2012.12.018,2013,"Mechanical properties of low-density, refractory multi-principal element alloys of the Cr–Nb–Ti–V–Zr system",S4,ZrTiNbVCr,1.58714088,1.59137367,2236.40000000,16.65368123,3.21746191,0.20000000,0.20000000,0.20000000,0.20000000,0.20000000,0.00000000,0.00000000,0.00000000,0.00000000,0.00000000,0.00000000,0.00000000,0.00000000,0.00000000,0.00000000,0.00013869,3.00969152,161.64544431,0.32207690,0.29310563,0.08097652,0.04213841,0.00381423,0.01316714,-0.02515703,0.01970463,0.19218038,0.20805108,66.98699600,4.80000000,1.55200000,0.17247576,138.00000000,55.40000000,139.00000000,0.32800000,2.33540000,2.76900000,1.00380000,3.42232000,0.71620000,0.80283140,0.16200000,1.76520000,6.67927999,0.07644541,0.22905624,0.54494701,0.52463754,0.05916635,0.01546002,0.16819162,0.04423589,0.30567568,0.09734187,0.32439811,0.09485704,15.43667678,6.60986417,8.74500157,3.86623848,0.71298333,1.97619048,0.26421949,7.36068870,0.47985602,3815.42285910,3.23593861,1651.28371469
ZrTiNbVCr,BCC+Sec.,OTHER,,,1,1273.15000000,259.00000000,,50.00000000,,,,10.1016/j.msea.2012.12.018,2013,"Mechanical properties of low-density, refractory multi-principal element alloys of the Cr–Nb–Ti–V–Zr system",S4,ZrTiNbVCr,1.58714088,1.59137367,2236.40000000,16.65368123,3.21746191,0.20000000,0.20000000,0.20000000,0.20000000,0.20000000,0.00000000,0.00000000,0.00000000,0.00000000,0.00000000,0.00000000,0.00000000,0.00000000,0.00000000,0.00000000,0.00013869,3.00969152,161.64544431,0.32207690,0.29310563,0.08097652,0.04213841,0.00381423,0.01316714,-0.02515703,0.01970463,0.19218038,0.20805108,66.98699600,4.80000000,1.55200000,0.17247576,138.00000000,55.40000000,139.00000000,0.32800000,2.33540000,2.76900000,1.00380000,3.42232000,0.71620000,0.80283140,0.16200000,1.76520000,6.67927999,0.07644541,0.22905624,0.54494701,0.52463754,0.05916635,0.01546002,0.16819162,0.04423589,0.30567568,0.09734187,0.32439811,0.09485704,15.43667678,6.60986417,8.74500157,3.86623848,0.71298333,1.97619048,0.26421949,7.36068870,0.56928546,3815.42285910,3.23593861,1412.65471696
ZrTiNbVMo,BCC,CAST,,,1,298.15000000,1757.00000000,3828.00000000,26.00000000,,,141.00000000,10.1007/s11837-012-0366-5,2012,Alloy Design and Properties Optimization of High-Entropy Alloys,S4,ZrTiNbVMo,1.61077476,1.60665423,2379.60000000,17.48583290,3.27018338,0.20000000,0.20000000,0.20000000,0.20000000,0.20000000,0.00000000,0.00000000,0.00000000,0.00000000,0.00000000,0.00000000,0.00000000,0.00000000,0.00000000,0.00000000,0.00013869,3.04975747,166.12271628,0.16208749,0.13311623,-0.00358696,0.01743595,-0.02005066,-0.01153532,-0.04902193,0.03638274,0.20390898,0.23990978,75.77577600,4.80000000,1.65200000,0.16752624,160.00000000,57.60000000,149.00000000,0.34800000,2.47540000,2.75880000,1.05580000,3.46768000,0.69140000,0.83956460,0.16600000,1.70300000,7.19603824,0.05881049,0.18070573,0.59965992,0.61941619,0.04433548,0.01270090,0.13004057,0.03727733,0.32532566,0.10414509,0.35695369,0.10680646,16.31267642,6.58991534,9.57878827,3.99016488,0.72243333,2.06748466,0.16234340,18.92803229,0.12529417,3071.23537057,3.10826416,2270.08246548
ZrTiNbVMo,BCC+Laves,OTHER,,,1,1273.15000000,467.00000000,,,,,,10.1016/j.actamat.2019.06.032,2019,High temperature strength of refractory complex concentrated alloys,S4,ZrTiNbVMo,1.61077476,1.60665423,2379.60000000,17.48583290,3.27018338,0.20000000,0.20000000,0.20000000,0.20000000,0.20000000,0.00000000,0.00000000,0.00000000,0.00000000,0.00000000,0.00000000,0.00000000,0.00000000,0.00000000,0.00000000,0.00013869,3.04975747,166.12271628,0.16208749,0.13311623,-0.00358696,0.01743595,-0.02005066,-0.01153532,-0.04902193,0.03638274,0.20390898,0.23990978,75.77577600,4.80000000,1.65200000,0.16752624,160.00000000,57.60000000,149.00000000,0.34800000,2.47540000,2.75880000,1.05580000,3.46768000,0.69140000,0.83956460,0.16600000,1.70300000,7.19603824,0.05881049,0.18070573,0.59965992,0.61941619,0.04433548,0.01270090,0.13004057,0.03727733,0.32532566,0.10414509,0.35695369,0.10680646,16.31267642,6.58991534,9.57878827,3.99016488,0.72243333,2.06748466,0.16234340,18.92803229,0.53502690,3071.23537057,3.10826416,1091.64634517
ZrTiNbVMo,BCC+Laves,OTHER,,,1,1473.15000000,116.00000000,,,,,,10.1016/j.actamat.2019.06.032,2019,High temperature strength of refractory complex concentrated alloys,S4,ZrTiNbVMo,1.61077476,1.60665423,2379.60000000,17.48583290,3.27018338,0.20000000,0.20000000,0.20000000,0.20000000,0.20000000,0.00000000,0.00000000,0.00000000,0.00000000,0.00000000,0.00000000,0.00000000,0.00000000,0.00000000,0.00000000,0.00013869,3.04975747,166.12271628,0.16208749,0.13311623,-0.00358696,0.01743595,-0.02005066,-0.01153532,-0.04902193,0.03638274,0.20390898,0.23990978,75.77577600,4.80000000,1.65200000,0.16752624,160.00000000,57.60000000,149.00000000,0.34800000,2.47540000,2.75880000,1.05580000,3.46768000,0.69140000,0.83956460,0.16600000,1.70300000,7.19603824,0.05881049,0.18070573,0.59965992,0.61941619,0.04433548,0.01270090,0.13004057,0.03727733,0.32532566,0.10414509,0.35695369,0.10680646,16.31267642,6.58991534,9.57878827,3.99016488,0.72243333,2.06748466,0.16234340,18.92803229,0.61907463,3071.23537057,3.10826416,927.92300156
Al104Fe104Co104Cu104Ni83,FCC+BCC+B2,CAST,,4.11600000,1,298.15000000,1021.00000000,,12.30000000,,,,10.1016/j.jmst.2018.12.014,2019,Composition and phase structure dependence of mechanical and magnetic properties for AlCoCuFeNihigh entropy alloys,S4,Al104Fe104Co104Cu104Ni83,1.43568126,1.41937136,1510.81715431,12.25588302,2.90485773,0.20800000,0.20800000,0.20800000,0.20800000,0.16600000,0.00000000,0.00000000,0.00000000,0.00000000,0.00000000,0.00000000,0.00000000,0.00000000,0.00000000,0.00000000,0.00013827,2.68824321,139.43308849,0.00702826,-0.00808626,-0.11133982,-0.04346659,-0.03278215,-0.05858111,-0.04789667,-0.03633736,-0.04574471,-0.11191152,52.55180059,6.24849699,1.82246493,-0.01778128,147.90380762,60.99398798,162.48496994,0.32042084,2.05320240,2.14505411,0.96198998,2.36134381,0.37791182,1.82492456,-0.03059133,1.18306413,7.12020320,0.04292536,0.17505153,0.35421048,0.34695894,0.03097054,0.01030761,0.11632960,0.03873022,0.31499071,0.09509896,0.30974516,0.09423335,15.34413918,7.47327158,12.96982878,5.67607038,0.37790589,1.94299785,0.08508552,4.80589009,0.19734354,2869.52279297,2.16698930,1917.48813331
Al136Cr121(FeNi)121,BCC+B2,CAST,,,1,298.15000000,1044.00000000,,27.10000000,,,,10.1016/j.msea.2016.11.019,2017,Effects of aluminum on microstructure and compressive properties of Al-Cr-Fe-Ni eutectic multi-component alloys,S4,Al136Cr121(FeNi)121,1.45492609,1.43220054,1641.14332665,12.64090169,2.93496335,0.27300000,0.24200000,0.24200000,0.24200000,0.00000000,0.00000000,0.00000000,0.00000000,0.00000000,0.00000000,0.00000000,0.00000000,0.00000000,0.00000000,0.00000000,0.00011931,2.71471262,171.94448439,-0.04912120,-0.02700569,-0.13046625,-0.17023247,-0.16800651,-0.14811696,-0.14589100,0.02641104,0.12827184,0.17173483,47.73579910,6.63727455,1.74821643,0.10186080,144.86573146,73.28456914,186.39278557,0.29180361,2.03706814,2.35419840,1.24759719,1.72599607,0.74869539,1.47476230,0.08873643,1.10660120,6.27069297,0.04415884,0.18007775,0.44248647,0.41430784,0.03248965,0.01220584,0.12442578,0.04605568,0.39302498,0.14383825,0.37472092,0.13856368,18.62712606,9.14408592,16.83273615,3.14440081,0.26004591,1.82407538,0.10542787,1.15018498,0.18167213,3291.20277457,2.62376811,2329.99206762
Al142Fe285(CoNi)285,FCC+BCC,CAST,,2.07760000,1,298.15000000,346.00000000,,,,,,10.1016/j.jmmm.2014.07.023,2014,Effects of Al and Si addition on the structure and properties of CoFeNi equal atomic ratio alloy,S4,Al142Fe285(CoNi)285,1.41781352,1.40132556,1649.97636911,11.90860595,2.87715752,0.14200000,0.28600000,0.28600000,0.28600000,0.00000000,0.00000000,0.00000000,0.00000000,0.00000000,0.00000000,0.00000000,0.00000000,0.00000000,0.00000000,0.00000000,0.00011644,2.64720209,192.03527965,-0.12609028,-0.15258507,-0.16110041,-0.15322940,-0.14684317,-0.17972419,-0.17333796,0.01522030,0.00145049,0.13457357,53.43107629,8.14543631,1.83582748,-0.01376981,162.32898696,70.59378134,187.20160481,0.30997994,2.26541123,2.35214945,1.09032798,2.77132367,0.45643932,1.63871429,-0.02939307,1.26182146,7.45044806,0.03966282,0.15949169,0.26009587,0.25623914,0.02689206,0.00757745,0.10133205,0.02854160,0.25746941,0.07416358,0.25369265,0.07328619,17.58979254,7.76450310,13.94000105,5.15325774,0.34023023,1.89846646,0.10572168,1.25378733,0.18069956,2844.19534073,2.25521350,1925.33698243
Al151Cr116(FeNi)116,BCC+B2,CAST,,,1,298.15000000,1122.80000000,,24.70000000,,,,10.1016/j.msea.2016.11.019,2017,Effects of aluminum on microstructure and compressive properties of Al-Cr-Fe-Ni eutectic multi-component alloys,S4,Al151Cr116(FeNi)116,1.46019897,1.43280691,1611.89442886,12.74944404,2.94333988,0.30300000,0.23200000,0.23200000,0.23200000,0.00000000,0.00000000,0.00000000,0.00000000,0.00000000,0.00000000,0.00000000,0.00000000,0.00000000,0.00000000,0.00000000,0.00011880,2.72612275,167.96992862,-0.04576640,-0.02555870,-0.13472857,-0.12489791,-0.11891067,-0.10469020,-0.09870296,-0.02536907,0.07119701,-0.00021217,46.87818503,6.48697395,1.74250501,0.09656608,142.02004008,71.33066132,181.58316633,0.29420842,2.00082565,2.30646293,1.21406012,1.68574417,0.72395591,1.46010270,0.08240034,1.09240281,6.10560825,0.04597439,0.18416216,0.46425800,0.43550793,0.03370129,0.01326912,0.12872114,0.05006769,0.40599158,0.15636831,0.38772721,0.15063426,18.18223625,9.08736663,16.64425993,3.18591628,0.25986603,1.83369772,0.10686806,1.53324161,0.18496869,3323.93182845,2.62373055,2353.15318817
Al166Fe166Co166Cu166Ni333,FCC+BCC+B2,CAST,,2.93216000,1,298.15000000,544.00000000,,,,,,10.1016/j.jmst.2018.12.014,2019,Composition and phase structure dependence of mechanical and magnetic properties for AlCoCuFeNihigh entropy alloys,S4,Al166Fe166Co166Cu166Ni333,1.42391256,1.41330471,1554.49753260,12.05784381,2.88912645,0.16600000,0.16600000,0.16600000,0.16600000,0.33400000,0.00000000,0.00000000,0.00000000,0.00000000,0.00000000,0.00000000,0.00000000,0.00000000,0.00000000,0.00000000,0.00013431,2.66836264,152.09741120,-0.01071710,-0.02279175,-0.11053280,-0.03575352,-0.02692061,-0.04782817,-0.03899526,-0.06181176,-0.07020037,-0.19009254,53.78701502,7.00300903,1.84007021,-0.01536945,154.35907723,64.01203611,170.03009027,0.31832497,2.11892879,2.20155868,1.00885356,2.59872000,0.38034303,1.99421798,-0.03797428,1.19270512,7.40725308,0.03998776,0.16665068,0.31596255,0.30926567,0.02834620,0.00856506,0.10835365,0.03260154,0.29095110,0.08295381,0.28522008,0.08084373,16.01617565,7.55861913,13.42844551,5.78835027,0.37108620,1.93394935,0.08462801,5.83976162,0.19179831,2802.86951908,2.15856793,1870.53164769
Al179Cr99Fe99(Co15Ni16)20,FCC+BCC,CAST,,2.99292000,1,298.15000000,1129.40000000,,16.70000000,,,,10.1007/s00339-019-2506-z,2019,Enhancing the mechanical properties of casting eutectic high entropy alloys with Mo addition,S4,Al179Cr99Fe99(Co15Ni16)20,1.42466060,1.40718640,1650.48473420,12.02707172,2.88666663,0.18000000,0.09900000,0.09900000,0.30100000,0.32100000,0.00000000,0.00000000,0.00000000,0.00000000,0.00000000,0.00000000,0.00000000,0.00000000,0.00000000,0.00000000,0.00012863,2.66057258,195.61620663,-0.04310072,-0.09502277,-0.11444767,-0.06738893,-0.06327215,-0.11931098,-0.11519420,-0.03753342,-0.01970355,-0.04060648,52.12418336,7.84653962,1.81434303,0.01782987,158.54764293,71.49147442,188.30491474,0.30526580,2.20784654,2.41826078,1.02265196,2.68873105,0.44896790,1.59319968,-0.00980603,1.39560883,7.19662308,0.04309825,0.17485199,0.33777473,0.31656914,0.03022549,0.00941756,0.11443325,0.03532911,0.30699000,0.09380469,0.29804880,0.09249464,17.87234411,8.09492136,12.80612717,5.38626651,0.34266456,1.87879882,0.09248939,3.15045394,0.18064390,3211.14849060,2.43546015,2225.57889850
Al180Cr100Fe100Co300(Ni103Mo3)3,FCC+BCC,CAST,,3.50154000,1,298.15000000,1159.70000000,,18.20000000,,,,10.1007/s00339-019-2506-z,2019,Enhancing the mechanical properties of casting eutectic high entropy alloys with Mo addition,S4,Al180Cr100Fe100Co300(Ni103Mo3)3,1.42647623,1.41168513,1660.83527054,12.06764172,2.88990878,0.18000000,0.10000000,0.10000000,0.30100000,0.31000000,0.00900000,0.00000000,0.00000000,0.00000000,0.00000000,0.00000000,0.00000000,0.00000000,0.00000000,0.00000000,0.00013237,2.66786913,196.02964705,-0.02079456,-0.06371698,-0.08958826,-0.04821206,-0.04426542,-0.09113448,-0.08718784,-0.04301029,-0.01909298,-0.05085542,52.42531668,7.79959920,1.81606212,0.02182967,159.26653307,71.94188377,189.43987976,0.30519038,2.21234469,2.42739479,1.03075651,2.65939579,0.45975451,1.57363311,-0.00464435,1.39663828,7.21386563,0.04339592,0.17627807,0.34414789,0.32318841,0.03097923,0.00939889,0.11622127,0.03523644,0.31038245,0.09460643,0.30133303,0.09328215,18.00514286,8.13848897,12.89177245,5.27976288,0.34096570,1.87848634,0.13557559,4.55979361,0.17951810,3265.84247389,2.47214951,2273.42819723
Al180Cr99Fe99Co300(Ni15Mo)20,FCC+BCC,CAST,,3.55348000,1,298.15000000,1250.80000000,,14.70000000,,,,10.1007/s00339-019-2506-z,2019,Enhancing the mechanical properties of casting eutectic high entropy alloys with Mo addition,S4,Al180Cr99Fe99Co300(Ni15Mo)20,1.42830190,1.41334590,1673.17294589,12.11077397,2.89334773,0.18000000,0.09900000,0.09900000,0.30100000,0.30100000,0.02000000,0.00000000,0.00000000,0.00000000,0.00000000,0.00000000,0.00000000,0.00000000,0.00000000,0.00000000,0.00013508,2.67367732,196.65246477,-0.00384768,-0.05044187,-0.08783901,-0.03837305,-0.03346734,-0.08496724,-0.08006153,-0.05294367,-0.02540843,-0.08312999,52.84541518,7.76152305,1.81914830,0.02573254,160.30861723,72.44789579,190.77154309,0.30531062,2.21922144,2.43764028,1.03899800,2.63560397,0.46940982,1.55737202,0.00030540,1.39864228,7.24577443,0.04429452,0.17774416,0.34996489,0.32952442,0.03180258,0.00933665,0.11812686,0.03498917,0.31325099,0.09502654,0.30420725,0.09370974,18.15336079,8.18005831,12.97927354,5.19298953,0.33957304,1.87898457,0.13698318,5.89007849,0.17819437,3326.51008842,2.51271374,2326.56897046
Al180Cr99Fe99Co300(Ni29Mo3)10,FCC+BCC,CAST,,3.52506000,1,298.15000000,1198.30000000,,14.50000000,,,,10.1007/s00339-019-2506-z,2019,Enhancing the mechanical properties of casting eutectic high entropy alloys with Mo addition,S4,Al180Cr99Fe99Co300(Ni29Mo3)10,1.43004345,1.41511398,1684.87635271,12.15118761,2.89656252,0.18000000,0.09900000,0.09900000,0.30100000,0.29100000,0.03000000,0.00000000,0.00000000,0.00000000,0.00000000,0.00000000,0.00000000,0.00000000,0.00000000,0.00000000,0.00013722,2.67903597,197.23064193,0.01091961,-0.03927998,-0.08615351,-0.03930933,-0.03578455,-0.08950893,-0.08598415,-0.04789403,-0.01774899,-0.07017918,53.21862760,7.72144289,1.82165331,0.02970597,161.23046092,72.94889780,192.06412826,0.30531062,2.22543387,2.44794088,1.04746493,2.61001078,0.47978056,1.53969527,0.00538857,1.40047595,7.27267765,0.04501922,0.17889297,0.35514487,0.33503929,0.03250905,0.00927643,0.11973193,0.03474468,0.31599965,0.09544354,0.30690029,0.09412600,18.29920715,8.22275935,13.06642011,5.10220939,0.33802112,1.87898457,0.13817532,5.88153768,0.17695661,3378.41007809,2.54945929,2372.64959341
Al181Cr181Fe181Co181Ni181Mo90,BCC+Sec.,CAST,,,1,298.15000000,2757.00000000,3036.00000000,,3.00000000,,,10.1016/j.msea.2010.07.028,2010,Microstructures and compressive properties of multicomponent AlCoCrFeNiMox alloys,S4,Al181Cr181Fe181Co181Ni181Mo90,1.44761933,1.43481815,1793.68635176,12.53324801,2.92660792,0.18200000,0.18200000,0.18200000,0.18200000,0.18200000,0.09000000,0.00000000,0.00000000,0.00000000,0.00000000,0.00000000,0.00000000,0.00000000,0.00000000,0.00000000,0.00015228,2.71733455,196.21488466,0.05383737,0.03555498,-0.06912217,-0.03859563,-0.04032350,-0.05687802,-0.05860589,-0.02627919,0.07348992,0.00345894,54.60091586,7.09145729,1.81255276,0.09976911,164.30954774,79.61306533,206.02914573,0.29544724,2.23725327,2.55627638,1.24196281,2.05987321,0.71482513,1.35744931,0.09160029,1.31431357,7.23411965,0.04606234,0.17547332,0.38736909,0.36693260,0.03461741,0.00855268,0.12240918,0.03187409,0.34531130,0.10190535,0.33165329,0.09951781,20.17806518,9.01912425,15.35255031,3.57608636,0.29047248,1.83868023,0.13860856,7.07699330,0.16622193,3490.96701377,2.79249552,2512.90810309
Al181Fe181Co181Cu181Ni272,FCC+BCC+B2,CAST,,3.17324000,1,298.15000000,680.00000000,,35.90000000,,,,10.1016/j.jmst.2018.12.014,2019,Composition and phase structure dependence of mechanical and magnetic properties for AlCoCuFeNihigh entropy alloys,S4,Al181Fe181Co181Cu181Ni272,1.42818780,1.41645458,1538.62965863,12.12953730,2.89484119,0.18200000,0.18200000,0.18200000,0.18200000,0.27300000,0.00000000,0.00000000,0.00000000,0.00000000,0.00000000,0.00000000,0.00000000,0.00000000,0.00000000,0.00000000,0.00013743,2.67481091,147.58118768,-0.00824013,-0.02141908,-0.11307333,-0.05347262,-0.04474173,-0.06665157,-0.05792068,-0.04052758,-0.04928627,-0.12188235,53.33829576,6.72891566,1.83367470,-0.01624560,152.01405622,62.91566265,167.28915663,0.31908635,2.09505221,2.18103213,0.99182932,2.51248779,0.37945984,1.93271836,-0.03529226,1.18920281,7.30204147,0.04103053,0.17021942,0.33040771,0.32347756,0.02938691,0.00921896,0.11165197,0.03493551,0.30070584,0.08533152,0.29509416,0.08442452,15.77299444,7.52868801,13.26350248,5.74772849,0.37338673,1.93722998,0.08479421,3.95431175,0.19377632,2840.21248725,2.16701962,1897.91103146
Al196Cr196Fe196Co196Ni196Mo19,BCC,CAST,,,1,298.15000000,1804.00000000,2280.00000000,,9.00000000,,188.00000000,10.1016/j.msea.2010.07.028,2010,Microstructures and compressive properties of multicomponent AlCoCrFeNiMox alloys,S4,Al196Cr196Fe196Co196Ni196Mo19,1.43950220,1.42520066,1707.11383383,12.31170764,2.90926152,0.19600000,0.19600000,0.19600000,0.19600000,0.19600000,0.01900000,0.00000000,0.00000000,0.00000000,0.00000000,0.00000000,0.00000000,0.00000000,0.00000000,0.00000000,0.00014411,2.69219525,191.10337161,0.00043575,-0.01881860,-0.08211750,-0.03588417,-0.03176189,-0.05513851,-0.05101623,-0.04052038,0.03462270,-0.04923274,51.35426405,7.17717718,1.78526527,0.07691562,155.85185185,75.96996997,196.37137137,0.29430430,2.17734935,2.48577177,1.17928729,2.14410214,0.65905005,1.39317759,0.06423798,1.30648448,6.92640066,0.04279964,0.17313937,0.38230005,0.35585351,0.03139139,0.00957928,0.11644234,0.03565291,0.34292013,0.10664236,0.32807871,0.10398613,19.14059128,8.79077640,14.65045434,3.77174961,0.29873892,1.83408275,0.12812217,6.85582671,0.17465150,3261.36923184,2.59001967,2300.61526328
Al199Fe266(CoNi)266,FCC+BCC,CAST,,3.77300000,1,298.15000000,794.00000000,,,,,,10.1016/j.jmmm.2014.07.023,2014,Effects of Al and Si addition on the structure and properties of CoFeNi equal atomic ratio alloy,S4,Al199Fe266(CoNi)266,1.42879459,1.40940446,1602.19927783,12.12556781,2.89452537,0.20000000,0.26700000,0.26700000,0.26700000,0.00000000,0.00000000,0.00000000,0.00000000,0.00000000,0.00000000,0.00000000,0.00000000,0.00000000,0.00000000,0.00000000,0.00011889,2.66503581,184.28360999,-0.12789403,-0.15288386,-0.18841282,-0.10665145,-0.08977459,-0.13164129,-0.11476442,-0.05750087,-0.07210412,-0.10691272,51.66777377,7.80240722,1.82077232,-0.01460325,156.57372116,67.62086259,179.38816449,0.31264794,2.19171715,2.27527282,1.04670612,2.63669543,0.43601003,1.60413334,-0.03174000,1.22856670,7.07566167,0.04452111,0.17878014,0.30963535,0.30544342,0.03131442,0.01025902,0.11798551,0.03864217,0.30243117,0.10040927,0.29832744,0.09922137,16.95074139,7.73400043,13.79716819,5.21839559,0.33793358,1.90971705,0.10965377,1.78599400,0.18608796,3197.44750330,2.38291173,2201.70805799
Al227Cr257(FeNi)257,BCC+B2,CAST,,,1,298.15000000,770.00000000,,37.10000000,,,,10.1016/j.msea.2016.11.019,2017,Effects of aluminum on microstructure and compressive properties of Al-Cr-Fe-Ni eutectic multi-component alloys,S4,Al227Cr257(FeNi)257,1.44701678,1.42932103,1685.01667335,12.47924600,2.92239857,0.22700000,0.25800000,0.25800000,0.25800000,0.00000000,0.00000000,0.00000000,0.00000000,0.00000000,0.00000000,0.00000000,0.00000000,0.00000000,0.00000000,0.00000000,0.00011937,2.69759744,177.90631805,-0.05415339,-0.02917617,-0.12081746,-0.15013494,-0.14792058,-0.12515772,-0.12294335,0.01394667,0.12374954,0.13034421,49.02222020,6.86272545,1.75678357,0.10980288,149.13426854,76.21543086,193.60721443,0.28819639,2.09143186,2.42580160,1.29790281,1.78637393,0.78580461,1.49675170,0.09824057,1.12789880,6.52309982,0.04143433,0.17201475,0.40854543,0.38100881,0.03028637,0.01049745,0.11661442,0.03960947,0.36942483,0.12370584,0.35106178,0.11916953,19.28914545,9.22293754,17.10184060,3.08702898,0.26030095,1.80976379,0.10326759,1.33970897,0.17694187,3186.38316931,2.59909770,2249.90601387
Al238Cr238Fe238Ni238Mo47,BCC+B2,CAST,,5.38020000,1,298.15000000,1487.00000000,3222.00000000,,29.00000000,,,10.1016/j.jallcom.2013.03.253,2013,Microstructure and mechanical properties of multi-component AlCrFeNiMox high-entropy alloys,S4,Al238Cr238Fe238Ni238Mo47,1.45567623,1.43931270,1721.08524525,12.69280265,2.93897466,0.23800000,0.23800000,0.23800000,0.23800000,0.04700000,0.00000000,0.00000000,0.00000000,0.00000000,0.00000000,0.00000000,0.00000000,0.00000000,0.00000000,0.00000000,0.00013015,2.72804838,178.98902119,0.00398075,0.02719532,-0.08653469,-0.13164338,-0.13180221,-0.10842881,-0.10858763,0.02833104,0.14756785,0.19002010,50.61661380,6.71471471,1.77167167,0.11923681,152.88088088,77.16116116,196.53953954,0.29094094,2.10827427,2.44005806,1.30884685,1.72001594,0.79819520,1.45831775,0.10979084,1.13121121,6.62193562,0.04418031,0.17632683,0.42645748,0.40426135,0.03320692,0.01057597,0.12327876,0.03994290,0.38253639,0.13036316,0.36567915,0.12584747,19.63926487,9.31532728,17.36127142,3.05696911,0.25615622,1.82063951,0.14211455,1.70151675,0.17323372,3360.93584633,2.73181208,2405.41404566
Al286Cr237(FeNi)237,BCC+B2,CAST,,,1,298.15000000,906.80000000,,31.40000000,,,,10.1016/j.msea.2016.11.019,2017,Effects of aluminum on microstructure and compressive properties of Al-Cr-Fe-Ni eutectic multi-component alloys,S4,Al286Cr237(FeNi)237,1.45743719,1.43248931,1627.21416249,12.69251551,2.93895249,0.28700000,0.23800000,0.23800000,0.23800000,0.00000000,0.00000000,0.00000000,0.00000000,0.00000000,0.00000000,0.00000000,0.00000000,0.00000000,0.00000000,0.00000000,0.00011919,2.72014645,170.05168692,-0.04752355,-0.02631659,-0.13269941,-0.14864285,-0.14462566,-0.12743590,-0.12341870,0.00175186,0.10109117,0.08984874,47.32737868,6.56569709,1.74549649,0.09933930,143.51053159,72.35406219,184.10230692,0.29294885,2.01980843,2.33146540,1.23162588,1.70682696,0.73691374,1.46778098,0.08571900,1.09983952,6.19176039,0.04503923,0.18214200,0.45293383,0.42449626,0.03309122,0.01271992,0.12655898,0.04799543,0.39946666,0.14989636,0.38118050,0.14439963,18.41561032,9.11750347,16.74390674,3.16382402,0.25996127,1.82864965,0.10611373,1.30483468,0.18322726,3310.20884675,2.62524999,2343.81117096
Al2Cr2Fe2Ni2Mo,BCC+B2,CAST,,6.09560000,1,298.15000000,1790.27500000,2644.00000000,,13.00000000,,,10.1016/j.jallcom.2013.03.253,2013,Microstructure and mechanical properties of multi-component AlCrFeNiMox high-entropy alloys,S4,Al2Cr2Fe2Ni2Mo,1.46208277,1.44735449,1800.07111111,12.87527872,2.95299160,0.22200000,0.22200000,0.22200000,0.22200000,0.11100000,0.00000000,0.00000000,0.00000000,0.00000000,0.00000000,0.00000000,0.00000000,0.00000000,0.00000000,0.00000000,0.00013620,2.74733232,184.52246115,0.04318004,0.06483397,-0.07749593,-0.13091237,-0.13561632,-0.10925844,-0.11396239,0.04255697,0.18004736,0.23556867,53.66356413,6.66666667,1.79777778,0.13749040,160.88888889,80.44444444,205.44444444,0.29222222,2.16822222,2.50822222,1.35800000,1.67076444,0.84033333,1.42095367,0.13198978,1.15022222,6.92105449,0.04593577,0.17531781,0.42330593,0.40691484,0.03512539,0.00952815,0.12580029,0.03603674,0.38179801,0.12494371,0.36684862,0.12092888,20.57258664,9.48822793,17.88574959,2.98479439,0.25061467,1.82574568,0.14839740,1.87274940,0.16563235,3490.24691143,2.88334459,2533.03951844
Al2Fe2Co2Cu2Ni,FCC+BCC+B2,CAST,,4.22282000,1,298.15000000,929.00000000,,13.70000000,,,,10.1016/j.jmst.2018.12.014,2019,Composition and phase structure dependence of mechanical and magnetic properties for AlCoCuFeNihigh entropy alloys,S4,Al2Fe2Co2Cu2Ni,1.43955725,1.42143594,1496.43111111,12.32157836,2.91003880,0.22200000,0.22200000,0.22200000,0.22200000,0.11100000,0.00000000,0.00000000,0.00000000,0.00000000,0.00000000,0.00000000,0.00000000,0.00000000,0.00000000,0.00000000,0.00013620,2.69515674,135.11137213,0.01438488,-0.00173081,-0.10478599,-0.02268945,-0.01164546,-0.03880515,-0.02776116,-0.04488642,-0.05462929,-0.14201199,52.14498524,6.00000000,1.81666667,-0.01857561,145.77777778,60.00000000,160.00000000,0.32111111,2.03155556,2.12644444,0.94655556,2.28316444,0.37711111,1.76916811,-0.02815978,1.17988889,7.02741497,0.04368707,0.17690343,0.36582395,0.35845444,0.03167766,0.01084115,0.11822980,0.04053910,0.32106254,0.09983914,0.31608305,0.09901640,15.12100516,7.44306752,12.81561790,5.63877431,0.38052741,1.94599018,0.08523619,8.98262711,0.19924071,2868.52589186,2.16040494,1914.88925928
Al333Cr166Fe166(CoNi)166,BCC+B2,CAST,80.67000000,5.70066000,1,298.15000000,1241.00000000,,9.98000000,,,,10.1016/j.jallcom.2019.07.100,2019,"Effects of Ti-to-Al ratios on the phases, microstructures, mechanical properties, and corrosion resistance of Al2-xCoCrFeNiTix high-entropy alloys",S4,Al333Cr166Fe166(CoNi)166,1.46166049,1.42704109,1558.31249749,12.75381928,2.94367653,0.33400000,0.16600000,0.16600000,0.16600000,0.16600000,0.00000000,0.00000000,0.00000000,0.00000000,0.00000000,0.00000000,0.00000000,0.00000000,0.00000000,0.00000000,0.00013431,2.73065928,170.65013239,-0.02629934,-0.04638013,-0.12479379,-0.08274436,-0.07216680,-0.10282515,-0.09224759,-0.02543083,0.02913520,-0.00041725,46.55214616,6.49648947,1.74985958,0.05456603,140.60180542,66.79237713,173.06318957,0.30338014,1.99366299,2.25460682,1.04089268,1.92957426,0.56142026,1.35533888,0.03659290,1.21371414,6.06106362,0.05063772,0.19445461,0.47568407,0.44727425,0.03660943,0.01502267,0.13696967,0.05589464,0.40570301,0.16426829,0.39202392,0.16010679,17.02737171,8.54074726,14.02914501,4.01589857,0.29701799,1.87100629,0.09983317,2.52953115,0.19132876,3437.60955591,2.58282980,2423.05918450
Al47Cr47Fe47Co47Ni47Mo14,BCC+Sec.,CAST,,,1,298.15000000,2649.00000000,3208.00000000,,3.00000000,,,10.1016/j.msea.2010.07.028,2010,Microstructures and compressive properties of multicomponent AlCoCrFeNiMox alloys,S4,Al47Cr47Fe47Co47Ni47Mo14,1.44373000,1.43013583,1752.20497992,12.42676787,2.91829636,0.18900000,0.18900000,0.18900000,0.18900000,0.18900000,0.05600000,0.00000000,0.00000000,0.00000000,0.00000000,0.00000000,0.00000000,0.00000000,0.00000000,0.00000000,0.00014958,2.70606306,193.76569433,0.03401050,0.01504012,-0.07461000,-0.03885741,-0.03866403,-0.05782779,-0.05763441,-0.03223348,0.05658534,-0.01575953,53.04527702,7.13253012,1.79947791,0.08881882,160.25702811,77.86746988,201.40160643,0.29489960,2.20855020,2.52249398,1.21193173,2.10023165,0.68810040,1.37456857,0.07848959,1.31056225,7.08823210,0.04464601,0.17461954,0.38588037,0.36282638,0.03318108,0.00903974,0.11977670,0.03366712,0.34445867,0.10424628,0.33023780,0.10173237,19.67959194,8.91063827,15.01614437,3.66588069,0.29445815,1.83647548,0.13358399,6.74499550,0.17015703,3386.86880289,2.69711342,2415.73331275
Al5Cr5Fe5Co5Ni5Mo2,BCC+Sec.,CAST,,,1,298.15000000,2670.00000000,3161.00000000,,3.00000000,,,10.1016/j.msea.2010.07.028,2010,Microstructures and compressive properties of multicomponent AlCoCrFeNiMox alloys,S4,Al5Cr5Fe5Co5Ni5Mo2,1.44575824,1.43260381,1773.83703704,12.48222046,2.92263074,0.18500000,0.18500000,0.18500000,0.18500000,0.18500000,0.07400000,0.00000000,0.00000000,0.00000000,0.00000000,0.00000000,0.00000000,0.00000000,0.00000000,0.00000000,0.00015111,2.71211338,195.04291884,0.04557080,0.02695920,-0.07205675,-0.03955814,-0.04065487,-0.05816974,-0.05926647,-0.02819067,0.06633860,-0.00266424,53.85652474,7.11111111,1.80629630,0.09452927,162.37037037,78.77777778,203.81481481,0.29518519,2.22351852,2.54011111,1.22759259,2.07918519,0.70203704,1.36564107,0.08532667,1.31251852,7.16466470,0.04541181,0.17512336,0.38685596,0.36521960,0.03395421,0.00878462,0.12120073,0.03272800,0.34497117,0.10304163,0.33104477,0.10059415,19.93922645,8.96742091,15.19157724,3.61820100,0.29238542,1.83762480,0.13620424,6.77580365,0.16808196,3442.52126752,2.74723514,2467.47100909
Al7Cr10Fe10Co3Ni10,FCC+BCC+B2,POWDER,,6.11520000,1,298.15000000,2033.00000000,2635.00000000,8.00000000,,,,10.1016/j.matdes.2013.04.061,2013,"Alloying behavior, microstructure and mechanical properties in a FeNiCrCo0.3Al0.7 high entropy alloy",S4,Al7Cr10Fe10Co3Ni10,1.43599316,1.41903351,1725.68100000,12.24493080,2.90399219,0.17500000,0.25000000,0.25000000,0.07500000,0.25000000,0.00000000,0.00000000,0.00000000,0.00000000,0.00000000,0.00000000,0.00000000,0.00000000,0.00000000,0.00000000,0.00013262,2.67792592,187.91917717,-0.04603776,-0.03531656,-0.09336700,-0.01486016,-0.00786831,-0.00413895,0.00285290,-0.08346711,0.01914711,-0.19313921,50.77538388,7.20000000,1.77275000,0.10261423,154.80000000,78.50000000,200.42500000,0.28700000,2.16850000,2.50820000,1.29420000,1.98538500,0.76740000,1.48203873,0.09164403,1.21400000,6.88567110,0.03905671,0.16138566,0.36489645,0.33669726,0.02770788,0.00849921,0.10654234,0.03189777,0.33166294,0.09743134,0.31400843,0.09424825,19.74220840,9.10408504,16.26211565,3.26843888,0.27574792,1.80504909,0.08690788,15.40109240,0.17277237,3003.86175406,2.51301418,2100.97993740
