Repository: TaoLiang120/myml

myml
======

A custom machine learning models for high entropy alloys with Ti, V, Cr, Zr, Nb, Mo, Hf, Ta and W

# myml

# myml

File: examples/Select_dataset/EXTERNAL_DATABASE/MPEA_dataset_EXT.csv (part 9 of 11)
Composition,Crystal,Processing,GrainSize,Vicker,Tension0_Compression1,temperature,Yield_EXP,UTS_EXP,Elongation_EXP,Elongation_plastic_EXP,Youngs_EXP,Youngs_ROM_ORG,DOI,YEAR,TITLE,SOURCE,ReducedFormula,radius,radius_TC,Tm_ROM,volume,LattPara,CONC0,CONC1,CONC2,CONC3,CONC4,CONC5,CONC6,CONC7,CONC8,CONC9,CONC10,CONC11,CONC12,CONC13,CONC14,Sconf,sws,Bulk,Eform,Eform_str,Eform_BOKAS,Hmix_TC,Gmix_TC,Hmix_str_TC,Gmix_str_TC,bcc2hcp_Gmix_TC,bcc2hcp_Gmix_TC2CPA,bcc2hcp,amass,VEC,E_negativity,bcc2hcp_Gmix_TC_diff,Exp_Bulk_ROM,Exp_Shear_ROM,Exp_Youngs_ROM,Exp_Poisson_ROM,Exp_Surf_ROM,Cal_Surf_ROM,E_GBR_ROM,DOS_EF_ROM,E_USF_ROM,Exp_Az_ROM,b2h_ROM,D_Surf_GBR_ROM,density,radius_TC_DELTA,volume_DELTA,Exp_Shear_ROM_DELTA,Exp_Youngs_ROM_DELTA,radius_TC_DISTORT,radius_TC_DISTORT_Max,volume_DISTORT,volume_DISTORT_Max,Exp_Shear_DISTORT,Exp_Shear_DISTORT_Max,Exp_Youngs_DISTORT,Exp_Youngs_DISTORT_Max,ShearBurger,ShearBurger_Surf,ShearBurger_D_Surf_GBR,Surf_USF,DOS_VEC,Exp_Poisson_Comp,ElasticEnergy,SH_ratio,temp_ratio,sigma_y0,delta_Eb0,Yield_MC
Al96Cr96Fe96Co96Ni96Mo19,BCC+Sec.,CAST,,,1,298.15000000,2456.00000000,2953.00000000,,3.00000000,,,10.1016/j.msea.2010.07.028,2010,Microstructures and compressive properties of multicomponent AlCoCrFeNiMox alloys,S4,Al96Cr96Fe96Co96Ni96Mo19,1.44166771,1.42768842,1730.20985972,12.37055322,2.91388924,0.19200000,0.19200000,0.19200000,0.19200000,0.19200000,0.03800000,0.00000000,0.00000000,0.00000000,0.00000000,0.00000000,0.00000000,0.00000000,0.00000000,0.00000000,0.00014723,2.69953829,192.46703343,0.01959934,0.00026416,-0.07802579,-0.03676485,-0.03466049,-0.05610003,-0.05399566,-0.03805564,0.04495689,-0.03464858,52.22041368,7.15430862,1.79254509,0.08301253,158.10821643,76.94188377,198.94789579,0.29460922,2.19333066,2.50458116,1.19600802,2.12163134,0.67392986,1.38364591,0.07153776,1.30857315,7.00971853,0.04379010,0.17397190,0.38440906,0.35978075,0.03233904,0.00930162,0.11821269,0.03463104,0.34378715,0.10543465,0.32926474,0.10285199,19.41630055,8.85242745,14.83776478,3.71638254,0.29655295,1.83530782,0.13091975,6.92879717,0.17232014,3327.24807491,2.64531215,2360.79340205
AlCrCoNi,BCC+B2,CAST,,11.59340000,1,298.15000000,1750.00000000,,16.70000000,,,,10.1016/j.jallcom.2018.11.057,2019,Chemical evolution-induced strengthening on AlCoCrNi dual-phase high-entropy alloy with high specific strength,S4,AlCrCoNi,1.44382984,1.41979770,1652.33000000,12.37411776,2.91416909,0.25000000,0.25000000,0.25000000,0.25000000,0.00000000,0.00000000,0.00000000,0.00000000,0.00000000,0.00000000,0.00000000,0.00000000,0.00000000,0.00000000,0.00000000,0.00011946,2.68411737,191.82006412,0.00638605,-0.04584388,-0.13642882,-0.02786021,-0.02349941,-0.08009013,-0.07572934,-0.06805767,0.01051053,-0.14196884,49.15105840,7.00000000,1.76500000,0.07856820,149.50000000,73.25000000,189.50000000,0.29500000,2.09750000,2.47625000,1.03325000,2.21550000,0.56025000,1.39398775,0.04972825,1.44300000,6.59580828,0.04699101,0.18784673,0.43121081,0.39824211,0.03409752,0.01222786,0.12814833,0.04534927,0.37880450,0.13184334,0.36303974,0.12878221,18.48642816,8.81355336,12.81110753,4.41990183,0.31650000,1.83687943,0.11569424,7.08501429,0.18044216,3512.83981718,2.65283988,2494.40810664
AlCrFeCoNi,BCC,CAST,,,1,298.15000000,1259.66368145,2004.00000000,,33.00000000,,184.00000000,10.1016/j.msea.2008.01.064,2008,Microstructure and compressive properties of AlCrFeCoNi high entropy alloy,S4,AlCrFeCoNi,1.43734103,1.42103148,1684.06400000,12.25316611,2.90464307,0.20000000,0.20000000,0.20000000,0.20000000,0.20000000,0.00000000,0.00000000,0.00000000,0.00000000,0.00000000,0.00000000,0.00000000,0.00000000,0.00000000,0.00000000,0.00013869,2.68073336,189.74243711,-0.03471471,-0.05520610,-0.10824793,-0.06341288,-0.05990963,-0.08390428,-0.08040103,-0.03043777,0.04039313,-0.01704386,50.48984672,7.20000000,1.77800000,0.07083090,153.60000000,75.00000000,193.80000000,0.29400000,2.16140000,2.46700000,1.16260000,2.16652800,0.64420000,1.40269020,0.05695280,1.30440000,6.84234747,0.04193469,0.17214639,0.37956700,0.35111083,0.03037748,0.00985909,0.11454227,0.03668256,0.34189081,0.10780607,0.32672855,0.10507495,18.86621013,8.72869905,14.46351590,3.82955604,0.30090667,1.83286119,0.08988332,3.68322424,0.17704197,3192.29429130,2.53392770,2238.06143267
AlCrFeNi,BCC+B2,CAST,,4.62560000,1,298.15000000,1265.30000000,2927.00000000,,29.00000000,,,10.1016/j.jallcom.2013.03.253,2013,Microstructure and mechanical properties of multi-component AlCrFeNiMox high-entropy alloys,S4,AlCrFeNi,1.45097144,1.43174576,1663.08000000,12.55990046,2.92868096,0.25000000,0.25000000,0.25000000,0.25000000,0.00000000,0.00000000,0.00000000,0.00000000,0.00000000,0.00000000,0.00000000,0.00000000,0.00000000,0.00000000,0.00000000,0.00011946,2.70615503,174.92540122,-0.05163729,-0.02809093,-0.12615752,-0.20423340,-0.20482839,-0.18068703,-0.18128202,0.06524612,0.17107796,0.30069508,48.37900965,6.75000000,1.75250000,0.10583184,147.00000000,74.75000000,190.00000000,0.29000000,2.06425000,2.39000000,1.27275000,1.75618500,0.76725000,1.48575700,0.09348850,1.11725000,6.39617254,0.04270975,0.17635762,0.42572243,0.39789961,0.03144829,0.01136834,0.12073272,0.04289557,0.38186793,0.13396878,0.36353642,0.12905613,18.95893306,9.18441713,16.96928445,3.11502118,0.26017556,1.81690141,0.10434773,0.97278010,0.17927580,3247.75781054,2.61545601,2297.22681864
AlFeCoCuNi,FCC+BCC+B2,CAST,,3.83572000,1,298.15000000,994.00000000,,24.50000000,,,,10.1016/j.jmst.2018.12.014,2019,Composition and phase structure dependence of mechanical and magnetic properties for AlCoCuFeNihigh entropy alloys,S4,AlFeCoCuNi,1.43331815,1.41968469,1519.58800000,12.21594487,2.90169895,0.20000000,0.20000000,0.20000000,0.20000000,0.20000000,0.00000000,0.00000000,0.00000000,0.00000000,0.00000000,0.00000000,0.00000000,0.00000000,0.00000000,0.00000000,0.00013869,2.68403855,141.95992096,0.00234117,-0.01216295,-0.11309552,-0.05287622,-0.04248094,-0.06738034,-0.05698506,-0.03330227,-0.04250507,-0.10064579,52.79982672,6.40000000,1.82600000,-0.01729699,149.20000000,61.60000000,164.00000000,0.32000000,2.06640000,2.15640000,0.97140000,2.40900800,0.37840000,1.85891800,-0.03207380,1.18500000,7.17719634,0.04218783,0.17371205,0.34690157,0.33973868,0.03050274,0.00997233,0.11500044,0.03757521,0.31085687,0.09210344,0.30547460,0.09121901,15.47974125,7.49116398,13.06307279,5.69873150,0.37640750,1.94117647,0.08499365,3.98577296,0.19620450,2864.91892670,2.16888934,1914.96691681
AlFeCoNi,BCC,CAST,,4.46880000,1,298.15000000,964.00000000,,,,,162.00000000,10.1016/j.jmmm.2014.07.023,2014,Effects of Al and Si addition on the structure and properties of CoFeNi equal atomic ratio alloy,S4,AlFeCoNi,1.43847528,1.41766998,1560.08000000,12.31900872,2.90983649,0.25000000,0.25000000,0.25000000,0.25000000,0.00000000,0.00000000,0.00000000,0.00000000,0.00000000,0.00000000,0.00000000,0.00000000,0.00000000,0.00000000,0.00000000,0.00011946,2.68417761,177.44990120,-0.11929435,-0.14346789,-0.20289144,-0.10252593,-0.08520047,-0.12669948,-0.10937401,-0.06990270,-0.08524068,-0.14809564,50.11328340,7.50000000,1.80750000,-0.01533799,151.50000000,65.00000000,172.50000000,0.31500000,2.12675000,2.20750000,1.00825000,2.51801000,0.41800000,1.57364750,-0.03380900,1.19925000,6.75501768,0.04746756,0.19070700,0.34845390,0.34390300,0.03436680,0.01243841,0.12947995,0.04685116,0.33332727,0.12173982,0.32898118,0.12029957,16.37995010,7.70186910,13.65849498,5.28110048,0.33573467,1.91970803,0.11312022,1.81778050,0.19111199,3373.29338137,2.43794163,2338.66075236
AlVCrFeCoCuNi,FCC+BCC,CAST,,,1,298.15000000,1469.00000000,,16.00000000,,,,10.1016/j.msea.2008.08.025,2008,"Effects of Mn, Ti and V on the microstructure and properties of AlCrFeCoNiCu high entropy alloy",S4,AlVCrFeCoCuNi,1.44161192,1.43067458,1708.70571429,12.40574432,2.91664971,0.14300000,0.14300000,0.14300000,0.14300000,0.14300000,0.14300000,0.14300000,0.00000000,0.00000000,0.00000000,0.00000000,0.00000000,0.00000000,0.00000000,0.00000000,0.00016777,2.69500340,162.19339741,0.06404530,0.05208070,-0.05821214,-0.02882563,-0.03136662,-0.04079023,-0.04333122,0.01165531,0.08345517,0.03782214,52.41953337,6.14285714,1.77428571,0.08256941,152.57142857,67.14285714,175.28571429,0.31142857,2.17914286,2.47357143,1.13814286,2.46437714,0.59342857,1.54320600,0.07566157,1.33542857,7.01648689,0.03834562,0.15091405,0.40330235,0.36815812,0.02860655,0.00663694,0.10345348,0.02498171,0.32237985,0.06976362,0.30577868,0.06835424,16.95956558,7.78267727,12.69971748,4.16827155,0.40117767,1.90456432,0.07106010,9.94477850,0.17448879,2523.70498167,2.15827029,1684.15036358
Hf105Zr210Ti421(Nb26V105)2,BCC,CAST,,3.25752000,1,298.15000000,1115.00000000,,50.00000000,,,100.00000000,10.1007/s40195-019-00921-3,2019,A Novel Series of Refractory High-Entropy Alloys Ti2ZrHf0.5VNbx with High Specific Yield Strength and Good Ductility,S4,Hf105Zr210Ti421(Nb26V105)2,1.63638303,1.64006318,2132.86673347,18.34037326,3.32261016,0.10500000,0.21000000,0.42200000,0.05200000,0.21000000,0.00000000,0.00000000,0.00000000,0.00000000,0.00000000,0.00000000,0.00000000,0.00000000,0.00000000,0.00000000,0.00012150,3.09960860,131.99813934,0.23177929,0.17816405,0.02282183,0.06389723,0.02500622,0.01028199,-0.02860902,-0.00890171,0.04113122,0.02502451,73.72679735,4.26252505,1.49262525,0.04760883,118.38376754,40.53106212,103.64328657,0.34415832,2.22750000,2.52606814,0.60723447,4.77267635,0.44857014,0.95967198,-0.00551102,1.91883367,6.67523551,0.06063144,0.18230532,0.15172680,0.22443056,0.04688949,0.01466817,0.13809192,0.04353159,0.12426765,0.04392749,0.18969863,0.06671246,11.66267048,5.23576677,6.07799971,5.63137826,1.11968289,2.04951645,0.17468783,4.05559916,0.13978839,2161.36108862,2.29419132,1471.03360251
Hf173Zr173Ta173Ti173Nb173Al130,BCC,CAST,89.00000000,4.18460000,1,298.15000000,1415.00000000,2050.00000000,30.00000000,,102.00000000,103.00000000,10.1016/j.jallcom.2014.11.064,2015,Effect of Al addition on mechanical properties and microstructure of refractory AlxHfNbTaTiZr alloys,S4,Hf173Zr173Ta173Ti173Nb173Al130,1.66454407,1.65863944,2315.30311558,19.15048729,3.37082812,0.17400000,0.17400000,0.17400000,0.17400000,0.17400000,0.13100000,0.00000000,0.00000000,0.00000000,0.00000000,0.00000000,0.00000000,0.00000000,0.00000000,0.00000000,0.00015405,3.15367304,138.04710147,0.05993587,0.01724837,-0.09725824,-0.03720231,-0.06012461,-0.07988981,-0.10281211,-0.00284937,0.06228855,0.04492685,106.35768844,4.21708543,1.47438191,0.06513792,127.81306533,40.25728643,105.12160804,0.35347739,2.25502915,2.36653266,0.72114573,3.76618593,0.44818593,1.03770868,0.03328883,1.64538693,9.22228320,0.04647897,0.13311210,0.33481500,0.39218192,0.03587549,0.00788850,0.09857571,0.02206705,0.22321293,0.05917390,0.26099749,0.06696436,11.75199878,5.21146203,7.14239218,5.28024756,0.89307793,2.09347262,0.07830787,9.58714734,0.12877364,1451.98647692,1.95680329,936.34792035
Hf173Zr173Ta173Ti173Nb173Mo130,BCC,CAST,,4.82160000,1,298.15000000,1373.00000000,,50.00000000,,109.00000000,130.00000000,10.1016/j.matlet.2016.03.133,2016,Solution strengthening of ductile refractory HfMoxNbTaTiZr high-entropy alloys,S4,Hf173Zr173Ta173Ti173Nb173Mo130,1.66042114,1.65710181,2571.73366834,19.17232179,3.37210872,0.17400000,0.17400000,0.17400000,0.17400000,0.17400000,0.13100000,0.00000000,0.00000000,0.00000000,0.00000000,0.00000000,0.00000000,0.00000000,0.00000000,0.00000000,0.00015405,3.13941523,162.28833942,0.11285217,0.07016467,-0.03383643,0.03875999,-0.00094868,-0.00392751,-0.04363618,0.02866125,0.14828554,0.17164024,115.36733666,4.60904523,1.54624121,0.11962428,153.42110553,53.32261307,138.96080402,0.34825126,2.49543116,2.66115578,0.93071357,3.79695477,0.61476884,1.00929512,0.09921608,1.73044221,9.99211793,0.04599936,0.14058135,0.57649289,0.59958113,0.03543751,0.00782179,0.10603404,0.02323877,0.32279835,0.07081106,0.35586180,0.07227615,15.57197235,6.24019313,8.99883986,4.32870957,0.82380506,2.06866721,0.11254806,10.22100905,0.11593347,2035.82702632,2.66971354,1448.09590089
Hf181Zr181Ta181Ti181Nb181Al90,BCC,CAST,86.00000000,3.88080000,1,298.15000000,1302.00000000,,46.00000000,,97.00000000,104.00000000,10.1016/j.jallcom.2014.11.064,2015,Effect of Al addition on mechanical properties and microstructure of refractory AlxHfNbTaTiZr alloys,S4,Hf181Zr181Ta181Ti181Nb181Al90,1.66833664,1.66433522,2379.20984925,19.33483495,3.38160976,0.18200000,0.18200000,0.18200000,0.18200000,0.18200000,0.09000000,0.00000000,0.00000000,0.00000000,0.00000000,0.00000000,0.00000000,0.00000000,0.00000000,0.00000000,0.00015228,3.16057409,140.92741901,0.07087722,0.02621573,-0.07978567,-0.01467087,-0.04008789,-0.05933236,-0.08474938,-0.00060250,0.06876244,0.05101733,110.02826184,4.27336683,1.46811055,0.06936494,130.20904523,40.91658291,106.74572864,0.35363819,2.30566633,2.42052261,0.73433166,3.90557487,0.46197487,1.03390330,0.03781535,1.68619095,9.44959460,0.04488106,0.13066772,0.32811811,0.38835825,0.03474932,0.00788873,0.09782636,0.02244026,0.21981466,0.06028029,0.26149087,0.06883226,11.98266663,5.19705149,7.10635210,5.23951138,0.91393391,2.09424222,0.07852863,24.69546766,0.12531471,1440.44932781,1.98382311,933.56334691
Hf181Zr181Ta181Ti181Nb181Mo90,BCC,CAST,,4.70400000,1,298.15000000,1317.00000000,,50.00000000,,102.00000000,123.00000000,10.1016/j.matlet.2016.03.133,2016,Solution strengthening of ductile refractory HfMoxNbTaTiZr high-entropy alloys,S4,Hf181Zr181Ta181Ti181Nb181Mo90,1.66548230,1.66315361,2556.73869347,19.35004621,3.38249633,0.18200000,0.18200000,0.18200000,0.18200000,0.18200000,0.09000000,0.00000000,0.00000000,0.00000000,0.00000000,0.00000000,0.00000000,0.00000000,0.00000000,0.00000000,0.00015228,3.14996268,157.70981452,0.11946743,0.07480594,-0.02789579,0.04665538,0.00624423,0.00199389,-0.03841725,0.01893617,0.12602243,0.14749759,116.26571061,4.54472362,1.51785930,0.10708627,147.93768844,49.96180905,130.17286432,0.35002010,2.47209849,2.62449246,0.87941709,3.92687638,0.57730151,1.01423238,0.08345729,1.74507538,9.97743800,0.04451623,0.13620420,0.54193109,0.57053018,0.03443062,0.00783823,0.10322569,0.02331940,0.29426924,0.05702158,0.33136701,0.06561740,14.63545137,5.92025415,8.38671588,4.54613824,0.86405175,2.07701823,0.10634950,8.34497586,0.11661340,1838.58720138,2.47860320,1280.85315809
Hf190Zr190Ta190Ti190Nb190Mo47,BCC,CAST,,3.87100000,1,298.15000000,1112.00000000,,50.00000000,,96.00000000,115.00000000,10.1016/j.matlet.2016.03.133,2016,Solution strengthening of ductile refractory HfMoxNbTaTiZr high-entropy alloys,S4,Hf190Zr190Ta190Ti190Nb190Mo47,1.67093499,1.66992744,2540.58375125,19.54274423,3.39368749,0.19100000,0.19100000,0.19100000,0.19100000,0.19100000,0.04700000,0.00000000,0.00000000,0.00000000,0.00000000,0.00000000,0.00000000,0.00000000,0.00000000,0.00000000,0.00014862,3.16176043,152.77710833,0.12427849,0.07749031,-0.01926269,0.05663404,0.01620908,0.00984586,-0.03057910,0.00905323,0.10263158,0.12044706,117.23358014,4.47542628,1.48728185,0.09357835,142.03009027,46.34102307,120.70511535,0.35192578,2.44696088,2.58499298,0.82415246,4.06684835,0.53693581,1.01955156,0.06647944,1.76084052,9.96129665,0.04263936,0.13084535,0.47257004,0.51111878,0.03314919,0.00780304,0.09963595,0.02325583,0.25781801,0.05944638,0.30046995,0.06870383,13.61971742,5.56597268,7.73478192,4.81434269,0.90870636,2.08606627,0.09967144,6.66715446,0.11735492,1625.86987115,2.26712285,1102.45024143
Hf47Zr47Ta47Ti47Nb47Al14,BCC,CAST,105.00000000,3.45940000,1,298.15000000,1188.00000000,,50.00000000,,63.00000000,105.00000000,10.1016/j.jallcom.2014.11.064,2015,Effect of Al addition on mechanical properties and microstructure of refractory AlxHfNbTaTiZr alloys,S4,Hf47Zr47Ta47Ti47Nb47Al14,1.67156566,1.66916916,2433.62040161,19.49271888,3.39078931,0.18900000,0.18900000,0.18900000,0.18900000,0.18900000,0.05600000,0.00000000,0.00000000,0.00000000,0.00000000,0.00000000,0.00000000,0.00000000,0.00000000,0.00000000,0.00014958,3.16603380,143.37973756,0.08184611,0.03550395,-0.06031209,0.00890519,-0.01841313,-0.03743697,-0.06475529,0.00259592,0.07555977,0.06047129,113.15340868,4.32128514,1.46277108,0.07296385,132.24899598,41.47791165,108.12851406,0.35377510,2.34877912,2.46648996,0.74555823,4.02425141,0.47371486,1.03066338,0.04166924,1.72093173,9.63928044,0.04330964,0.12837670,0.32196221,0.38472222,0.03364211,0.00784916,0.09695128,0.02269727,0.21629699,0.06107182,0.26146183,0.07031878,12.18002891,5.18568512,7.07757822,5.20669747,0.93126264,2.09489777,0.07871659,40.87712921,0.12251294,1426.76992958,2.00411039,928.09165722
Hf95Zr190Ti380(Nb71V95)2,BCC,CAST,,3.12522000,1,298.15000000,1025.00000000,,50.00000000,,,100.00000000,10.1007/s40195-019-00921-3,2019,A Novel Series of Refractory High-Entropy Alloys Ti2ZrHf0.5VNbx with High Specific Yield Strength and Good Ductility,S4,Hf95Zr190Ti380(Nb71V95)2,1.63534922,1.63917043,2191.81544634,18.30622506,3.32054674,0.09500000,0.19100000,0.38100000,0.14200000,0.19100000,0.00000000,0.00000000,0.00000000,0.00000000,0.00000000,0.00000000,0.00000000,0.00000000,0.00000000,0.00000000,0.00012933,3.09934205,136.24786509,0.22727644,0.17386078,0.02238001,0.06014650,0.01826367,0.00673084,-0.03515200,0.00058046,0.06700313,0.05775613,75.57689163,4.33299900,1.50280843,0.06642267,123.30992979,40.28686058,103.76128385,0.34949850,2.26832999,2.54121364,0.66676530,4.53276028,0.47008826,0.91972988,0.02367101,1.87444835,6.85550769,0.05777242,0.17402122,0.14640835,0.21334516,0.04439592,0.01261852,0.13084586,0.03745303,0.11872553,0.03899224,0.17992538,0.05773946,11.58520319,5.10737117,6.18059346,5.40582233,1.04610231,2.07455092,0.16689954,4.71301973,0.13602879,2052.12356147,2.22456996,1383.08104191
HfZr2Ti2Nb2Mo,BCC,CAST,,,1,298.15000000,1169.50000000,1538.00000000,,,,115.00000000,10.1016/j.intermet.2015.09.011,2016,Microstructure and mechanical properties of in-situ MC-carbide particulates-reinforced refractory high-entropy Mo0.5NbHf0.5ZrTi matrix alloy composite,S4,HfZr2Ti2Nb2Mo,1.66518818,1.66003490,2380.00000000,19.33512886,3.38162689,0.12500000,0.25000000,0.25000000,0.25000000,0.12500000,0.00000000,0.00000000,0.00000000,0.00000000,0.00000000,0.00000000,0.00000000,0.00000000,0.00000000,0.00000000,0.00013439,3.14547092,148.00869391,0.12582382,0.07702743,-0.03493660,0.03330960,-0.00843442,-0.01548680,-0.05723082,0.02142129,0.12008164,0.13810023,92.30309500,4.50000000,1.55000000,0.09866036,139.75000000,48.25000000,122.87500000,0.35000000,2.33787500,2.54900000,0.78362500,3.84367500,0.56037500,0.86982687,0.06250000,1.76537500,7.92717757,0.04803045,0.14560484,0.61697205,0.65283886,0.03713648,0.01109807,0.11069738,0.03291908,0.28186729,0.07211924,0.31865032,0.08226873,14.13037339,6.04410988,8.00417667,4.54873968,0.85415000,2.07692308,0.12639820,9.60259053,0.12527311,1940.72483361,2.50058440,1355.46254135
HfZrTaNb,BCC+HCP,ANNEAL,,5.59580000,1,298.15000000,2138.46666667,,0.30000000,,,,10.1016/j.actamat.2016.01.018,2016,Structural-disorder and its effect on mechanical properties in single-phase TaNbHfZr high-entropy alloy,S4,HfZrTaNb,1.69240424,1.69318979,2668.50000000,20.30209624,3.43708516,0.25000000,0.25000000,0.25000000,0.25000000,0.00000000,0.00000000,0.00000000,0.00000000,0.00000000,0.00000000,0.00000000,0.00000000,0.00000000,0.00000000,0.00000000,0.00011946,3.19907352,156.38858644,0.10887002,0.06876784,-0.00030339,0.07725453,0.03600691,0.03715235,-0.00409527,-0.00490812,0.10317516,0.13007271,135.89206500,4.50000000,1.43250000,0.10808328,142.75000000,42.00000000,109.00000000,0.36250000,2.49950000,2.54850000,0.86375000,4.01675000,0.51750000,0.99515975,0.08500000,1.68475000,11.11482451,0.03968691,0.12056349,0.35033188,0.42712310,0.03149123,0.00858743,0.09496634,0.02564496,0.23085955,0.08168124,0.28604418,0.09600362,12.50173286,5.00169348,7.42052700,4.92463768,0.89261111,2.13725490,0.08862862,4.12640232,0.11172944,1364.63693113,2.05417715,895.45697495
HfZrTaTiNbAl,BCC+Sec.,CAST,92.00000000,4.32180000,1,298.15000000,1489.00000000,1900.00000000,21.00000000,,103.00000000,,10.1016/j.jallcom.2014.11.064,2015,Effect of Al addition on mechanical properties and microstructure of refractory AlxHfNbTaTiZr alloys,S4,HfZrTaTiNbAl,1.66114656,1.65352560,2258.05333333,18.98634083,3.36116957,0.16700000,0.16700000,0.16700000,0.16700000,0.16700000,0.16700000,0.00000000,0.00000000,0.00000000,0.00000000,0.00000000,0.00000000,0.00000000,0.00000000,0.00000000,0.00015454,3.14726863,135.46681701,0.05160103,0.01068190,-0.10768610,-0.05411830,-0.07457014,-0.09503744,-0.11548927,-0.00426086,0.05709036,0.04146766,103.06946643,4.16666667,1.48000000,0.06135122,125.66666667,39.66666667,103.66666667,0.35333333,2.20966667,2.31816667,0.70933333,3.64131667,0.43583333,1.04111767,0.02923383,1.60883333,9.01442747,0.04770089,0.13507281,0.34031020,0.39517149,0.03672946,0.00784887,0.09899321,0.02167035,0.22558746,0.05802778,0.26006507,0.06518230,11.54640432,5.22540549,7.17688034,5.31892925,0.87391600,2.09278351,0.07811010,6.44801061,0.13203851,1458.21089195,1.92987020,935.55498543
HfZrTiNbCr,BCC+Laves,ANNEAL,,,1,298.15000000,1411.86333333,1908.00000000,,,,,10.1016/j.ijrmhm.2014.07.009,2014,Experimental and theoretical study of Ti20Zr20Hf20Nb20X20 (X=V or Cr) refractory high-entropy alloys,S4,HfZrTiNbCr,1.63846487,1.64161072,2301.00000000,18.33077269,3.32203030,0.20000000,0.20000000,0.20000000,0.20000000,0.20000000,0.00000000,0.00000000,0.00000000,0.00000000,0.00000000,0.00000000,0.00000000,0.00000000,0.00000000,0.00000000,0.00013869,3.10588909,155.80202938,0.33172580,0.28262284,0.06291820,0.08181798,0.03868025,0.03271502,-0.01042271,-0.00404640,0.11917810,0.13395197,92.49669600,4.60000000,1.48600000,0.12322450,128.00000000,52.00000000,129.00000000,0.32800000,2.24960000,2.62620000,0.82000000,3.72332000,0.65760000,0.85372880,0.07200000,1.80620000,8.37905115,0.07605248,0.21486468,0.61261396,0.59735209,0.06003923,0.01784532,0.17050295,0.04982123,0.33158386,0.10569215,0.34412683,0.10398936,14.96020568,6.65016256,8.28269609,3.99361314,0.80941739,1.97619048,0.28758198,3.90045181,0.12957410,3288.51715334,3.20365916,2447.79950023
HfZrTiNbV,BCC+Laves,ANNEAL,,,1,298.15000000,1176.16666667,1468.00000000,,,,,10.1016/j.ijrmhm.2014.07.009,2014,Experimental and theoretical study of Ti20Zr20Hf20Nb20X20 (X=V or Cr) refractory high-entropy alloys,S4,HfZrTiNbV,1.65028181,1.65451291,2301.60000000,18.79925643,3.35009320,0.20000000,0.20000000,0.20000000,0.20000000,0.20000000,0.00000000,0.00000000,0.00000000,0.00000000,0.00000000,0.00000000,0.00000000,0.00000000,0.00000000,0.00000000,0.00013869,3.13063119,145.34783251,0.24050592,0.19140296,0.02349325,0.06430509,0.02008727,0.01520212,-0.02901570,0.00054800,0.09046409,0.08340717,92.28577600,4.40000000,1.48000000,0.08991608,127.60000000,38.40000000,98.80000000,0.36000000,2.31400000,2.53080000,0.73000000,4.46020000,0.49040000,0.86775480,0.04200000,1.80080000,8.15161182,0.06157526,0.18239490,0.16682935,0.23216779,0.04821883,0.01327323,0.14217207,0.03874206,0.13078180,0.03192217,0.18761209,0.04763597,11.14086073,4.81454656,6.18661746,5.16068515,1.01368182,2.12500000,0.17175433,4.96399803,0.12954032,2150.29661227,2.28307025,1461.27457432
Mn104Al83Cr104(FeNi)104,BCC+B2,CAST,,3.78280000,1,298.15000000,1200.00000000,,55.00000000,,,,10.1016/j.msea.2019.04.104,2019,The microstructure and mechanical properties of novel Al-Cr-Fe-Mn-Ni high-entropy alloys with trimodal distributions of coherent B2 precipitates,S4,Mn104Al83Cr104(FeNi)104,1.44071522,1.43483131,1663.76264529,12.34121172,2.91158361,0.20800000,0.16600000,0.20800000,0.20800000,0.20800000,0.00000000,0.00000000,0.00000000,0.00000000,0.00000000,0.00000000,0.00000000,0.00000000,0.00000000,0.00000000,0.00013827,2.66894636,200.72059056,-0.02336408,-0.01496410,-0.09157744,-0.10415997,-0.10621600,-0.09576000,-0.09781603,-0.01211032,0.06017648,0.04381637,50.64651780,6.95991984,1.71629259,0.07228680,144.36072144,77.89579158,196.71743487,0.27705411,2.00554709,2.58809820,1.25111824,2.19711234,0.84173547,1.32536644,0.06116755,1.33697996,6.81461276,0.03550211,0.15154515,0.34924046,0.32656969,0.02577752,0.00775467,0.09952336,0.02913652,0.31896155,0.09228901,0.30183948,0.08838093,19.64146570,9.79356992,14.69092005,3.07471680,0.31568070,1.76645877,0.07762760,2.20855388,0.17920224,2663.05239218,2.37557344,1832.02565818
Mn175Al122Cr175Fe175(CoNi)175,FCC+BCC,CAST,0.20000000,6.09560000,1,298.15000000,2230.00000000,,,1.69000000,,,10.1016/j.jallcom.2018.10.168,2019,Microstructure and mechanical properties of FeCoCrNiMnAlx high-entropy alloys prepared by mechanical alloying and hot-pressed sintering,S4,Mn175Al122Cr175Fe175(CoNi)175,1.42804050,1.42212732,1695.00004012,12.06230391,2.88948263,0.17600000,0.12200000,0.17600000,0.17600000,0.17600000,0.17600000,0.00000000,0.00000000,0.00000000,0.00000000,0.00000000,0.00000000,0.00000000,0.00000000,0.00000000,0.00015386,2.64824404,211.41064142,-0.00792861,-0.03547109,-0.07338148,-0.06707979,-0.07024989,-0.09462228,-0.09779238,-0.01165545,0.03754754,0.04532687,52.52031315,7.38816449,1.74691073,0.04920299,151.82748245,78.48244734,201.11835507,0.28154463,2.11609328,2.64551454,1.17268506,2.50545266,0.73292377,1.28425549,0.03700393,1.47282949,7.23013546,0.03371304,0.14220596,0.30576330,0.28119841,0.02399503,0.00613229,0.09120702,0.02279305,0.27518836,0.06842200,0.26017029,0.06622746,19.63917574,9.28086485,13.33431731,3.60953574,0.33911706,1.78374983,0.06917557,3.88776116,0.17589970,2497.16097041,2.25685475,1690.80824676
Mn181Al181Cr181Fe181Cu181W90,BCC+Sec.,POWDER,,7.64400000,1,298.15000000,1510.00000000,,,,,,10.1557/jmr.2019.18,2019,"Materials-structure-property correlation study of spark plasma sintered AlCuCrFeMnWx (x = 0, 0.05, 0.1, 0.5) high-entropy alloys",S4,Mn181Al181Cr181Fe181Cu181W90,1.46325019,1.45498612,1753.28657286,12.84297160,2.95051961,0.18200000,0.18200000,0.18200000,0.18200000,0.18200000,0.09000000,0.00000000,0.00000000,0.00000000,0.00000000,0.00000000,0.00000000,0.00000000,0.00000000,0.00000000,0.00015228,2.73459201,168.04395599,0.22034300,0.22567819,0.02319019,-0.00629182,-0.01061663,-0.00095663,-0.00528144,0.05927256,0.14084786,0.12878708,62.70764797,5.27236181,1.76879397,0.09739720,149.55577889,78.41306533,198.71155779,0.28545729,2.02453467,2.57901106,1.27660302,1.72159331,0.87081307,1.34902930,0.10753006,1.30240804,8.10782532,0.04079218,0.15484226,0.49903579,0.48135378,0.03091786,0.00757321,0.10641669,0.02797845,0.38924259,0.09853221,0.36933349,0.09475188,20.03630201,9.89674431,15.38404355,2.96161272,0.32653171,1.79899293,0.10967322,42.43433201,0.17005206,2826.73677945,2.55544318,1986.52491599
Mn181Al90Cr181Fe181(CoNi)181,FCC+BCC,CAST,,5.41940000,1,298.15000000,1932.00000000,,,3.80000000,,,10.1016/j.jallcom.2018.10.168,2019,Microstructure and mechanical properties of FeCoCrNiMnAlx high-entropy alloys prepared by mechanical alloying and hot-pressed sintering,S4,Mn181Al90Cr181Fe181(CoNi)181,1.42242255,1.41837682,1722.69829146,11.94962499,2.88045718,0.18200000,0.09000000,0.18200000,0.18200000,0.18200000,0.18200000,0.00000000,0.00000000,0.00000000,0.00000000,0.00000000,0.00000000,0.00000000,0.00000000,0.00000000,0.00015228,2.63806919,216.34352512,-0.00442650,-0.03266815,-0.06067621,-0.07881475,-0.08672075,-0.10705640,-0.11496239,0.01590126,0.06784885,0.13683486,53.44902253,7.54773869,1.75188945,0.05194759,154.58492462,80.39095477,205.88643216,0.27905528,2.15086131,2.69811658,1.19947437,2.56922004,0.75412161,1.29022859,0.04069861,1.49864221,7.42736702,0.03007028,0.12756719,0.27619358,0.25082139,0.02105252,0.00461459,0.08071068,0.01715195,0.24369584,0.05148810,0.22839243,0.04983669,20.05391835,9.32366875,13.38139163,3.57782691,0.34039600,1.77413779,0.06659290,3.32845092,0.17307151,2197.08727970,2.12248842,1457.99610742
Mn196Al196Cr196Fe196Cu196W19,BCC+Sec.,POWDER,,6.90900000,1,298.15000000,1250.00000000,,,,,,10.1557/jmr.2019.18,2019,"Materials-structure-property correlation study of spark plasma sintered AlCuCrFeMnWx (x = 0, 0.05, 0.1, 0.5) high-entropy alloys",S4,Mn196Al196Cr196Fe196Cu196W19,1.45558727,1.44646998,1600.79003003,12.62452502,2.93369536,0.19600000,0.19600000,0.19600000,0.19600000,0.19600000,0.01900000,0.00000000,0.00000000,0.00000000,0.00000000,0.00000000,0.00000000,0.00000000,0.00000000,0.00000000,0.00014411,2.71041807,157.73543724,0.14394499,0.14946679,0.00112689,-0.01193442,-0.01232287,-0.00641262,-0.00680107,0.02884596,0.08814687,0.04710059,53.19426425,5.21521522,1.72236236,0.07136808,136.95495495,71.92692693,182.03903904,0.28588589,1.89491191,2.46701802,1.17188188,1.80327922,0.79893694,1.37644105,0.07356513,1.29513614,6.99679505,0.03694352,0.15100453,0.45557466,0.42728805,0.02738199,0.00847851,0.09966694,0.03131215,0.37042672,0.10092726,0.34758527,0.09664727,18.27414857,9.64379846,14.10982835,3.08787578,0.34577273,1.80067283,0.09897841,19.33006150,0.18625178,2510.70798834,2.26737163,1702.48972909
Mn196Al19Cr196Fe196(CoNi)196,FCC+BCC,CAST,,4.23360000,1,298.15000000,1631.00000000,,,12.60000000,,,10.1016/j.jallcom.2018.10.168,2019,Microstructure and mechanical properties of FeCoCrNiMnAlx high-entropy alloys prepared by mechanical alloying and hot-pressed sintering,S4,Mn196Al19Cr196Fe196(CoNi)196,1.40984819,1.41439093,1784.69377377,11.69996959,2.86025603,0.19600000,0.01900000,0.19600000,0.19600000,0.19600000,0.19600000,0.00000000,0.00000000,0.00000000,0.00000000,0.00000000,0.00000000,0.00000000,0.00000000,0.00000000,0.00014411,2.62170988,227.38452915,0.03191020,0.00256867,-0.01163491,-0.03856953,-0.04966874,-0.06791106,-0.07901027,0.01808042,0.07467645,0.13854217,55.52770198,7.90490490,1.76303303,0.05809068,160.75675676,84.66266266,216.55855856,0.27348348,2.22868068,2.81585285,1.25943544,2.71194709,0.80156757,1.30359785,0.04896823,1.55641742,7.88087359,0.01789039,0.07516723,0.19804133,0.16726696,0.01219446,0.00274158,0.04976155,0.01070764,0.15071846,0.04174103,0.13249730,0.03533619,20.97140195,9.40978317,13.47415013,3.51293262,0.34307144,1.75286240,0.06081227,6.66836911,0.16705947,1124.77435124,1.52590397,653.29624750
Mn217Al130Cr217(FeNi)217,BCC+B2,CAST,,3.53780000,1,298.15000000,1130.00000000,,53.00000000,,,,10.1016/j.msea.2019.04.104,2019,The microstructure and mechanical properties of novel Al-Cr-Fe-Mn-Ni high-entropy alloys with trimodal distributions of coherent B2 precipitates,S4,Mn217Al130Cr217(FeNi)217,1.43457902,1.43096596,1695.36833667,12.21723125,2.90180080,0.21700000,0.13000000,0.21700000,0.21700000,0.21700000,0.00000000,0.00000000,0.00000000,0.00000000,0.00000000,0.00000000,0.00000000,0.00000000,0.00000000,0.00000000,0.00013714,2.65656540,206.12752904,-0.02306331,-0.01365186,-0.07878163,-0.07391004,-0.07653057,-0.06449859,-0.06711912,-0.02947764,0.04707370,-0.01385555,51.67048325,7.13126253,1.72089178,0.07655134,147.31863727,80.14128257,202.20040080,0.27389780,2.04213327,2.64820341,1.28638778,2.25964557,0.87166633,1.33425249,0.06660929,1.36181563,7.02294267,0.03241023,0.13944945,0.31825562,0.29594096,0.02306224,0.00620293,0.08994859,0.02330618,0.28915489,0.07382160,0.27255147,0.07069554,20.13977048,9.86212350,14.78891123,3.03809303,0.31686473,1.75443317,0.07531078,3.14568601,0.17586149,2429.96198085,2.27858106,1650.30408461
Mn22Al22Cr22Fe22Cu22W,BCC+Sec.,POWDER,,6.66400000,1,298.15000000,1120.00000000,,,,,,10.1557/jmr.2019.18,2019,"Materials-structure-property correlation study of spark plasma sintered AlCuCrFeMnWx (x = 0, 0.05, 0.1, 0.5) high-entropy alloys",S4,Mn22Al22Cr22Fe22Cu22W,1.45451346,1.44489031,1579.42054054,12.59411322,2.93133776,0.19800000,0.19800000,0.19800000,0.19800000,0.19800000,0.00900000,0.00000000,0.00000000,0.00000000,0.00000000,0.00000000,0.00000000,0.00000000,0.00000000,0.00000000,0.00014181,2.70676446,156.30780892,0.12588984,0.13061514,-0.00317199,-0.02093731,-0.02243903,-0.01621201,-0.01771372,0.04033298,0.09035903,0.06455766,51.86114450,5.20720721,1.71585586,0.06772059,135.18918919,71.01801802,179.70270270,0.28594595,1.87674775,2.45132432,1.15720721,1.81472595,0.78886486,1.38028229,0.06880559,1.29411712,6.83791814,0.03629229,0.15027576,0.44592754,0.41536874,0.02680368,0.00860807,0.09856309,0.03178921,0.36737196,0.10117772,0.34408785,0.09682246,18.02872617,9.60636622,13.93129411,3.10740715,0.34850273,1.80090840,0.09747973,10.69786797,0.18877176,2463.47185159,2.22632967,1660.74298692
Mn2AlCr2(FeNi)2,BCC+B2,CAST,,3.45940000,1,298.15000000,1091.00000000,,50.00000000,,,,10.1016/j.msea.2019.04.104,2019,The microstructure and mechanical properties of novel Al-Cr-Fe-Mn-Ni high-entropy alloys with trimodal distributions of coherent B2 precipitates,S4,Mn2AlCr2(FeNi)2,1.43132153,1.42865407,1712.14666667,12.15175317,2.89660746,0.22200000,0.11100000,0.22200000,0.22200000,0.22200000,0.00000000,0.00000000,0.00000000,0.00000000,0.00000000,0.00000000,0.00000000,0.00000000,0.00000000,0.00000000,0.00013620,2.65087145,208.99787909,-0.02028567,-0.01046840,-0.07089387,-0.09324520,-0.09914734,-0.08342793,-0.08933007,0.00176249,0.08057772,0.08988404,52.21406984,7.22222222,1.72333333,0.07881523,148.88888889,81.33333333,205.11111111,0.27222222,2.06155556,2.68011111,1.30511111,2.29284222,0.88755556,1.33896978,0.06949811,1.37500000,7.13506609,0.03047672,0.13177286,0.30088778,0.27863794,0.02142552,0.00534897,0.08421717,0.02009764,0.27134002,0.06467648,0.25500391,0.06096293,20.40275659,9.89677748,14.83836843,3.01965448,0.31747046,1.74809160,0.07408087,2.50083575,0.17413812,2275.76331689,2.20953343,1530.44642091
Mn47Al14Cr47Fe47(CoNi)47,FCC+BCC,CAST,0.20000000,5.00780000,1,298.15000000,1836.00000000,,,4.90000000,,,10.1016/j.jallcom.2018.10.168,2019,Microstructure and mechanical properties of FeCoCrNiMnAlx high-entropy alloys prepared by mechanical alloying and hot-pressed sintering,S4,Mn47Al14Cr47Fe47(CoNi)47,1.41639752,1.41657511,1752.40353414,11.82956366,2.87077776,0.18900000,0.05600000,0.18900000,0.18900000,0.18900000,0.18900000,0.00000000,0.00000000,0.00000000,0.00000000,0.00000000,0.00000000,0.00000000,0.00000000,0.00000000,0.00014958,2.62898753,221.63384132,0.00783481,-0.02119806,-0.04243233,-0.06966807,-0.07982071,-0.09870093,-0.10885357,0.02474289,0.07963396,0.16619540,54.44502538,7.71887550,1.75722892,0.05489106,157.54216867,82.43775100,211.00000000,0.27638554,2.18814859,2.75453012,1.22820482,2.63760795,0.77685542,1.29663449,0.04466101,1.52632530,7.64256028,0.02516467,0.10724159,0.24140013,0.21437861,0.01731442,0.00345465,0.06749486,0.01320371,0.20402477,0.04725339,0.18799146,0.04153582,20.49539726,9.36654728,13.42793522,3.54574358,0.34170883,1.76390276,0.06382310,3.76245217,0.17013775,1773.84222489,1.91184682,1134.06734309
Mn53Al37Cr53(FeNi)53,BCC+B2,CAST,,3.67500000,1,298.15000000,1170.00000000,,55.00000000,,,,10.1016/j.msea.2019.04.104,2019,The microstructure and mechanical properties of novel Al-Cr-Fe-Mn-Ni high-entropy alloys with trimodal distributions of coherent B2 precipitates,S4,Mn53Al37Cr53(FeNi)53,1.43769778,1.43305973,1679.30457831,12.28014068,2.90677297,0.21300000,0.14900000,0.21300000,0.21300000,0.21300000,0.00000000,0.00000000,0.00000000,0.00000000,0.00000000,0.00000000,0.00000000,0.00000000,0.00000000,0.00000000,0.00013799,2.66242136,203.37942421,-0.02451743,-0.01555488,-0.08619868,-0.07169246,-0.07254393,-0.06272991,-0.06358138,-0.04076093,0.03362293,-0.05132415,51.15004744,7.04417671,1.71855422,0.07438386,145.81526104,79.00000000,199.41365462,0.27550201,2.02353815,2.61765462,1.26846185,2.22786273,0.85645382,1.32973611,0.06384350,1.34919277,6.91659096,0.03406110,0.14594394,0.33425901,0.31179644,0.02449773,0.00700100,0.09500147,0.02630476,0.30487871,0.08331950,0.28801137,0.07979125,19.88697994,9.82782554,14.73990994,3.05638736,0.31627014,1.76053215,0.07648831,3.23213204,0.17754373,2557.04738649,2.33265269,1749.34199720
MnAlCrFeCoCuNi,FCC+BCC+Sec.,CAST,,,1,298.15000000,1005.00000000,,15.00000000,,,,10.1016/j.msea.2008.08.025,2008,"Effects of Mn, Ti and V on the microstructure and properties of AlCrFeCoNiCu high entropy alloy",S4,MnAlCrFeCoCuNi,1.43253154,1.42594456,1613.84857143,12.16067166,2.89731592,0.14300000,0.14300000,0.14300000,0.14300000,0.14300000,0.14300000,0.14300000,0.00000000,0.00000000,0.00000000,0.00000000,0.00000000,0.00000000,0.00000000,0.00000000,0.00016777,2.66733415,175.34016484,0.08849387,0.06929336,-0.03930397,-0.02831668,-0.02968592,-0.04751720,-0.04888643,0.00961823,0.04204204,0.01759032,52.99046837,6.42857143,1.76285714,0.03531814,146.85714286,71.85714286,185.28571429,0.29285714,2.03314286,2.48385714,1.09100000,2.35352000,0.63442857,1.52225529,0.02373143,1.39285714,7.23585057,0.03517986,0.14802796,0.36201468,0.33351865,0.02525576,0.00700625,0.09552728,0.02610091,0.31146372,0.07429141,0.29444752,0.07209293,18.03002917,8.86805819,12.94463633,3.91510921,0.36610311,1.82828283,0.06041717,9.56152176,0.18474472,2492.62987028,2.17513010,1667.70342118
MnCrFeCoNi,FCC+BCC,CAST,0.40000000,4.06700000,1,298.15000000,1314.00000000,,,20.30000000,,,10.1016/j.jallcom.2018.10.168,2019,Microstructure and mechanical properties of FeCoCrNiMnAlx high-entropy alloys prepared by mechanical alloying and hot-pressed sintering,S4,MnCrFeCoNi,1.40650029,1.41422145,1801.20000000,11.63409043,2.85487749,0.20000000,0.20000000,0.20000000,0.20000000,0.20000000,0.00000000,0.00000000,0.00000000,0.00000000,0.00000000,0.00000000,0.00000000,0.00000000,0.00000000,0.00000000,0.00013869,2.61954083,230.32418384,0.05505080,0.02435741,0.01085192,-0.02072488,-0.03480299,-0.05141827,-0.06549638,0.01381816,0.07354443,0.12991747,56.08114800,8.00000000,1.76600000,0.05972627,162.40000000,85.80000000,219.40000000,0.27200000,2.24940000,2.84720000,1.27540000,2.74994800,0.81420000,1.30715740,0.05117000,1.57180000,8.00449346,0.01263969,0.04879624,0.17230507,0.13772357,0.00878364,0.00222573,0.03840524,0.00894387,0.11646451,0.03813893,0.09516934,0.03115599,21.21316141,9.43058656,13.49609455,3.49692950,0.34374350,1.74725275,0.01447840,12.05360587,0.16552854,637.99175850,1.15039615,331.56468237
Nb19Al196Cr196Fe196(CoNi)196,BCC,CAST,,5.57620000,1,298.15000000,1641.00000000,3285.00000000,,17.00000000,,182.00000000,10.1016/j.msea.2011.10.110,2012,Effect of Nb addition on the microstructure and properties of AlCoCrFeNi high-entropy alloy,S4,Nb19Al196Cr196Fe196(CoNi)196,1.44091624,1.42712727,1704.33705706,12.34870516,2.91217279,0.01900000,0.19600000,0.19600000,0.19600000,0.19600000,0.19600000,0.00000000,0.00000000,0.00000000,0.00000000,0.00000000,0.00000000,0.00000000,0.00000000,0.00000000,0.00014411,2.69723602,189.48914892,0.00734633,-0.01190802,-0.08721930,-0.04611642,-0.04253228,-0.06537076,-0.06178663,-0.03794586,0.03491210,-0.03921705,51.29656757,7.15815816,1.77461461,0.07413085,153.91191191,74.29629630,192.11111111,0.29601602,2.17078779,2.47114615,1.16388188,2.16822967,0.64476677,1.38632178,0.06157532,1.30726426,6.89789022,0.04517315,0.17968531,0.38554916,0.35644934,0.03290909,0.00961006,0.12007644,0.03566184,0.34472286,0.10490057,0.32912651,0.10227297,18.73764192,8.63172440,14.33347674,3.83262022,0.30290329,1.84097372,0.17452417,5.32598779,0.17493605,3368.10565161,2.61072821,2381.16238198
Nb285Re142(MoW)285,BCC,CAST,,4.63540000,1,298.15000000,896.00000000,,10.40000000,7.08000000,,298.00000000,10.1016/j.jallcom.2018.11.111,2019,"Microstructure evolution, mechanical properties and strengthening mechanism of refractory high-entropy alloy matrix composites with addition of TaC",S4,Nb285Re142(MoW)285,1.57054216,1.56595483,3162.85155466,16.19428163,3.18760056,0.28600000,0.14200000,0.28600000,0.28600000,0.00000000,0.00000000,0.00000000,0.00000000,0.00000000,0.00000000,0.00000000,0.00000000,0.00000000,0.00000000,0.00000000,0.00011644,2.98279124,211.45790989,-0.06746459,-0.06746459,-0.06043031,-0.09903060,-0.10933957,-0.09903060,-0.10933957,0.02849763,0.23125058,0.40313148,133.05618084,5.85656971,2.02006018,0.28191113,267.66298897,118.25576730,307.49348044,0.32572718,3.18349248,3.49992778,1.81899699,1.60806670,1.18177031,0.82955423,0.32022482,1.68093079,13.64340464,0.02382148,0.07174219,0.45451890,0.44065903,0.01816334,0.00679094,0.05412605,0.02009229,0.42417285,0.16122722,0.40849602,0.15531778,32.64501380,10.25446551,19.42079588,2.96159732,0.27457484,1.96615842,0.04956235,3.71875568,0.09426620,1720.61948471,3.08730173,1269.75463583
Nb47Al190Cr190Fe190(CoNi)190,BCC+Sec.,CAST,,6.54640000,1,298.15000000,1959.00000000,3008.00000000,,11.00000000,,,10.1016/j.msea.2011.10.110,2012,Effect of Nb addition on the microstructure and properties of AlCoCrFeNi high-entropy alloy,S4,Nb47Al190Cr190Fe190(CoNi)190,1.44620270,1.43284879,1734.31374122,12.49088173,2.92330658,0.04700000,0.19100000,0.19100000,0.19100000,0.19100000,0.19100000,0.00000000,0.00000000,0.00000000,0.00000000,0.00000000,0.00000000,0.00000000,0.00000000,0.00000000,0.00014862,2.71311946,189.11462525,0.03301263,0.01385967,-0.08751523,-0.03796867,-0.03296994,-0.05712163,-0.05212290,-0.05655037,0.02247049,-0.09585900,52.48942251,7.09628887,1.76960883,0.07901031,154.37311936,73.25576730,189.61384152,0.29899699,2.18466901,2.47727683,1.16577733,2.17074584,0.64560481,1.36211868,0.06841039,1.31149950,6.97795384,0.04961217,0.18919730,0.39414924,0.36409213,0.03625751,0.00924551,0.12754718,0.03417024,0.34845129,0.10065256,0.33225673,0.09817556,18.54585318,8.48909062,14.14095331,3.83714120,0.30589874,1.85305480,0.17672392,6.78870305,0.17191238,3588.53950564,2.70667853,2562.00345760
