Repository: TaoLiang120/myml

myml
======

A custom machine learning models for high entropy alloys with Ti, V, Cr, Zr, Nb, Mo, Hf, Ta and W

# myml

# myml

File: examples/Select_dataset/EXTERNAL_DATABASE/MPEA_dataset_EXT.csv (part 11 of 11)
Composition,Crystal,Processing,GrainSize,Vicker,Tension0_Compression1,temperature,Yield_EXP,UTS_EXP,Elongation_EXP,Elongation_plastic_EXP,Youngs_EXP,Youngs_ROM_ORG,DOI,YEAR,TITLE,SOURCE,ReducedFormula,radius,radius_TC,Tm_ROM,volume,LattPara,CONC0,CONC1,CONC2,CONC3,CONC4,CONC5,CONC6,CONC7,CONC8,CONC9,CONC10,CONC11,CONC12,CONC13,CONC14,Sconf,sws,Bulk,Eform,Eform_str,Eform_BOKAS,Hmix_TC,Gmix_TC,Hmix_str_TC,Gmix_str_TC,bcc2hcp_Gmix_TC,bcc2hcp_Gmix_TC2CPA,bcc2hcp,amass,VEC,E_negativity,bcc2hcp_Gmix_TC_diff,Exp_Bulk_ROM,Exp_Shear_ROM,Exp_Youngs_ROM,Exp_Poisson_ROM,Exp_Surf_ROM,Cal_Surf_ROM,E_GBR_ROM,DOS_EF_ROM,E_USF_ROM,Exp_Az_ROM,b2h_ROM,D_Surf_GBR_ROM,density,radius_TC_DELTA,volume_DELTA,Exp_Shear_ROM_DELTA,Exp_Youngs_ROM_DELTA,radius_TC_DISTORT,radius_TC_DISTORT_Max,volume_DISTORT,volume_DISTORT_Max,Exp_Shear_DISTORT,Exp_Shear_DISTORT_Max,Exp_Youngs_DISTORT,Exp_Youngs_DISTORT_Max,ShearBurger,ShearBurger_Surf,ShearBurger_D_Surf_GBR,Surf_USF,DOS_VEC,Exp_Poisson_Comp,ElasticEnergy,SH_ratio,temp_ratio,sigma_y0,delta_Eb0,Yield_MC
Ti90Al181Cr181Fe181(CoNi)181,BCC+BCC,CAST,,1.74440000,1,298.15000000,2260.00000000,3140.00000000,24.40000000,23.00000000,178.00000000,,10.1063/1.2734517,2007,Solid solution alloys of AlCoCrFeNiTix with excellent room-temperature mechanical properties,S4,Ti90Al181Cr181Fe181(CoNi)181,1.45338650,1.43821283,1707.30444221,12.68905722,2.93868555,0.09000000,0.18200000,0.18200000,0.18200000,0.18200000,0.18200000,0.00000000,0.00000000,0.00000000,0.00000000,0.00000000,0.00000000,0.00000000,0.00000000,0.00000000,0.00015228,2.70908813,182.66399450,-0.04234492,-0.06832534,-0.13272198,-0.10168621,-0.09906281,-0.12766664,-0.12504323,0.00798204,0.06897306,0.11794491,50.25260430,6.91055276,1.75647236,0.06099102,149.38492462,72.19597990,186.76281407,0.29635176,2.15584623,2.47143216,1.09045528,2.42544507,0.62165930,1.37947805,0.04275606,1.38097688,6.57625450,0.05410457,0.19627657,0.39570772,0.36744201,0.03985473,0.00866187,0.13528005,0.03187410,0.34344381,0.09484487,0.32939130,0.09240826,18.37370605,8.52273497,13.30486141,3.97554122,0.35097700,1.84232928,0.15274719,2.55675646,0.17463201,3685.52163323,2.76629920,2646.44609100
Ti90Al90Cr181Fe181Co181Cu90Ni181,FCC+BCC,CAST,,,1,298.15000000,1580.00000000,2389.00000000,,17.00000000,161.00000000,,10.1016/j.jallcom.2008.11.059,2009,Atomic packing efficiency and phase transition in a high entropy alloy,S4,Ti90Al90Cr181Fe181Co181Cu90Ni181,1.43787871,1.42862537,1746.50060362,12.37415621,2.91417210,0.09100000,0.09100000,0.18200000,0.18200000,0.18200000,0.09100000,0.18200000,0.00000000,0.00000000,0.00000000,0.00000000,0.00000000,0.00000000,0.00000000,0.00000000,0.00016327,2.68548941,175.86317489,0.03873379,0.01797716,-0.06778058,-0.07612722,-0.07787573,-0.09688384,-0.09863235,0.05393036,0.10681161,0.20629511,53.58668136,6.82394366,1.78287726,0.06118188,155.25352113,74.23440644,192.31287726,0.29539235,2.21705936,2.54089135,1.12624447,2.53769109,0.62847183,1.54996042,0.04643726,1.41464688,7.19102273,0.05001527,0.17888486,0.34880409,0.31744055,0.03553398,0.00655292,0.11704172,0.02030110,0.29188144,0.06136054,0.27593079,0.05501115,18.73488660,8.45033154,13.24350751,4.04296776,0.37188043,1.83845912,0.13264018,3.74574173,0.17071280,3339.23497406,2.60378733,2359.01345562
Ti99Al199Cr199Fe199Ni199Mo99,BCC+B2,CAST,,7.36666000,1,298.15000000,2228.70000000,3166.20000000,,10.40000000,,,10.1088/0256-307X/35/3/036102,2018,Microstructures and Mechanical Properties of AlCrFeNiMo 0.5 Ti  x  High Entropy Alloys,S4,Ti99Al199Cr199Fe199Ni199Mo99,1.47724162,1.46163242,1813.55601610,13.30603391,2.98556278,0.10000000,0.20000000,0.20000000,0.20000000,0.20000000,0.10000000,0.00000000,0.00000000,0.00000000,0.00000000,0.00000000,0.00000000,0.00000000,0.00000000,0.00000000,0.00015064,2.76987072,177.20961804,0.01131847,0.02274151,-0.10717443,-0.13597952,-0.14112870,-0.12455648,-0.12970566,0.05838660,0.17827571,0.29125859,53.06497453,6.40140845,1.77192153,0.11988911,155.46579477,76.79175050,196.47384306,0.29497988,2.16100905,2.50852113,1.25875654,2.00558034,0.79568511,1.39383640,0.10872922,1.24976459,6.62229812,0.05451488,0.18953731,0.44401254,0.42598417,0.04163763,0.00846577,0.13908951,0.03088949,0.38241386,0.10834101,0.36742449,0.10483899,19.85506927,9.18786954,15.88704742,3.15265561,0.31330298,1.83679847,0.17767093,2.00903945,0.16440077,3726.72939304,3.00838659,2733.18711069
TiAl3Cr2Fe2(CoNi)2,BCC+B2,CAST,56.27000000,6.28866000,1,298.15000000,1566.00000000,,11.85000000,,,,10.1016/j.jallcom.2019.07.100,2019,"Effects of Ti-to-Al ratios on the phases, microstructures, mechanical properties, and corrosion resistance of Al2-xCoCrFeNiTix high-entropy alloys",S4,TiAl3Cr2Fe2(CoNi)2,1.46422272,1.43738099,1642.91333333,12.90714253,2.95542562,0.08300000,0.25000000,0.16700000,0.16700000,0.16700000,0.16700000,0.00000000,0.00000000,0.00000000,0.00000000,0.00000000,0.00000000,0.00000000,0.00000000,0.00000000,0.00015069,2.73161653,173.72257728,-0.03922969,-0.06427497,-0.13890679,-0.13177071,-0.12751485,-0.15681600,-0.15256014,0.03039606,0.08406966,0.19173681,48.31225048,6.58333333,1.74416667,0.05367360,143.25000000,68.33333333,177.00000000,0.30083333,2.07283333,2.36541667,1.03558333,2.28718167,0.58225000,1.35774742,0.03374425,1.32983333,6.21550695,0.05626052,0.20126759,0.44171264,0.41354363,0.04125118,0.01139523,0.14244670,0.04192984,0.37599184,0.12477528,0.36251191,0.12156951,17.48973672,8.43759912,13.15182608,4.06254473,0.34742000,1.86054827,0.15010525,1.87882980,0.18147640,3654.74713053,2.72608179,2614.23853668
TiAlCrFeCoCuNi,FCC+BCC+BCC,CAST,,,1,298.15000000,1234.00000000,,9.00000000,,,,10.1016/j.msea.2008.08.025,2008,"Effects of Mn, Ti and V on the microstructure and properties of AlCrFeCoNiCu high entropy alloy",S4,TiAlCrFeCoCuNi,1.45916106,1.44754261,1674.13428571,12.87980976,2.95333796,0.14300000,0.14300000,0.14300000,0.14300000,0.14300000,0.14300000,0.14300000,0.00000000,0.00000000,0.00000000,0.00000000,0.00000000,0.00000000,0.00000000,0.00000000,0.00016777,2.72744732,151.45692959,0.04829364,0.02619736,-0.08933450,-0.06617537,-0.06496702,-0.08827165,-0.08706329,0.02839579,0.06603865,0.10847457,51.98031909,6.00000000,1.76142857,0.04158101,145.00000000,66.71428571,173.57142857,0.30428571,2.10457143,2.40042857,1.00028571,2.54780571,0.54800000,1.59421686,0.02280443,1.40014286,6.70160593,0.05736267,0.19936761,0.41094526,0.37973350,0.04257482,0.00964922,0.13862687,0.02838119,0.32756710,0.06932237,0.31372411,0.06768580,17.06328404,8.10772389,12.18681648,4.38034411,0.42463429,1.87474333,0.13749718,4.24424523,0.17809205,3559.19989932,2.65252120,2527.24497092
TiAlCrFeCoNi,BCC+BCC,CAST,,,1,298.15000000,1757.00000000,2580.00000000,10.70000000,9.00000000,90.00000000,,10.1063/1.2734517,2007,Solid solution alloys of AlCoCrFeNiTix with excellent room-temperature mechanical properties,S4,TiAlCrFeCoNi,1.46690630,1.45181143,1726.88666667,13.06426212,2.96736949,0.16700000,0.16700000,0.16700000,0.16700000,0.16700000,0.16700000,0.00000000,0.00000000,0.00000000,0.00000000,0.00000000,0.00000000,0.00000000,0.00000000,0.00000000,0.00015454,2.73347579,176.69975119,-0.03699137,-0.06792615,-0.14645524,-0.11403247,-0.11234077,-0.14496725,-0.14327555,0.01836716,0.07106717,0.14893163,50.05270560,6.66666667,1.73833333,0.05270001,145.83333333,69.83333333,180.83333333,0.29833333,2.15116667,2.47516667,1.02966667,2.64360667,0.60266667,1.35991967,0.03079400,1.44550000,6.36197659,0.06061538,0.20747387,0.40724831,0.37907981,0.04547224,0.01102611,0.14779059,0.03239893,0.34186822,0.08433988,0.32870183,0.08214437,17.94589124,8.34239927,12.41500604,4.10702434,0.39654100,1.85035629,0.16153149,2.34029735,0.17265175,3860.93759489,2.86699192,2798.04496621
TiMnAl2VCrFeCoCuNi,BCC,CAST,,,1,298.15000000,1465.00000000,2016.00000000,2.00000000,,190.00000000,174.00000000,10.1016/j.msea.2006.11.049,2007,Microstructure and compressive properties of multicomponent Alx(TiVCrMnFeCoNiCu)100−x high-entropy alloys,S4,TiMnAl2VCrFeCoCuNi,1.47168719,1.45742418,1635.42600000,13.13091292,2.97240721,0.10000000,0.10000000,0.20000000,0.10000000,0.10000000,0.10000000,0.10000000,0.10000000,0.10000000,0.00000000,0.00000000,0.00000000,0.00000000,0.00000000,0.00000000,0.00018648,2.74175572,160.12693066,0.04026974,0.01800401,-0.08979528,-0.06738636,-0.06934189,-0.08965209,-0.09160762,0.01985929,0.05985541,0.09502140,49.67233172,5.70000000,1.71200000,0.04319655,137.10000000,62.00000000,161.10000000,0.30900000,2.01140000,2.41300000,0.97680000,2.67005400,0.56990000,1.37108450,0.02715230,1.43620000,6.28158180,0.05221582,0.18513437,0.43464675,0.40349950,0.03946181,0.00846107,0.13217457,0.03128459,0.34051271,0.09124720,0.32516561,0.08874041,15.95991694,7.93473051,11.11260057,4.23407615,0.46843053,1.89435601,0.10911101,4.52564114,0.18230724,3038.51625208,2.40871465,2099.04047567
TiMnAlVCrFeCoCuNi,FCC+BCC,CAST,,,1,298.15000000,1862.00000000,2431.00000000,1.00000000,,164.00000000,,10.1016/j.msea.2006.11.049,2007,Microstructure and compressive properties of multicomponent Alx(TiVCrMnFeCoNiCu)100−x high-entropy alloys,S4,TiMnAlVCrFeCoCuNi,1.45937135,1.45317885,1713.43777778,12.88905058,2.95404410,0.11100000,0.11100000,0.11100000,0.11100000,0.11100000,0.11100000,0.11100000,0.11100000,0.11100000,0.00000000,0.00000000,0.00000000,0.00000000,0.00000000,0.00000000,0.00018924,2.71684698,169.50100799,0.04884457,0.02510710,-0.07993504,-0.05814793,-0.06365343,-0.08188541,-0.08739090,0.02858892,0.07558322,0.11535365,52.19353096,6.00000000,1.72333333,0.05091521,143.88888889,66.00000000,171.22222222,0.30444444,2.10600000,2.54788889,1.03688889,2.88318222,0.61655556,1.39898278,0.03734667,1.51100000,6.72427002,0.05139294,0.17847688,0.38536380,0.35383132,0.03825906,0.00732814,0.12386823,0.02146381,0.30455325,0.05343500,0.28786312,0.05196700,16.88462975,8.01739304,11.17447369,4.13245630,0.48053037,1.87539936,0.10910418,5.57627971,0.17400690,3039.36775738,2.43976686,2107.61942141
TiMnVCrFeCoCuNi,FCC+BCC+Sec.,CAST,,,1,298.15000000,1312.00000000,1312.00000000,1.00000000,,74.00000000,,10.1016/j.msea.2006.11.049,2007,Microstructure and compressive properties of multicomponent Alx(TiVCrMnFeCoNiCu)100−x high-entropy alloys,S4,TiMnVCrFeCoCuNi,1.44397656,1.44583259,1810.95250000,12.59092283,2.93109022,0.12500000,0.12500000,0.12500000,0.12500000,0.12500000,0.12500000,0.12500000,0.12500000,0.00000000,0.00000000,0.00000000,0.00000000,0.00000000,0.00000000,0.00000000,0.00017919,2.69168523,181.21860464,0.10924797,0.08368657,-0.02625761,-0.01796460,-0.02936540,-0.04352600,-0.05492680,0.05656905,0.11117347,0.17689778,55.34503000,6.37500000,1.73750000,0.06056354,152.37500000,71.00000000,183.87500000,0.29875000,2.22425000,2.71650000,1.11200000,3.14959250,0.67487500,1.43385563,0.05008962,1.60450000,7.29911925,0.04953939,0.16300655,0.31580405,0.28198173,0.03564822,0.00867349,0.10798362,0.02556746,0.23838373,0.04124563,0.21903144,0.03641758,18.02262998,8.10278970,11.23255219,4.02518985,0.49405373,1.85204991,0.09918262,18.06380093,0.16463712,2849.31410385,2.39342987,1964.59083623
TiNbAlVMo,BCC,CAST,,5.26260000,1,298.15000000,1375.00000000,1400.00000000,3.00000000,,,147.00000000,10.3390/e16020870,2014,Microstructures and Crackling Noise of AlxNbTiMoV High Entropy Alloys,S4,TiNbAlVMo,1.57308923,1.56086791,2140.66400000,16.05107981,3.17817702,0.20000000,0.20000000,0.20000000,0.20000000,0.20000000,0.00000000,0.00000000,0.00000000,0.00000000,0.00000000,0.00000000,0.00000000,0.00000000,0.00000000,0.00000000,0.00013869,2.96515381,162.32238087,-0.02485541,-0.04187662,-0.12777749,-0.12384167,-0.13574367,-0.14086289,-0.15276489,0.05128338,0.21525063,0.24854282,62.92728372,4.60000000,1.70800000,0.16396725,157.00000000,56.20000000,149.60000000,0.35000000,2.30740000,2.57640000,1.08020000,2.69386000,0.67140000,0.89992820,0.16908060,1.49620000,6.51004702,0.03222231,0.09374312,0.63405146,0.61341059,0.02498576,0.00660342,0.07152063,0.02048859,0.35716985,0.10846496,0.35029338,0.10602744,15.46838705,6.70381687,10.33844877,3.83735478,0.58562174,2.07692308,0.04685140,2.39733521,0.13927921,1256.66943593,1.80279666,785.32597977
TiNbCrFeMo,BCC+Laves,CAST,,7.76160000,1,298.15000000,1647.00000000,,0.90000000,,,,10.1007/s40195-019-00935-x,2019,"Microstructure, Mechanical Properties, and Corrosion Behavior of MoNbFeCrV, MoNbFeCrTi, and MoNbFeVTi High-Entropy Alloys",S4,TiNbCrFeMo,1.52704351,1.52240002,2315.60000000,14.83628811,3.09588689,0.20000000,0.20000000,0.20000000,0.20000000,0.20000000,0.00000000,0.00000000,0.00000000,0.00000000,0.00000000,0.00000000,0.00000000,0.00000000,0.00000000,0.00000000,0.00013869,2.88727416,193.91091661,0.15344671,0.15786837,0.01777421,-0.00452589,-0.02392616,-0.00010423,-0.01950450,0.06954098,0.28004726,0.33417354,68.91089600,5.80000000,1.75800000,0.21050628,176.20000000,81.00000000,208.00000000,0.30600000,2.49440000,2.91800000,1.41900000,2.20072800,1.00460000,0.94940220,0.22917020,1.49900000,7.71279933,0.06075515,0.17592712,0.44169244,0.42331724,0.04813219,0.01087905,0.13828718,0.03236397,0.35684264,0.08303694,0.33733050,0.07707430,21.71704520,8.70632024,14.48768859,2.90463866,0.37943586,1.88184438,0.20669971,70.95879563,0.12875713,3676.02688617,3.42153442,2776.57280674
TiNbCrMoW,BCC+Laves,POWDER,,,1,298.15000000,1979.93333333,,10.00000000,,,,10.1007/s11837-019-03432-9,2019,Microstructure and Mechanical Properties of WMoNbCrTi HEAs Sintered from the Powders Milled for Different Durations,S4,TiNbCrMoW,1.55693053,1.55101636,2692.40000000,15.71034586,3.15552710,0.20000000,0.20000000,0.20000000,0.20000000,0.20000000,0.00000000,0.00000000,0.00000000,0.00000000,0.00000000,0.00000000,0.00000000,0.00000000,0.00000000,0.00000000,0.00013869,2.94986341,217.51282286,0.13736138,0.12034016,0.01033185,0.00561215,-0.02638726,-0.01140906,-0.04340847,0.09675851,0.38505279,0.41496405,94.50989600,5.40000000,1.86400000,0.28829428,204.20000000,96.80000000,248.00000000,0.30400000,2.74600000,3.23300000,1.60500000,1.94290000,1.16580000,0.86190220,0.32000000,1.62800000,9.98943518,0.04727160,0.12863757,0.49653020,0.48374998,0.03679496,0.01136449,0.10215948,0.03128997,0.41570526,0.09696389,0.39886909,0.09144336,26.45318096,9.63335068,16.24888265,2.77320295,0.35979630,1.87356322,0.13900151,66.53605528,0.11073763,2876.92530657,3.50389855,2184.07114554
TiNbVFeMo,BCC+B2,CAST,,6.85020000,1,298.15000000,1707.00000000,,1.70000000,,,,10.1007/s40195-019-00935-x,2019,"Microstructure, Mechanical Properties, and Corrosion Behavior of MoNbFeCrV, MoNbFeCrTi, and MoNbFeVTi High-Entropy Alloys",S4,TiNbVFeMo,1.53886045,1.53450579,2316.20000000,15.24341023,3.12394979,0.20000000,0.20000000,0.20000000,0.20000000,0.20000000,0.00000000,0.00000000,0.00000000,0.00000000,0.00000000,0.00000000,0.00000000,0.00000000,0.00000000,0.00000000,0.00013869,2.91093302,183.45671974,0.08875093,0.09317260,-0.03122588,-0.03575962,-0.05500803,-0.03133796,-0.05058636,0.07254494,0.24974280,0.31914638,68.69997600,5.60000000,1.75200000,0.17719786,175.80000000,67.40000000,177.80000000,0.33800000,2.55880000,2.82260000,1.32900000,2.93760800,0.83740000,0.96342820,0.19917020,1.49360000,7.48382876,0.05231073,0.15296430,0.49097016,0.47433068,0.04098527,0.01120327,0.12125482,0.03334721,0.32658795,0.08851762,0.31346415,0.08636560,18.23452995,7.12620367,12.20844266,3.37067112,0.52457286,2.02114804,0.15074892,8.98318175,0.12872377,2792.00259339,2.79469102,2010.18121350
TiNbVMo,BCC,CAST,,4.32180000,1,298.15000000,1200.00000000,2050.00000000,26.00000000,,,167.00000000,10.3390/e16020870,2014,Microstructures and Crackling Noise of AlxNbTiMoV High Entropy Alloys,S4,TiNbVMo,1.57072912,1.56820467,2442.50000000,16.20498216,3.18830248,0.25000000,0.25000000,0.25000000,0.25000000,0.00000000,0.00000000,0.00000000,0.00000000,0.00000000,0.00000000,0.00000000,0.00000000,0.00000000,0.00000000,0.00000000,0.00011946,2.97234691,183.96291742,0.06763625,0.04635973,-0.05221993,-0.02043362,-0.05698045,-0.04171015,-0.07825698,0.06977883,0.28130574,0.31405968,71.91372000,5.00000000,1.73250000,0.21152690,177.25000000,63.75000000,169.50000000,0.35000000,2.59425000,2.92075000,1.24125000,3.17935000,0.80175000,0.84491025,0.22750000,1.67950000,7.36906846,0.03504607,0.10148721,0.56605232,0.54540372,0.02755678,0.00885763,0.08042601,0.02580508,0.33252063,0.12007720,0.32274026,0.11672236,17.60233729,6.78513531,10.48070097,3.64296851,0.63587000,2.07692308,0.06653545,14.27964764,0.12206755,1584.62866937,2.17678839,1060.46816567
Zr101Ti101Nb101V30,BCC,ANNEAL,,,1,298.15000000,866.00000000,,,45.00000000,,96.00000000,10.1016/j.matdes.2015.06.072,2015,Phase composition and solid solution strengthening effect in TiZrNbMoV high-entropy alloys,S4,Zr101Ti101Nb101V30,1.65426079,1.65670385,2264.89189189,18.96400603,3.35985107,0.30300000,0.30300000,0.30300000,0.09000000,0.00000000,0.00000000,0.00000000,0.00000000,0.00000000,0.00000000,0.00000000,0.00000000,0.00000000,0.00000000,0.00000000,0.00011220,3.13683817,132.88055671,0.18786359,0.14392818,0.02897582,0.03837125,-0.00142888,-0.00556415,-0.04536428,0.00417337,0.08662873,0.09787633,74.95489604,4.39339339,1.50261261,0.08245536,126.03003003,39.11411411,98.88288288,0.35483483,2.28503003,2.49054655,0.69882583,4.01157958,0.46429129,0.83125086,0.06072072,1.79172072,6.56325556,0.05172173,0.15589341,0.12669486,0.22269407,0.03956146,0.01480096,0.11687266,0.04372912,0.09875012,0.03488601,0.18635815,0.07267632,11.38109784,4.98072134,6.35204902,5.36418967,0.91309364,2.09998138,0.15415952,6.62296584,0.13163984,1748.75690487,2.09616449,1155.56739729
Zr104Ti104Nb104V31Mo156,BCC,ANNEAL,,,1,298.15000000,1576.00000000,,,8.00000000,,159.00000000,10.1016/j.matdes.2015.06.072,2015,Phase composition and solid solution strengthening effect in TiZrNbMoV high-entropy alloys,S4,Zr104Ti104Nb104V31Mo156,1.62193511,1.61246704,2462.17434870,17.86064761,3.29338421,0.20800000,0.20800000,0.20800000,0.06200000,0.31300000,0.00000000,0.00000000,0.00000000,0.00000000,0.00000000,0.00000000,0.00000000,0.00000000,0.00000000,0.00000000,0.00013062,3.06558604,173.03911993,0.09932623,0.06913573,-0.02588065,0.01141712,-0.02363798,-0.01877338,-0.05382848,0.04106767,0.21994283,0.27868956,81.51012830,4.89579158,1.70815631,0.17887516,171.67134269,66.27855711,170.82965932,0.34082164,2.50862124,2.79186373,1.11824850,3.06623928,0.76468737,0.85352435,0.17933868,1.67361523,7.57815997,0.05362769,0.16448482,0.61083168,0.63350218,0.03983460,0.01215496,0.11734862,0.03583252,0.38966242,0.15441196,0.41748674,0.15982939,18.90366777,7.53548103,11.29510979,3.65098708,0.62630102,2.03408020,0.15564397,28.16899781,0.12109216,3050.49196023,3.39416126,2300.08677135
Zr10Ti10Nb10V3Mo7,BCC,ANNEAL,,,1,298.15000000,1436.00000000,,,27.00000000,,130.00000000,10.1016/j.matdes.2015.06.072,2015,Phase composition and solid solution strengthening effect in TiZrNbMoV high-entropy alloys,S4,Zr10Ti10Nb10V3Mo7,1.63606492,1.62993162,2375.27500000,18.33749426,3.32243629,0.25000000,0.25000000,0.25000000,0.07500000,0.17500000,0.00000000,0.00000000,0.00000000,0.00000000,0.00000000,0.00000000,0.00000000,0.00000000,0.00000000,0.00000000,0.00013262,3.09371186,155.39369545,0.13429757,0.09808349,-0.01164990,0.01723661,-0.02043464,-0.01897747,-0.05664873,0.03219168,0.16872379,0.20251951,78.60945750,4.67500000,1.61775000,0.13653211,151.60000000,54.32500000,139.17500000,0.34700000,2.41040000,2.65955000,0.93400000,3.48267000,0.63260000,0.84369280,0.12725000,1.72555000,7.11842973,0.05375588,0.16342875,0.61328952,0.64442036,0.04052792,0.01359388,0.11950935,0.04010461,0.31300471,0.09468751,0.35109670,0.09800670,15.63100957,6.48481977,9.05856658,4.20415745,0.74495615,2.06278714,0.15133843,18.27579954,0.12552231,2525.70066757,2.87074491,1830.99677018
Zr166Ti166Nb166V166Mo333,BCC,ANNEAL,,,1,298.15000000,1765.00000000,,,12.00000000,,169.00000000,10.1016/j.matdes.2015.06.072,2015,Phase composition and solid solution strengthening effect in TiZrNbMoV high-entropy alloys,S4,Zr166Ti166Nb166V166Mo333,1.60075789,1.59362037,2466.09829488,17.15819620,3.24962970,0.16600000,0.16600000,0.16600000,0.16600000,0.33400000,0.00000000,0.00000000,0.00000000,0.00000000,0.00000000,0.00000000,0.00000000,0.00000000,0.00000000,0.00000000,0.00013431,3.02928832,182.06497251,0.11719805,0.09307955,-0.02073793,0.01435623,-0.02035785,-0.00976228,-0.04447636,0.03673730,0.24165556,0.30994267,79.15333408,5.00100301,1.73709127,0.20491826,178.76028084,69.05717151,179.15045135,0.34163490,2.56327182,2.87524774,1.22065597,3.05222688,0.81427984,0.85011096,0.21189569,1.65459178,7.66032115,0.05602877,0.17388820,0.58742743,0.60142861,0.04154030,0.01172639,0.12188203,0.03445790,0.38930424,0.15868993,0.41166313,0.16274516,19.43449647,7.58191010,11.74579541,3.53103148,0.61032294,2.03782812,0.16485261,23.07245867,0.12089948,3431.34181340,3.52997654,2609.04167850
Zr166Ti166Nb166V333Mo166,BCC,CAST,,,1,298.15000000,1538.00000000,3176.00000000,23.00000000,,,139.00000000,10.1007/s11837-012-0366-5,2012,Alloy Design and Properties Optimization of High-Entropy Alloys,S4,Zr166Ti166Nb166V333Mo166,1.59086105,1.58915176,2346.66900702,16.83314242,3.22897784,0.16600000,0.16600000,0.16600000,0.33400000,0.16600000,0.00000000,0.00000000,0.00000000,0.00000000,0.00000000,0.00000000,0.00000000,0.00000000,0.00000000,0.00000000,0.00013431,3.01434418,169.55968014,0.18488356,0.16076505,0.00598755,0.01593917,-0.01993298,-0.00817934,-0.04405149,0.03721599,0.21838332,0.24582217,71.61597250,4.83350050,1.64831494,0.18116733,160.00000000,55.82447342,145.48244734,0.35168506,2.49995587,2.80389168,1.10172919,3.63138355,0.69501805,0.83109340,0.18342026,1.70216249,7.06470594,0.06123208,0.19079346,0.56897497,0.58133261,0.04608529,0.01641974,0.13476296,0.04775743,0.29574951,0.08650648,0.32552122,0.08785591,15.61062644,6.24436081,9.17105538,4.03427171,0.75129475,2.08492040,0.17180151,19.77471100,0.12705243,3236.18684340,3.02383518,2376.36375418
Zr175Ti175Nb175V175Mo298,BCC,ANNEAL,,,1,298.15000000,1645.00000000,,,15.00000000,,161.00000000,10.1016/j.matdes.2015.06.072,2015,Phase composition and solid solution strengthening effect in TiZrNbMoV high-entropy alloys,S4,Zr175Ti175Nb175V175Mo298,1.60340446,1.59696241,2443.24448898,17.24436005,3.25506021,0.17500000,0.17500000,0.17500000,0.17500000,0.29900000,0.00000000,0.00000000,0.00000000,0.00000000,0.00000000,0.00000000,0.00000000,0.00000000,0.00000000,0.00000000,0.00013625,3.03449835,177.85285214,0.12817412,0.10277346,-0.01748918,0.01520558,-0.02037291,-0.01019508,-0.04577357,0.03673524,0.23177412,0.29163695,78.26094589,4.94789579,1.71460922,0.19503887,173.80360721,66.03006012,171.18436874,0.34331663,2.54005511,2.84448096,1.17709920,3.16199419,0.78181363,0.84732449,0.19976954,1.66738176,7.53611305,0.05685690,0.17599792,0.59654266,0.61182032,0.04235648,0.01140556,0.12426652,0.03348852,0.37654311,0.14559059,0.40086246,0.14931107,18.61364172,7.32804641,11.16339529,3.63831080,0.63905836,2.04560782,0.16418965,21.89204953,0.12203036,3351.09373576,3.42827003,2532.21897285
Zr181Ti181Nb181V181Mo272,BCC,ANNEAL,,,1,298.15000000,1603.00000000,,,20.00000000,,156.00000000,10.1016/j.matdes.2015.06.072,2015,Phase composition and solid solution strengthening effect in TiZrNbMoV high-entropy alloys,S4,Zr181Ti181Nb181V181Mo272,1.60531098,1.59933308,2426.78112450,17.30660896,3.25897222,0.18200000,0.18200000,0.18200000,0.18200000,0.27300000,0.00000000,0.00000000,0.00000000,0.00000000,0.00000000,0.00000000,0.00000000,0.00000000,0.00000000,0.00000000,0.00013743,3.03837962,174.81853597,0.13797097,0.11164668,-0.01426553,0.01579022,-0.02046561,-0.01053408,-0.04678990,0.03684367,0.22476565,0.27832850,77.61808964,4.90963855,1.69841365,0.18792199,170.23293173,63.84939759,165.44578313,0.34452811,2.52333032,2.82231727,1.14572189,3.24106807,0.75842570,0.84531719,0.19103414,1.67659538,7.44732596,0.05741608,0.17737516,0.60098298,0.61727201,0.04290894,0.01174855,0.12587966,0.03449225,0.36559314,0.13555421,0.39150464,0.13901822,18.02055219,7.14157478,10.74830122,3.72128378,0.66014393,2.05123688,0.16371206,21.12082254,0.12285822,3286.29547362,3.35048357,2470.87325913
Zr181Ti181Nb181V272Mo181,BCC,CAST,,,1,298.15000000,1735.00000000,3300.00000000,20.00000000,,,140.00000000,10.1007/s11837-012-0366-5,2012,Alloy Design and Properties Optimization of High-Entropy Alloys,S4,Zr181Ti181Nb181V272Mo181,1.59991268,1.59720179,2361.63755020,17.12776658,3.24770752,0.18200000,0.18200000,0.18200000,0.27300000,0.18200000,0.00000000,0.00000000,0.00000000,0.00000000,0.00000000,0.00000000,0.00000000,0.00000000,0.00000000,0.00000000,0.00013743,3.03064830,167.99743324,0.17638767,0.15006338,0.00189051,0.01717192,-0.01967723,-0.00915238,-0.04600153,0.03804902,0.21301589,0.24306728,73.50678090,4.81827309,1.64998996,0.17496687,160.00000000,56.63152610,147.08132530,0.35001004,2.48879418,2.78339558,1.08085241,3.55697329,0.69337349,0.83494392,0.17550201,1.70254317,7.12649627,0.06045199,0.18705395,0.58388103,0.59955722,0.04557691,0.01402588,0.13343758,0.04079478,0.30959740,0.09451436,0.34028325,0.09641858,15.92816725,6.39995360,9.35551445,4.01428034,0.73822576,2.07697061,0.16750240,18.90004088,0.12624715,3181.21424785,3.07248756,2344.94314767
Zr188Ti188Nb188V188Mo245,BCC,ANNEAL,,,1,298.15000000,1496.00000000,,,30.00000000,,150.00000000,10.1016/j.matdes.2015.06.072,2015,Phase composition and solid solution strengthening effect in TiZrNbMoV high-entropy alloys,S4,Zr188Ti188Nb188V188Mo245,1.60735583,1.60192069,2409.12337011,17.37354023,3.26316805,0.18900000,0.18900000,0.18900000,0.18900000,0.24600000,0.00000000,0.00000000,0.00000000,0.00000000,0.00000000,0.00000000,0.00000000,0.00000000,0.00000000,0.00000000,0.00013826,3.04256420,171.56408517,0.14814099,0.12082606,-0.01068523,0.01641473,-0.02050700,-0.01090020,-0.04782194,0.03689417,0.21718295,0.26403075,76.92859523,4.86860582,1.68104313,0.18028878,166.40320963,61.51053159,159.29087262,0.34582748,2.50539218,2.79854564,1.11206820,3.32587864,0.73334102,0.84316426,0.18166499,1.68647743,7.35273429,0.05797677,0.17872578,0.60328243,0.62075798,0.04346954,0.01211032,0.12751564,0.03555056,0.35212699,0.12424991,0.37995070,0.12742505,17.38279274,6.93815240,10.30716001,3.81615858,0.68312752,2.05729750,0.16319984,20.29258803,0.12375871,3210.70347033,3.26307434,2399.87346752
Zr210Ti210Nb210V157Mo210,BCC,CAST,,,1,298.15000000,1708.00000000,3929.00000000,29.00000000,,,141.00000000,10.1007/s11837-012-0366-5,2012,Alloy Design and Properties Optimization of High-Entropy Alloys,S4,Zr210Ti210Nb210V157Mo210,1.61709468,1.61193453,2390.05115346,17.69644629,3.28326058,0.21100000,0.21100000,0.21100000,0.15700000,0.21100000,0.00000000,0.00000000,0.00000000,0.00000000,0.00000000,0.00000000,0.00000000,0.00000000,0.00000000,0.00000000,0.00013821,3.06041526,165.03194332,0.15113654,0.12062518,-0.00764131,0.01696185,-0.02066029,-0.01354952,-0.05117165,0.03446236,0.19765939,0.23826073,77.09595316,4.78936810,1.65316951,0.16319703,160.00000000,58.16349047,150.11634905,0.34683049,2.46760682,2.74448947,1.04122367,3.41572618,0.69025176,0.84225307,0.16047141,1.70326580,7.23427333,0.05749769,0.17609491,0.60790291,0.63007092,0.04329543,0.01288564,0.12715734,0.03786966,0.33406976,0.10975919,0.36617513,0.11290656,16.53813168,6.70209352,9.70965994,3.97607025,0.71318932,2.06199229,0.15934172,19.47486835,0.12474628,2985.61575426,3.11667886,2208.19976470
Zr217Ti217Nb217V65Mo282,BCC,ANNEAL,,,1,298.15000000,1603.00000000,,,20.00000000,,153.00000000,10.1016/j.matdes.2015.06.072,2015,Phase composition and solid solution strengthening effect in TiZrNbMoV high-entropy alloys,S4,Zr217Ti217Nb217V65Mo282,1.62498678,1.61596723,2443.17635271,17.96291920,3.29965832,0.21700000,0.21700000,0.21700000,0.06500000,0.28300000,0.00000000,0.00000000,0.00000000,0.00000000,0.00000000,0.00000000,0.00000000,0.00000000,0.00000000,0.00000000,0.00013181,3.07139687,169.19644855,0.10777522,0.07627840,-0.02381252,0.01229280,-0.02357316,-0.01920402,-0.05506998,0.03949277,0.20915480,0.26263917,80.87145186,4.84769539,1.68843687,0.16966203,167.29458918,63.66933868,163.92184369,0.34217435,2.48723948,2.76307816,1.07813928,3.15728838,0.73588978,0.85136795,0.16800601,1.68493888,7.47597288,0.05381030,0.16465668,0.61791434,0.64217227,0.04010137,0.01250143,0.11815641,0.03685900,0.37707711,0.14257561,0.40661468,0.14757451,18.19407335,7.31496645,10.79806134,3.75474457,0.65129678,2.04031926,0.15471910,26.19612327,0.12203376,2946.49243151,3.28820251,2206.18197380
Zr232Ti232Nb232V232Mo69,BCC,ANNEAL,,,1,298.15000000,1289.00000000,,,42.00000000,,114.00000000,10.1016/j.matdes.2015.06.072,2015,Phase composition and solid solution strengthening effect in TiZrNbMoV high-entropy alloys,S4,Zr232Ti232Nb232V232Mo69,1.62055171,1.62130423,2295.17352056,17.80961860,3.29024475,0.23300000,0.23300000,0.23300000,0.23300000,0.06900000,0.00000000,0.00000000,0.00000000,0.00000000,0.00000000,0.00000000,0.00000000,0.00000000,0.00000000,0.00000000,0.00013289,3.07147868,150.56231051,0.20241832,0.16871053,0.02510649,0.02391149,-0.01391587,-0.00979631,-0.04762367,0.03062393,0.16165376,0.16804318,72.47911751,4.60381143,1.56894684,0.13102983,141.68906720,46.41725176,119.57171515,0.35421264,2.38963290,2.64514142,0.89489268,3.87318215,0.57146339,0.82927085,0.12120361,1.75024875,6.75783637,0.06068613,0.18461689,0.48083371,0.51196723,0.04634875,0.01428824,0.13589528,0.04191182,0.21041129,0.05015516,0.26144841,0.07455465,13.22629667,5.53486549,7.55680968,4.62871545,0.84129904,2.09699464,0.15989429,12.75575390,0.12990303,2595.23135944,2.61243911,1835.09258188
Zr232Ti232Nb232V69Mo232,BCC,ANNEAL,,,1,298.15000000,1455.00000000,,,25.00000000,,142.00000000,10.1016/j.matdes.2015.06.072,2015,Phase composition and solid solution strengthening effect in TiZrNbMoV high-entropy alloys,S4,Zr232Ti232Nb232V69Mo232,1.63021150,1.62243853,2411.74222668,18.13895206,3.31040195,0.23300000,0.23300000,0.23300000,0.06900000,0.23300000,0.00000000,0.00000000,0.00000000,0.00000000,0.00000000,0.00000000,0.00000000,0.00000000,0.00000000,0.00000000,0.00013289,3.08178297,162.76807491,0.11997429,0.08626650,-0.01869257,0.01388840,-0.02284536,-0.01981940,-0.05655315,0.03627633,0.19048821,0.23508127,79.83594349,4.76730191,1.65559679,0.15421188,160.00000000,59.33299900,152.43329990,0.34440321,2.45143230,2.71478837,1.01097091,3.30789749,0.68786861,0.84783290,0.14899699,1.70381745,7.30862473,0.05387105,0.16433605,0.62307897,0.65031617,0.04037564,0.01303940,0.11900955,0.03845640,0.35134977,0.12143595,0.38429534,0.12569770,17.01013113,6.93885414,9.98354085,3.94666706,0.69387204,2.05065557,0.15311183,23.07681985,0.12362432,2757.20278251,3.10069110,2036.79682066
Zr235Ti235Nb235V58Mo235,BCC,CAST,,,1,298.15000000,1776.00000000,3893.00000000,30.00000000,,,142.00000000,10.1007/s11837-012-0366-5,2012,Alloy Design and Properties Optimization of High-Entropy Alloys,S4,Zr235Ti235Nb235V58Mo235,1.63185976,1.62371972,2414.46793587,18.19507370,3.31381255,0.23500000,0.23500000,0.23500000,0.05800000,0.23500000,0.00000000,0.00000000,0.00000000,0.00000000,0.00000000,0.00000000,0.00000000,0.00000000,0.00000000,0.00000000,0.00013154,3.08439565,162.48359627,0.11550470,0.08139524,-0.02024994,0.01334235,-0.02319551,-0.02076710,-0.05730496,0.03777976,0.19086255,0.23469167,80.18025180,4.76452906,1.65590180,0.15308280,160.00000000,59.47995992,152.72444890,0.34409820,2.44939980,2.71105611,1.00716934,3.29434770,0.68756914,0.84853407,0.14755511,1.70388677,7.31750437,0.05332243,0.16264181,0.62481696,0.65269582,0.03993425,0.01303472,0.11777469,0.03846327,0.35344333,0.12290563,0.38648104,0.12731742,17.06983162,6.96898547,10.01817250,3.94295782,0.69143197,2.04923693,0.15232898,23.80328750,0.12348476,2723.58860156,3.09509306,2011.10759415
Zr263Ti263Nb263V78Mo131,BCC,ANNEAL,,,1,298.15000000,1301.00000000,,,43.00000000,,122.00000000,10.1016/j.matdes.2015.06.072,2015,Phase composition and solid solution strengthening effect in TiZrNbMoV high-entropy alloys,S4,Zr263Ti263Nb263V78Mo131,1.64072236,1.63612375,2347.74248497,18.49654218,3.33201423,0.26400000,0.26400000,0.26400000,0.07800000,0.13100000,0.00000000,0.00000000,0.00000000,0.00000000,0.00000000,0.00000000,0.00000000,0.00000000,0.00000000,0.00000000,0.00013099,3.10354190,149.73067779,0.14522849,0.10705492,-0.00437855,0.01972459,-0.01836510,-0.01844897,-0.05653866,0.02835896,0.15126319,0.17719137,77.71231257,4.60420842,1.58888778,0.12290423,145.18637275,50.51803607,129.08517034,0.34894790,2.37883868,2.61694790,0.87479659,3.61456653,0.59036673,0.84061177,0.11048096,1.74215130,6.97667801,0.05341823,0.16203674,0.58794602,0.62263921,0.04044206,0.01396468,0.11930753,0.04121268,0.27672556,0.07289042,0.32017805,0.09226912,14.57752980,6.12800269,8.36754522,4.43274959,0.78505711,2.07195075,0.14989501,15.59084115,0.12699434,2335.83430266,2.68533578,1664.11077740
Zr277Ti277Nb277(VMo)83,BCC,ANNEAL,,,1,298.15000000,1312.00000000,,,50.00000000,,112.00000000,10.1016/j.matdes.2015.06.072,2015,Phase composition and solid solution strengthening effect in TiZrNbMoV high-entropy alloys,S4,Zr277Ti277Nb277(VMo)83,1.64554443,1.64310382,2317.37211635,18.66212613,3.34192761,0.27800000,0.27800000,0.27800000,0.08300000,0.08300000,0.00000000,0.00000000,0.00000000,0.00000000,0.00000000,0.00000000,0.00000000,0.00000000,0.00000000,0.00000000,0.00012760,3.11424961,143.61032887,0.15509545,0.11484950,0.00523646,0.02397968,-0.01386149,-0.01626626,-0.05410744,0.02352708,0.13176933,0.14872854,76.68449224,4.52758275,1.55743230,0.10824226,138.20661986,46.35305918,118.06118355,0.35111334,2.34479539,2.57114343,0.81093581,3.76013159,0.54445035,0.83715394,0.09244734,1.76020762,6.82332127,0.05298111,0.16035128,0.52782656,0.56727434,0.04028632,0.01432312,0.11889767,0.04228398,0.22758214,0.06099252,0.27944910,0.08733226,13.41547555,5.72138432,7.62153020,4.72245711,0.83049428,2.08220237,0.14844124,12.33159435,0.12865866,2127.53755429,2.47686733,1481.84913479
Zr294Ti294Nb294V88Mo29,BCC,ANNEAL,,,1,298.15000000,932.00000000,,,45.00000000,,102.00000000,10.1016/j.matdes.2015.06.072,2015,Phase composition and solid solution strengthening effect in TiZrNbMoV high-entropy alloys,S4,Zr294Ti294Nb294V88Mo29,1.65115303,1.65172857,2283.15715716,18.85598951,3.35345983,0.29400000,0.29400000,0.29400000,0.08800000,0.02900000,0.00000000,0.00000000,0.00000000,0.00000000,0.00000000,0.00000000,0.00000000,0.00000000,0.00000000,0.00000000,0.00012032,3.12917356,136.64464948,0.13699276,0.10547822,0.01579866,0.02226141,-0.00733871,-0.00925313,-0.03885325,0.02779453,0.10574310,0.11318775,75.54788961,4.44044044,1.52178178,0.09151732,130.29029029,41.64164164,105.58258258,0.35354354,2.30601201,2.51887688,0.73818418,3.92408268,0.49234735,0.83329145,0.07187187,1.78069269,6.65307475,0.05223854,0.15769877,0.36940579,0.41967301,0.03988840,0.01465785,0.11779256,0.04329243,0.15413103,0.04693238,0.22288805,0.07889954,12.09348811,5.24433006,6.79145153,5.11605656,0.88371474,2.09378919,0.14672616,12.34031726,0.13058672,1883.13375211,2.23160661,1270.47731552
Zr2TaTi2Nb2Al,BCC+HCP,WROUGHT,,,1,298.15000000,1543.80000000,,6.00000000,,,,10.1016/j.matlet.2019.03.075,2019,Precipitation strengthening in a hot-worked TiNbTa0.5ZrAl0.5 refractory high entropy alloy,S4,Zr2TaTi2Nb2Al,1.65367280,1.64737034,2232.66500000,18.79610505,3.34990599,0.25000000,0.12500000,0.25000000,0.25000000,0.12500000,0.00000000,0.00000000,0.00000000,0.00000000,0.00000000,0.00000000,0.00000000,0.00000000,0.00000000,0.00000000,0.00013439,3.13347265,129.75617811,0.05016492,0.01395084,-0.08676495,-0.06815112,-0.08835838,-0.10436520,-0.12457246,0.00909291,0.07950630,0.06760666,83.99052233,4.25000000,1.50625000,0.07041339,126.50000000,40.37500000,104.00000000,0.35125000,2.22750000,2.36337500,0.71925000,3.47548750,0.43925000,0.96369163,0.05942537,1.64412500,7.42013510,0.04539585,0.13229013,0.28535085,0.35505385,0.03416431,0.01194859,0.09357854,0.03373745,0.19114704,0.04223568,0.24451888,0.06764082,11.71320615,5.25845394,7.12427957,5.38047809,0.81776176,2.08285164,0.07231055,4.40282471,0.13353996,1434.49344083,1.91177695,917.09949180
Zr2Ti2Nb2V2Mo,BCC,ANNEAL,,,1,298.15000000,1473.00000000,,,32.00000000,,122.00000000,10.1016/j.matdes.2015.06.072,2015,Phase composition and solid solution strengthening effect in TiZrNbMoV high-entropy alloys,S4,Zr2Ti2Nb2V2Mo,1.61741936,1.61627556,2322.22222222,17.70545225,3.28381745,0.22200000,0.22200000,0.22200000,0.22200000,0.11100000,0.00000000,0.00000000,0.00000000,0.00000000,0.00000000,0.00000000,0.00000000,0.00000000,0.00000000,0.00000000,0.00013620,3.06422941,155.54758025,0.19102504,0.15883474,0.01408285,0.02127490,-0.01703671,-0.01091540,-0.04922701,0.03365077,0.17637338,0.19166069,73.53530667,4.66666667,1.59555556,0.14272261,147.55555556,50.00000000,129.00000000,0.35222222,2.41711111,2.68155556,0.94644444,3.74326667,0.60988889,0.83256878,0.13555556,1.73511111,6.89665145,0.06016465,0.18363018,0.54699177,0.57303783,0.04577563,0.01379637,0.13423166,0.04047691,0.25489316,0.06098809,0.29752240,0.07792714,14.21934668,5.88278570,8.19506404,4.39679359,0.80212857,2.08747856,0.16067894,14.86643813,0.12838995,2758.86072250,2.77920588,1983.45282237
Zr2Ti2Nb2VMo2,BCC,CAST,,,1,298.15000000,1647.00000000,3307.00000000,28.00000000,,,142.00000000,10.1007/s11837-012-0366-5,2012,Alloy Design and Properties Optimization of High-Entropy Alloys,S4,Zr2Ti2Nb2VMo2,1.62398432,1.61753484,2401.44444444,17.92796509,3.29751666,0.22200000,0.22200000,0.22200000,0.11100000,0.22200000,0.00000000,0.00000000,0.00000000,0.00000000,0.00000000,0.00000000,0.00000000,0.00000000,0.00000000,0.00000000,0.00013620,3.07180011,163.84284072,0.13687203,0.10468173,-0.01295590,0.01584508,-0.02169516,-0.01634522,-0.05388545,0.03190916,0.19038672,0.23662347,78.53514000,4.77777778,1.65444444,0.15847755,160.00000000,58.77777778,151.33333333,0.34555556,2.45911111,2.72888889,1.02533333,3.35908889,0.68900000,0.84518389,0.15444444,1.70355556,7.27415278,0.05575032,0.17029373,0.61618170,0.64100322,0.04189166,0.01300720,0.12324609,0.03829174,0.34328648,0.11588825,0.37585744,0.11960325,16.78536510,6.82578556,9.85313631,3.96065151,0.70306512,2.05602716,0.15606945,20.64186343,0.12415444,2874.22996448,3.11431216,2125.43828373
Zr53Ti53Nb53V53Mo37,BCC,ANNEAL,,,1,298.15000000,1706.00000000,,,32.00000000,,130.00000000,10.1016/j.matdes.2015.06.072,2015,Phase composition and solid solution strengthening effect in TiZrNbMoV high-entropy alloys,S4,Zr53Ti53Nb53V53Mo37,1.61461742,1.61208784,2346.41767068,17.61261882,3.27806814,0.21300000,0.21300000,0.21300000,0.21300000,0.14900000,0.00000000,0.00000000,0.00000000,0.00000000,0.00000000,0.00000000,0.00000000,0.00000000,0.00000000,0.00000000,0.00013799,3.05798691,160.00697496,0.17893457,0.14810169,0.00603837,0.01962231,-0.01845637,-0.01121056,-0.04928925,0.03489247,0.18807444,0.21213155,74.48008289,4.72289157,1.61935743,0.15318197,152.80321285,53.20481928,137.43373494,0.35044177,2.44169076,2.71412851,0.99255823,3.62705542,0.64426104,0.83551882,0.14839357,1.72157028,7.02207735,0.05963678,0.18253932,0.57923449,0.60219947,0.04520632,0.01334296,0.13257638,0.03915321,0.28795291,0.07982418,0.32515695,0.08186404,15.10426447,6.18598583,8.77353927,4.21277763,0.76797347,2.07901570,0.16138082,16.50016397,0.12706604,2896.73147865,2.92224986,2109.36377058
Zr71Ti71Nb71V214Mo71,BCC,CAST,,,1,298.15000000,1418.00000000,2508.00000000,24.00000000,,,138.00000000,10.1007/s11837-012-0366-5,2012,Alloy Design and Properties Optimization of High-Entropy Alloys,S4,Zr71Ti71Nb71V214Mo71,1.57663680,1.57586560,2323.14658635,16.37701159,3.19954496,0.14300000,0.14300000,0.14300000,0.43000000,0.14300000,0.00000000,0.00000000,0.00000000,0.00000000,0.00000000,0.00000000,0.00000000,0.00000000,0.00000000,0.00000000,0.00012714,2.98732581,172.01468385,0.18894136,0.16828915,0.00942040,0.01204754,-0.02187587,-0.00860467,-0.04252808,0.03968190,0.23059299,0.25095387,68.64464855,4.85742972,1.64568273,0.19091108,160.00000000,54.55622490,142.96987952,0.35431727,2.51749598,2.83610040,1.13453614,3.74831606,0.69760241,0.82504246,0.19586345,1.70156426,6.96019526,0.06138948,0.19364117,0.54172281,0.54907064,0.04590229,0.01954833,0.13402826,0.05685705,0.27243102,0.09153286,0.30049647,0.10055557,15.11691461,6.00474230,8.88412797,4.06549685,0.77166656,2.09749650,0.17855739,24.51657355,0.12833887,3251.73070499,2.91526409,2366.45836502
ZrTaTiNbMo,BCC+BCC,CAST,,,1,298.15000000,1307.77777778,,,,,,10.1016/j.msec.2016.12.057,2017,TiZrNbTaMo high-entropy alloy designed for orthopedic implants: As-cast microstructure and mechanical properties,S4,ZrTaTiNbMo,1.63736288,1.63030910,2601.00000000,18.39587846,3.32595863,0.20000000,0.20000000,0.20000000,0.20000000,0.20000000,0.00000000,0.00000000,0.00000000,0.00000000,0.00000000,0.00000000,0.00000000,0.00000000,0.00000000,0.00000000,0.00013869,3.09806796,168.18301724,0.08864709,0.05967582,-0.02861955,0.00418427,-0.03155809,-0.02478699,-0.06052936,0.05736991,0.21385579,0.25002032,101.77705200,4.80000000,1.62600000,0.15648589,168.00000000,61.60000000,160.60000000,0.34200000,2.58100000,2.77000000,1.08980000,3.22668000,0.69400000,0.99715100,0.17200000,1.68020000,9.18710605,0.04479429,0.13817409,0.55581154,0.57639545,0.03301115,0.01018926,0.09783384,0.03025380,0.34279888,0.09839243,0.37930256,0.10114160,17.74304632,6.87448521,10.56007994,3.99135447,0.67222500,2.03951368,0.10710971,86.21197338,0.11462899,2255.22567784,2.89780860,1638.78521913
ZrTiNbMo,BCC,CAST,,,1,298.15000000,1592.00000000,3450.00000000,34.00000000,,,143.00000000,10.1007/s11837-012-0366-5,2012,Alloy Design and Properties Optimization of High-Entropy Alloys,S4,ZrTiNbMo,1.64049628,1.62899951,2428.75000000,18.49103083,3.33168326,0.25000000,0.25000000,0.25000000,0.25000000,0.00000000,0.00000000,0.00000000,0.00000000,0.00000000,0.00000000,0.00000000,0.00000000,0.00000000,0.00000000,0.00000000,0.00011946,3.09721151,160.99299627,0.10317073,0.06695664,-0.03428846,0.00580864,-0.03260800,-0.03040544,-0.06882209,0.03279305,0.17995975,0.23417480,81.98434500,4.75000000,1.65750000,0.14716670,160.00000000,60.25000000,154.25000000,0.34250000,2.43875000,2.69150000,0.98725000,3.22335000,0.68600000,0.85220800,0.14000000,1.70425000,7.36239650,0.05021298,0.15291693,0.63336141,0.66461437,0.03733847,0.01291212,0.11050628,0.03822741,0.36414683,0.13061503,0.39762169,0.13584932,17.38406708,7.12826943,10.20042076,3.92346939,0.67860000,2.04182510,0.13729327,49.95013365,0.12275862,2528.87582402,3.05047315,1860.89556814
